Repository: hackingmaterials/automatminer

automatminer is an automatic prediction engine for materials properties.
- **Website (including documentation):** <https://hackingmaterials.github.io/automatminer>
- **Help/Support:** <https://groups.google.com/forum/#!forum/matminer>
- **Source:** <https://github.com/hackingmaterials/automatminer>

File: matbench/data/sources/steel_strength.json (part 1 of 57)
[
    {
        "category": "system.chemical", 
        "composition": [
            {
                "actualWeightPercent": "0.18", 
                "element": "C"
            }, 
            {
                "actualWeightPercent": "0.01", 
                "element": "Mn"
            }, 
            {
                "actualWeightPercent": "0.01", 
                "element": "Si"
            }, 
            {
                "actualWeightPercent": "13.44", 
                "element": "Cr"
            }, 
            {
                "actualWeightPercent": "0.01", 
                "element": "Ni"
            }, 
            {
                "actualWeightPercent": "3.01", 
                "element": "Mo"
            }, 
            {
                "actualWeightPercent": "0.46", 
                "element": "V"
            }, 
            {
                "actualWeightPercent": "0.04", 
                "element": "N"
            }, 
            {
                "actualWeightPercent": "0.01", 
                "element": "Nb"
            }, 
            {
                "actualWeightPercent": "19.46", 
                "element": "Co"
            }, 
            {
                "actualWeightPercent": "2.35", 
                "element": "W"
            }, 
            {
                "actualWeightPercent": "0.04", 
                "element": "Al"
            }, 
            {
                "actualWeightPercent": "0", 
                "element": "Ti"
            }
        ], 
        "properties": [
            {
                "scalars": "1123.1", 
                "units": "MPa", 
                "conditions": [
                    {
                        "units": "$^{\\circ}$C", 
                        "scalars": "1038", 
                        "name": "Temperature"
                    }
                ], 
                "name": "Yield strength, YS"
            }, 
            {
                "scalars": "1929.2", 
                "units": "MPa", 
                "conditions": [
                    {
                        "units": "$^{\\circ}$C", 
                        "scalars": "1038", 
                        "name": "Temperature"
                    }
                ], 
                "name": "Ultimate tensile strength, UTS"
            }, 
            {
                "scalars": "8", 
                "units": "%", 
                "conditions": [
                    {
                        "units": "$^{\\circ}$C", 
                        "scalars": "1038", 
                        "name": "Temperature"
                    }
                ], 
                "name": "Elongation"
            }
        ]
    }, 
    {
        "category": "system.chemical", 
        "composition": [
            {
                "actualWeightPercent": "0.16", 
                "element": "C"
            }, 
            {
                "actualWeightPercent": "0.01", 
                "element": "Mn"
            }, 
            {
                "actualWeightPercent": "0.01", 
                "element": "Si"
            }, 
            {
                "actualWeightPercent": "14.26", 
                "element": "Cr"
            }, 
            {
                "actualWeightPercent": "0.01", 
                "element": "Ni"
            }, 
            {
                "actualWeightPercent": "4.93", 
                "element": "Mo"
            }, 
            {
                "actualWeightPercent": "0.46", 
                "element": "V"
            }, 
            {
                "actualWeightPercent": "0.03", 
                "element": "N"
            }, 
            {
                "actualWeightPercent": "0.01", 
                "element": "Nb"
            }, 
            {
                "actualWeightPercent": "10.55", 
                "element": "Co"
            }, 
            {
                "actualWeightPercent": "0", 
                "element": "W"
            }, 
            {
                "actualWeightPercent": "0.04", 
                "element": "Al"
            }, 
            {
                "actualWeightPercent": "0", 
                "element": "Ti"
            }
        ], 
        "properties": [
            {
                "scalars": "1405.6", 
                "units": "MPa", 
                "conditions": [
                    {
                        "units": "$^{\\circ}$C", 
                        "scalars": "1093", 
                        "name": "Temperature"
                    }
                ], 
                "name": "Yield strength, YS"
            }, 
            {
                "scalars": "1894.8", 
                "units": "MPa", 
                "conditions": [
                    {
                        "units": "$^{\\circ}$C", 
                        "scalars": "1093", 
                        "name": "Temperature"
                    }
                ], 
                "name": "Ultimate tensile strength, UTS"
            }, 
            {
                "scalars": "14", 
                "units": "%", 
                "conditions": [
                    {
                        "units": "$^{\\circ}$C", 
                        "scalars": "1093", 
                        "name": "Temperature"
                    }
                ], 
                "name": "Elongation"
            }
        ]
    }, 
    {
        "category": "system.chemical", 
        "composition": [
            {
                "actualWeightPercent": "0.16", 
                "element": "C"
            }, 
            {
                "actualWeightPercent": "0.01", 
                "element": "Mn"
            }, 
            {
                "actualWeightPercent": "0.01", 
                "element": "Si"
            }, 
            {
                "actualWeightPercent": "14.56", 
                "element": "Cr"
            }, 
            {
                "actualWeightPercent": "0.01", 
                "element": "Ni"
            }, 
            {
                "actualWeightPercent": "4.9", 
                "element": "Mo"
            }, 
            {
                "actualWeightPercent": "0.48", 
                "element": "V"
            }, 
            {
                "actualWeightPercent": "0.05", 
                "element": "N"
            }, 
            {
                "actualWeightPercent": "0.01", 
                "element": "Nb"
            }, 
            {
                "actualWeightPercent": "15.6", 
                "element": "Co"
            }, 
            {
                "actualWeightPercent": "0", 
                "element": "W"
            }, 
            {
                "actualWeightPercent": "0.04", 
                "element": "Al"
            }, 
            {
                "actualWeightPercent": "0", 
                "element": "Ti"
            }
        ], 
        "properties": [
            {
                "scalars": "1529.6", 
                "units": "MPa", 
                "conditions": [
                    {
                        "units": "$^{\\circ}$C", 
                        "scalars": "1093", 
                        "name": "Temperature"
                    }
                ], 
                "name": "Yield strength, YS"
            }, 
            {
                "scalars": "2025.7", 
                "units": "MPa", 
                "conditions": [
                    {
                        "units": "$^{\\circ}$C", 
                        "scalars": "1093", 
                        "name": "Temperature"
                    }
                ], 
                "name": "Ultimate tensile strength, UTS"
            }, 
            {
                "scalars": "14", 
                "units": "%", 
                "conditions": [
                    {
                        "units": "$^{\\circ}$C", 
                        "scalars": "1093", 
                        "name": "Temperature"
                    }
                ], 
                "name": "Elongation"
            }
        ]
    }, 
    {
        "category": "system.chemical", 
        "composition": [
            {
                "actualWeightPercent": "0.16", 
                "element": "C"
            }, 
            {
                "actualWeightPercent": "0.01", 
                "element": "Mn"
            }, 
            {
                "actualWeightPercent": "0.01", 
                "element": "Si"
            }, 
            {
                "actualWeightPercent": "14.56", 
                "element": "Cr"
            }, 
            {
                "actualWeightPercent": "0.01", 
                "element": "Ni"
            }, 
            {
                "actualWeightPercent": "4.9", 
                "element": "Mo"
            }, 
            {
                "actualWeightPercent": "0.48", 
                "element": "V"
            }, 
            {
                "actualWeightPercent": "0.05", 
                "element": "N"
            }, 
            {
                "actualWeightPercent": "0.01", 
                "element": "Nb"
            }, 
            {
                "actualWeightPercent": "15.6", 
                "element": "Co"
            }, 
            {
                "actualWeightPercent": "0", 
                "element": "W"
            }, 
            {
                "actualWeightPercent": "0.04", 
                "element": "Al"
            }, 
            {
                "actualWeightPercent": "0", 
                "element": "Ti"
            }
        ], 
        "properties": [
            {
                "scalars": "1474.5", 
                "units": "MPa", 
                "conditions": [
                    {
                        "units": "$^{\\circ}$C", 
                        "scalars": "1038", 
                        "name": "Temperature"
                    }
                ], 
                "name": "Yield strength, YS"
            }, 
            {
                "scalars": "1991.2", 
                "units": "MPa", 
                "conditions": [
                    {
                        "units": "$^{\\circ}$C", 
                        "scalars": "1038", 
                        "name": "Temperature"
                    }
                ], 
                "name": "Ultimate tensile strength, UTS"
            }, 
            {
                "scalars": "9", 
                "units": "%", 
                "conditions": [
                    {
                        "units": "$^{\\circ}$C", 
                        "scalars": "1038", 
                        "name": "Temperature"
                    }
                ], 
                "name": "Elongation"
            }
        ]
    }, 
    {
        "category": "system.chemical", 
        "composition": [
            {
                "actualWeightPercent": "0.16", 
                "element": "C"
            }, 
            {
                "actualWeightPercent": "0.01", 
                "element": "Mn"
            }, 
            {
                "actualWeightPercent": "0.01", 
                "element": "Si"
            }, 
            {
                "actualWeightPercent": "13.56", 
                "element": "Cr"
            }, 
            {
                "actualWeightPercent": "0.01", 
                "element": "Ni"
            }, 
            {
                "actualWeightPercent": "4.7", 
                "element": "Mo"
            }, 
            {
                "actualWeightPercent": "0.4", 
                "element": "V"
            }, 
            {
                "actualWeightPercent": "0.04", 
                "element": "N"
            }, 
            {
                "actualWeightPercent": "0.01", 
                "element": "Nb"
            }, 
            {
                "actualWeightPercent": "16.2", 
                "element": "Co"
            }, 
            {
                "actualWeightPercent": "0", 
                "element": "W"
            }, 
            {
                "actualWeightPercent": "0.04", 
                "element": "Al"
            }, 
            {
                "actualWeightPercent": "0", 
                "element": "Ti"
            }
        ], 
        "properties": [
            {
                "scalars": "1274.7", 
                "units": "MPa", 
                "conditions": [
                    {
                        "units": "$^{\\circ}$C", 
                        "scalars": "1093", 
                        "name": "Temperature"
                    }
                ], 
                "name": "Yield strength, YS"
            }, 
            {
                "scalars": "1949.9", 
                "units": "MPa", 
                "conditions": [
                    {
                        "units": "$^{\\circ}$C", 
                        "scalars": "1093", 
                        "name": "Temperature"
                    }
                ], 
                "name": "Ultimate tensile strength, UTS"
            }, 
            {
                "scalars": "12", 
                "units": "%", 
                "conditions": [
                    {
                        "units": "$^{\\circ}$C", 
                        "scalars": "1093", 
                        "name": "Temperature"
                    }
                ], 
                "name": "Elongation"
            }
        ]
    }, 
    {
        "category": "system.chemical", 
        "composition": [
            {
                "actualWeightPercent": "0.17", 
                "element": "C"
            }, 
            {
                "actualWeightPercent": "0.01", 
                "element": "Mn"
            }, 
            {
                "actualWeightPercent": "0.01", 
                "element": "Si"
            }, 
            {
                "actualWeightPercent": "14.48", 
                "element": "Cr"
            }, 
            {
                "actualWeightPercent": "0.01", 
                "element": "Ni"
            }, 
            {
                "actualWeightPercent": "5.22", 
                "element": "Mo"
            }, 
            {
                "actualWeightPercent": "0.41", 
                "element": "V"
            }, 
            {
                "actualWeightPercent": "0.12", 
                "element": "N"
            }, 
            {
                "actualWeightPercent": "0.01", 
                "element": "Nb"
            }, 
            {
                "actualWeightPercent": "11.41", 
                "element": "Co"
            }, 
            {
                "actualWeightPercent": "0", 
                "element": "W"
            }, 
            {
                "actualWeightPercent": "0.13", 
                "element": "Al"
            }, 
            {
                "actualWeightPercent": "0", 
                "element": "Ti"
            }
        ], 
        "properties": [
            {
                "scalars": "1536.5", 
                "units": "MPa", 
                "conditions": [
                    {
                        "units": "$^{\\circ}$C", 
                        "scalars": "1093", 
                        "name": "Temperature"
                    }
                ], 
                "name": "Yield strength, YS"
            }, 
            {
                "scalars": "2135.9", 
                "units": "MPa", 
                "conditions": [
                    {
                        "units": "$^{\\circ}$C", 
                        "scalars": "1093", 
                        "name": "Temperature"
                    }
                ], 
                "name": "Ultimate tensile strength, UTS"
            }, 
            {
                "scalars": "10", 
                "units": "%", 
                "conditions": [
                    {
                        "units": "$^{\\circ}$C", 
                        "scalars": "1093", 
                        "name": "Temperature"
                    }
                ], 
                "name": "Elongation"
            }
        ]
    }, 
    {
        "category": "system.chemical", 
        "composition": [
            {
                "actualWeightPercent": "0.08", 
                "element": "C"
            }, 
            {
                "actualWeightPercent": "0.01", 
                "element": "Mn"
            }, 
            {
                "actualWeightPercent": "0.01", 
                "element": "Si"
            }, 
            {
                "actualWeightPercent": "14.48", 
                "element": "Cr"
            }, 
            {
                "actualWeightPercent": "0.01", 
                "element": "Ni"
            }, 
            {
                "actualWeightPercent": "4.99", 
                "element": "Mo"
            }, 
            {
                "actualWeightPercent": "0.46", 
                "element": "V"
            }, 
            {
                "actualWeightPercent": "0.07", 
                "element": "N"
            }, 
            {
                "actualWeightPercent": "0.01", 
                "element": "Nb"
            }, 
            {
                "actualWeightPercent": "13.56", 
                "element": "Co"
            }, 
            {
                "actualWeightPercent": "0", 
                "element": "W"
            }, 
            {
                "actualWeightPercent": "0.03", 
                "element": "Al"
            }, 
            {
                "actualWeightPercent": "0", 
                "element": "Ti"
            }
        ], 
        "properties": [
            {
                "scalars": "1316", 
                "units": "MPa", 
                "conditions": [
                    {
                        "units": "$^{\\circ}$C", 
                        "scalars": "1149", 
                        "name": "Temperature"
                    }
                ], 
                "name": "Yield strength, YS"
            }, 
            {
                "scalars": "2011.9", 
                "units": "MPa", 
                "conditions": [
                    {
                        "units": "$^{\\circ}$C", 
                        "scalars": "1149", 
                        "name": "Temperature"
                    }
                ], 
                "name": "Ultimate tensile strength, UTS"
            }, 
            {
                "scalars": "12", 
                "units": "%", 
                "conditions": [
                    {
                        "units": "$^{\\circ}$C", 
                        "scalars": "1149", 
                        "name": "Temperature"
                    }
                ], 
                "name": "Elongation"
            }
        ]
    }, 
    {
        "category": "system.chemical", 
        "composition": [
            {
                "actualWeightPercent": "0.08", 
                "element": "C"
            }, 
            {
                "actualWeightPercent": "0.01", 
                "element": "Mn"
            }, 
            {
                "actualWeightPercent": "0.01", 
                "element": "Si"
            }, 
            {
                "actualWeightPercent": "14.48", 
                "element": "Cr"
            }, 
            {
                "actualWeightPercent": "0.01", 
                "element": "Ni"
            }, 
            {
                "actualWeightPercent": "4.99", 
                "element": "Mo"
            }, 
            {
                "actualWeightPercent": "0.46", 
                "element": "V"
            }, 
            {
                "actualWeightPercent": "0.07", 
                "element": "N"
            }, 
            {
                "actualWeightPercent": "0.01", 
                "element": "Nb"
            }, 
            {
                "actualWeightPercent": "13.56", 
                "element": "Co"
            }, 
            {
                "actualWeightPercent": "0", 
                "element": "W"
            }, 
            {
                "actualWeightPercent": "0.03", 
                "element": "Al"
            }, 
            {
                "actualWeightPercent": "0", 
                "element": "Ti"
            }
        ], 
        "properties": [
            {
                "scalars": "1322.9", 
                "units": "MPa", 
                "conditions": [
                    {
                        "units": "$^{\\circ}$C", 
                        "scalars": "1093", 
                        "name": "Temperature"
                    }
                ], 
                "name": "Yield strength, YS"
            }, 
            {
                "scalars": "2025.7", 
                "units": "MPa", 
                "conditions": [
                    {
                        "units": "$^{\\circ}$C", 
                        "scalars": "1093", 
                        "name": "Temperature"
                    }
                ], 
                "name": "Ultimate tensile strength, UTS"
            }, 
            {
                "scalars": "16", 
                "units": "%", 
                "conditions": [
                    {
                        "units": "$^{\\circ}$C", 
                        "scalars": "1093", 
                        "name": "Temperature"
                    }
                ], 
                "name": "Elongation"
            }
        ]
    }, 
    {
        "category": "system.chemical", 
        "composition": [
            {
                "actualWeightPercent": "0.08", 
                "element": "C"
            }, 
            {
                "actualWeightPercent": "0.01", 
                "element": "Mn"
            }, 
            {
                "actualWeightPercent": "0.01", 
                "element": "Si"
            }, 
            {
                "actualWeightPercent": "14.48", 
                "element": "Cr"
            }, 
            {
                "actualWeightPercent": "0.01", 
                "element": "Ni"
            }, 
            {
                "actualWeightPercent": "4.99", 
                "element": "Mo"
            }, 
            {
                "actualWeightPercent": "0.46", 
                "element": "V"
            }, 
            {
                "actualWeightPercent": "0.07", 
                "element": "N"
            }, 
            {
                "actualWeightPercent": "0.01", 
                "element": "Nb"
            }, 
            {
                "actualWeightPercent": "13.56", 
                "element": "Co"
            }, 
            {
                "actualWeightPercent": "0", 
                "element": "W"
            }, 
            {
                "actualWeightPercent": "0.03", 
                "element": "Al"
            }, 
            {
                "actualWeightPercent": "0", 
                "element": "Ti"
            }
        ], 
        "properties": [
            {
                "scalars": "1295.3", 
                "units": "MPa", 
                "conditions": [
                    {
                        "units": "$^{\\circ}$C", 
                        "scalars": "1038", 
                        "name": "Temperature"
                    }
                ], 
                "name": "Yield strength, YS"
            }, 
            {
                "scalars": "2011.9", 
                "units": "MPa", 
                "conditions": [
                    {
                        "units": "$^{\\circ}$C", 
                        "scalars": "1038", 
                        "name": "Temperature"
                    }
                ], 
                "name": "Ultimate tensile strength, UTS"
            }, 
            {
                "scalars": "12", 
                "units": "%", 
                "conditions": [
                    {
                        "units": "$^{\\circ}$C", 
                        "scalars": "1038", 
                        "name": "Temperature"
                    }
                ], 
                "name": "Elongation"
            }
        ]
    }, 
    {
        "category": "system.chemical", 
        "composition": [
            {
                "actualWeightPercent": "0.12", 
                "element": "C"
            }, 
            {
                "actualWeightPercent": "0.01", 
                "element": "Mn"
            }, 
            {
                "actualWeightPercent": "0.01", 
                "element": "Si"
            }, 
            {
                "actualWeightPercent": "14.4", 
                "element": "Cr"
            }, 
            {
                "actualWeightPercent": "0.01", 
                "element": "Ni"
            }, 
            {
                "actualWeightPercent": "4.99", 
                "element": "Mo"
            }, 
            {
                "actualWeightPercent": "0.41", 
                "element": "V"
            }, 
            {
                "actualWeightPercent": "0.03", 
                "element": "N"
            }, 
            {
                "actualWeightPercent": "0.01", 
                "element": "Nb"
            }, 
            {
                "actualWeightPercent": "13.45", 
                "element": "Co"
            }, 
            {
                "actualWeightPercent": "0", 
                "element": "W"
            }, 
            {
                "actualWeightPercent": "0.05", 
                "element": "Al"
            }, 
            {
                "actualWeightPercent": "0", 
                "element": "Ti"
            }
        ], 
        "properties": [
            {
                "scalars": "1322.9", 
                "units": "MPa", 
                "conditions": [
                    {
                        "units": "$^{\\circ}$C", 
                        "scalars": "1093", 
                        "name": "Temperature"
                    }
                ], 
                "name": "Yield strength, YS"
            }, 
            {
                "scalars": "1984.3", 
                "units": "MPa", 
                "conditions": [
                    {
                        "units": "$^{\\circ}$C", 
                        "scalars": "1093", 
                        "name": "Temperature"
                    }
                ], 
                "name": "Ultimate tensile strength, UTS"
            }, 
            {
                "scalars": "16", 
                "units": "%", 
                "conditions": [
                    {
                        "units": "$^{\\circ}$C", 
                        "scalars": "1093", 
                        "name": "Temperature"
                    }
                ], 
                "name": "Elongation"
            }
        ]
    }, 
    {
        "category": "system.chemical", 
        "composition": [
            {
                "actualWeightPercent": "0.12", 
                "element": "C"
            }, 
            {
                "actualWeightPercent": "0.01", 
                "element": "Mn"
            }, 
            {
                "actualWeightPercent": "0.01", 
                "element": "Si"
            }, 
            {
                "actualWeightPercent": "14.52", 
                "element": "Cr"
            }, 
            {
                "actualWeightPercent": "0.01", 
                "element": "Ni"
            }, 
            {
                "actualWeightPercent": "5.09", 
                "element": "Mo"
            }, 
            {
                "actualWeightPercent": "0.43", 
                "element": "V"
            }, 
            {
                "actualWeightPercent": "0.03", 
                "element": "N"
            }, 
            {
                "actualWeightPercent": "0.01", 
                "element": "Nb"
            }, 
            {
                "actualWeightPercent": "13.48", 
                "element": "Co"
            }, 
            {
                "actualWeightPercent": "0", 
                "element": "W"
            }, 
            {
                "actualWeightPercent": "0.03", 
                "element": "Al"
            }, 
            {
                "actualWeightPercent": "0", 
                "element": "Ti"
            }
        ], 
        "properties": [
            {
                "scalars": "1515.8", 
                "units": "MPa", 
                "conditions": [
                    {
                        "units": "$^{\\circ}$C", 
                        "scalars": "1093", 
                        "name": "Temperature"
                    }
                ], 
                "name": "Yield strength, YS"
            }, 
            {
                "scalars": "2101.5", 
                "units": "MPa", 
                "conditions": [
                    {
                        "units": "$^{\\circ}$C", 
                        "scalars": "1093", 
                        "name": "Temperature"
                    }
                ], 
                "name": "Ultimate tensile strength, UTS"
            }, 
            {
                "scalars": "6", 
                "units": "%", 
                "conditions": [
                    {
                        "units": "$^{\\circ}$C", 
                        "scalars": "1093", 
                        "name": "Temperature"
                    }
                ], 
                "name": "Elongation"
            }
        ]
    }, 
    {
        "category": "system.chemical", 
        "composition": [
            {
                "actualWeightPercent": "0.21", 
                "element": "C"
            }, 
            {
                "actualWeightPercent": "0.01", 
                "element": "Mn"
            }, 
            {
                "actualWeightPercent": "0.01", 
                "element": "Si"
            }, 
            {
                "actualWeightPercent": "14.58", 
                "element": "Cr"
            }, 
            {
                "actualWeightPercent": "0.01", 
                "element": "Ni"
            }, 
            {
                "actualWeightPercent": "5.02", 
                "element": "Mo"
            }, 
            {
                "actualWeightPercent": "0.46", 
                "element": "V"
            }, 
            {
                "actualWeightPercent": "0.02", 
                "element": "N"
            }, 
            {
                "actualWeightPercent": "0.01", 
                "element": "Nb"
            }, 
            {
                "actualWeightPercent": "13.45", 
                "element": "Co"
            }, 
            {
                "actualWeightPercent": "0", 
                "element": "W"
            }, 
            {
                "actualWeightPercent": "0.05", 
                "element": "Al"
            }, 
            {
                "actualWeightPercent": "0", 
                "element": "Ti"
            }
        ], 
        "properties": [
            {
                "scalars": "1529.6", 
                "units": "MPa", 
                "conditions": [
                    {
                        "units": "$^{\\circ}$C", 
                        "scalars": "1093", 
                        "name": "Temperature"
                    }
                ], 
                "name": "Yield strength, YS"
            }, 
            {
                "scalars": "2108.3", 
                "units": "MPa", 
                "conditions": [
                    {
                        "units": "$^{\\circ}$C", 
                        "scalars": "1093", 
                        "name": "Temperature"
                    }
                ], 
                "name": "Ultimate tensile strength, UTS"
            }, 
            {
                "scalars": "12", 
                "units": "%", 
                "conditions": [
                    {
                        "units": "$^{\\circ}$C", 
                        "scalars": "1093", 
                        "name": "Temperature"
                    }
                ], 
                "name": "Elongation"
            }
        ]
    }, 
    {
        "category": "system.chemical", 
        "composition": [
            {
                "actualWeightPercent": "0.21", 
                "element": "C"
            }, 
            {
                "actualWeightPercent": "0.01", 
                "element": "Mn"
            }, 
            {
                "actualWeightPercent": "0.01", 
                "element": "Si"
            }, 
            {
                "actualWeightPercent": "14.6", 
                "element": "Cr"
            }, 
            {
                "actualWeightPercent": "0.01", 
                "element": "Ni"
            }, 
            {
                "actualWeightPercent": "5.02", 
                "element": "Mo"
            }, 
            {
                "actualWeightPercent": "0.41", 
                "element": "V"
            }, 
            {
                "actualWeightPercent": "0.02", 
                "element": "N"
            }, 
            {
                "actualWeightPercent": "0.01", 
                "element": "Nb"
            }, 
            {
                "actualWeightPercent": "13.48", 
                "element": "Co"
            }, 
            {
                "actualWeightPercent": "0", 
                "element": "W"
            }, 
            {
                "actualWeightPercent": "0.05", 
                "element": "Al"
            }, 
            {
                "actualWeightPercent": "0", 
                "element": "Ti"
            }
        ], 
        "properties": [
            {
                "scalars": "1405.6", 
                "units": "MPa", 
                "conditions": [
                    {
                        "units": "$^{\\circ}$C", 
                        "scalars": "1093", 
                        "name": "Temperature"
                    }
                ], 
                "name": "Yield strength, YS"
            }, 
            {
                "scalars": "2122.1", 
                "units": "MPa", 
                "conditions": [
                    {
                        "units": "$^{\\circ}$C", 
                        "scalars": "1093", 
                        "name": "Temperature"
                    }
                ], 
                "name": "Ultimate tensile strength, UTS"
            }, 
            {
                "scalars": "12", 
                "units": "%", 
                "conditions": [
                    {
                        "units": "$^{\\circ}$C", 
                        "scalars": "1093", 
                        "name": "Temperature"
                    }
                ], 
                "name": "Elongation"
            }
        ]
    }, 
    {
        "category": "system.chemical", 
        "composition": [
            {
                "actualWeightPercent": "0.15", 
                "element": "C"
            }, 
            {
                "actualWeightPercent": "0.01", 
                "element": "Mn"
            }, 
            {
                "actualWeightPercent": "0.01", 
                "element": "Si"
            }, 
            {
                "actualWeightPercent": "14.48", 
                "element": "Cr"
            }, 
            {
                "actualWeightPercent": "0.01", 
                "element": "Ni"
            }, 
            {
                "actualWeightPercent": "5.06", 
                "element": "Mo"
            }, 
            {
                "actualWeightPercent": "0.46", 
                "element": "V"
            }, 
            {
                "actualWeightPercent": "0.15", 
                "element": "N"
            }, 
            {
                "actualWeightPercent": "0.01", 
                "element": "Nb"
            }, 
            {
                "actualWeightPercent": "13.49", 
                "element": "Co"
            }, 
            {
                "actualWeightPercent": "0", 
                "element": "W"
            }, 
            {
                "actualWeightPercent": "0.05", 
                "element": "Al"
            }, 
            {
                "actualWeightPercent": "0", 
                "element": "Ti"
            }
        ], 
        "properties": [
            {
                "scalars": "1164.4", 
                "units": "MPa", 
                "conditions": [
                    {
                        "units": "$^{\\circ}$C", 
                        "scalars": "1093", 
                        "name": "Temperature"
                    }
                ], 
                "name": "Yield strength, YS"
            }, 
            {
                "scalars": "2032.6", 
                "units": "MPa", 
                "conditions": [
                    {
                        "units": "$^{\\circ}$C", 
                        "scalars": "1093", 
                        "name": "Temperature"
                    }
                ], 
                "name": "Ultimate tensile strength, UTS"
            }, 
            {
                "scalars": "4", 
                "units": "%", 
                "conditions": [
                    {
                        "units": "$^{\\circ}$C", 
                        "scalars": "1093", 
                        "name": "Temperature"
                    }
                ], 
                "name": "Elongation"
            }
        ]
    }, 
    {
        "category": "system.chemical", 
        "composition": [
            {
                "actualWeightPercent": "0.07", 
                "element": "C"
            }, 
            {
                "actualWeightPercent": "0.01", 
                "element": "Mn"
            }, 
            {
                "actualWeightPercent": "0.01", 
                "element": "Si"
            }, 
            {
                "actualWeightPercent": "15.54", 
                "element": "Cr"
            }, 
            {
                "actualWeightPercent": "0.01", 
                "element": "Ni"
            }, 
            {
                "actualWeightPercent": "4.99", 
                "element": "Mo"
            }, 
            {
                "actualWeightPercent": "0.41", 
                "element": "V"
            }, 
            {
                "actualWeightPercent": "0.03", 
                "element": "N"
            }, 
            {
                "actualWeightPercent": "0.01", 
                "element": "Nb"
            }, 
            {
                "actualWeightPercent": "13.41", 
                "element": "Co"
            }, 
            {
                "actualWeightPercent": "0", 
                "element": "W"
            }, 
            {
                "actualWeightPercent": "0.03", 
                "element": "Al"
            }, 
            {
                "actualWeightPercent": "0", 
                "element": "Ti"
            }
        ], 
        "properties": [
            {
                "scalars": "1281.5", 
                "units": "MPa", 
                "conditions": [
                    {
                        "units": "$^{\\circ}$C", 
                        "scalars": "1038", 
                        "name": "Temperature"
                    }
                ], 
                "name": "Yield strength, YS"
            }, 
            {
                "scalars": "1963.7", 
                "units": "MPa", 
                "conditions": [
                    {
                        "units": "$^{\\circ}$C", 
                        "scalars": "1038", 
                        "name": "Temperature"
                    }
                ], 
                "name": "Ultimate tensile strength, UTS"
            }, 
            {
                "scalars": "9", 
                "units": "%",
