Repository: hackingmaterials/automatminer

automatminer is an automatic prediction engine for materials properties.
- **Website (including documentation):** <https://hackingmaterials.github.io/automatminer>
- **Help/Support:** <https://groups.google.com/forum/#!forum/matminer>
- **Source:** <https://github.com/hackingmaterials/automatminer>

File: matbench/data/sources/steel_strength.json (part 3 of 57)
[
                        "scalars": "900", 
                        "name": "Temperature"
                    }
                ], 
                "name": "Ultimate tensile strength, UTS"
            }, 
            {
                "scalars": "10", 
                "units": "%", 
                "conditions": [
                    {
                        "units": "$^{\\circ}$C", 
                        "scalars": "900", 
                        "name": "Temperature"
                    }
                ], 
                "name": "Elongation"
            }
        ]
    }, 
    {
        "category": "system.chemical", 
        "composition": [
            {
                "actualWeightPercent": "0.01", 
                "element": "C"
            }, 
            {
                "actualWeightPercent": "0.01", 
                "element": "Mn"
            }, 
            {
                "actualWeightPercent": "0.01", 
                "element": "Si"
            }, 
            {
                "actualWeightPercent": "0.01", 
                "element": "Cr"
            }, 
            {
                "actualWeightPercent": "15.1", 
                "element": "Ni"
            }, 
            {
                "actualWeightPercent": "5.1", 
                "element": "Mo"
            }, 
            {
                "actualWeightPercent": "0.01", 
                "element": "V"
            }, 
            {
                "actualWeightPercent": "0", 
                "element": "N"
            }, 
            {
                "actualWeightPercent": "0.01", 
                "element": "Nb"
            }, 
            {
                "actualWeightPercent": "9.2", 
                "element": "Co"
            }, 
            {
                "actualWeightPercent": "0", 
                "element": "W"
            }, 
            {
                "actualWeightPercent": "0.92", 
                "element": "Al"
            }, 
            {
                "actualWeightPercent": "0.7", 
                "element": "Ti"
            }
        ], 
        "properties": [
            {
                "scalars": "1619.2", 
                "units": "MPa", 
                "conditions": [
                    {
                        "units": "$^{\\circ}$C", 
                        "scalars": "982", 
                        "name": "Temperature"
                    }
                ], 
                "name": "Yield strength, YS"
            }, 
            {
                "scalars": "1722.5", 
                "units": "MPa", 
                "conditions": [
                    {
                        "units": "$^{\\circ}$C", 
                        "scalars": "982", 
                        "name": "Temperature"
                    }
                ], 
                "name": "Ultimate tensile strength, UTS"
            }, 
            {
                "scalars": "9", 
                "units": "%", 
                "conditions": [
                    {
                        "units": "$^{\\circ}$C", 
                        "scalars": "982", 
                        "name": "Temperature"
                    }
                ], 
                "name": "Elongation"
            }
        ]
    }, 
    {
        "category": "system.chemical", 
        "composition": [
            {
                "actualWeightPercent": "0.01", 
                "element": "C"
            }, 
            {
                "actualWeightPercent": "0.01", 
                "element": "Mn"
            }, 
            {
                "actualWeightPercent": "0.01", 
                "element": "Si"
            }, 
            {
                "actualWeightPercent": "0.01", 
                "element": "Cr"
            }, 
            {
                "actualWeightPercent": "15.1", 
                "element": "Ni"
            }, 
            {
                "actualWeightPercent": "5.1", 
                "element": "Mo"
            }, 
            {
                "actualWeightPercent": "0.01", 
                "element": "V"
            }, 
            {
                "actualWeightPercent": "0", 
                "element": "N"
            }, 
            {
                "actualWeightPercent": "0.01", 
                "element": "Nb"
            }, 
            {
                "actualWeightPercent": "9.2", 
                "element": "Co"
            }, 
            {
                "actualWeightPercent": "0", 
                "element": "W"
            }, 
            {
                "actualWeightPercent": "0.92", 
                "element": "Al"
            }, 
            {
                "actualWeightPercent": "0.7", 
                "element": "Ti"
            }
        ], 
        "properties": [
            {
                "scalars": "1936.1", 
                "units": "MPa", 
                "conditions": [
                    {
                        "units": "$^{\\circ}$C", 
                        "scalars": "982", 
                        "name": "Temperature"
                    }
                ], 
                "name": "Yield strength, YS"
            }, 
            {
                "scalars": "2067", 
                "units": "MPa", 
                "conditions": [
                    {
                        "units": "$^{\\circ}$C", 
                        "scalars": "982", 
                        "name": "Temperature"
                    }
                ], 
                "name": "Ultimate tensile strength, UTS"
            }, 
            {
                "scalars": "6", 
                "units": "%", 
                "conditions": [
                    {
                        "units": "$^{\\circ}$C", 
                        "scalars": "982", 
                        "name": "Temperature"
                    }
                ], 
                "name": "Elongation"
            }
        ]
    }, 
    {
        "category": "system.chemical", 
        "composition": [
            {
                "actualWeightPercent": "0.01", 
                "element": "C"
            }, 
            {
                "actualWeightPercent": "0.01", 
                "element": "Mn"
            }, 
            {
                "actualWeightPercent": "0.01", 
                "element": "Si"
            }, 
            {
                "actualWeightPercent": "0.01", 
                "element": "Cr"
            }, 
            {
                "actualWeightPercent": "15.1", 
                "element": "Ni"
            }, 
            {
                "actualWeightPercent": "5.1", 
                "element": "Mo"
            }, 
            {
                "actualWeightPercent": "0.01", 
                "element": "V"
            }, 
            {
                "actualWeightPercent": "0", 
                "element": "N"
            }, 
            {
                "actualWeightPercent": "0.01", 
                "element": "Nb"
            }, 
            {
                "actualWeightPercent": "9.2", 
                "element": "Co"
            }, 
            {
                "actualWeightPercent": "0", 
                "element": "W"
            }, 
            {
                "actualWeightPercent": "0.92", 
                "element": "Al"
            }, 
            {
                "actualWeightPercent": "0.7", 
                "element": "Ti"
            }
        ], 
        "properties": [
            {
                "scalars": "1729.4", 
                "units": "MPa", 
                "conditions": [
                    {
                        "units": "$^{\\circ}$C", 
                        "scalars": "982", 
                        "name": "Temperature"
                    }
                ], 
                "name": "Yield strength, YS"
            }, 
            {
                "scalars": "1874.1", 
                "units": "MPa", 
                "conditions": [
                    {
                        "units": "$^{\\circ}$C", 
                        "scalars": "982", 
                        "name": "Temperature"
                    }
                ], 
                "name": "Ultimate tensile strength, UTS"
            }, 
            {
                "scalars": "8", 
                "units": "%", 
                "conditions": [
                    {
                        "units": "$^{\\circ}$C", 
                        "scalars": "982", 
                        "name": "Temperature"
                    }
                ], 
                "name": "Elongation"
            }
        ]
    }, 
    {
        "category": "system.chemical", 
        "composition": [
            {
                "actualWeightPercent": "0.01", 
                "element": "C"
            }, 
            {
                "actualWeightPercent": "0.01", 
                "element": "Mn"
            }, 
            {
                "actualWeightPercent": "0.01", 
                "element": "Si"
            }, 
            {
                "actualWeightPercent": "0.01", 
                "element": "Cr"
            }, 
            {
                "actualWeightPercent": "15.1", 
                "element": "Ni"
            }, 
            {
                "actualWeightPercent": "5.1", 
                "element": "Mo"
            }, 
            {
                "actualWeightPercent": "0.01", 
                "element": "V"
            }, 
            {
                "actualWeightPercent": "0", 
                "element": "N"
            }, 
            {
                "actualWeightPercent": "0.01", 
                "element": "Nb"
            }, 
            {
                "actualWeightPercent": "9.2", 
                "element": "Co"
            }, 
            {
                "actualWeightPercent": "0", 
                "element": "W"
            }, 
            {
                "actualWeightPercent": "0.92", 
                "element": "Al"
            }, 
            {
                "actualWeightPercent": "0.7", 
                "element": "Ti"
            }
        ], 
        "properties": [
            {
                "scalars": "1281.5", 
                "units": "MPa", 
                "conditions": [
                    {
                        "units": "$^{\\circ}$C", 
                        "scalars": "982", 
                        "name": "Temperature"
                    }
                ], 
                "name": "Yield strength, YS"
            }, 
            {
                "scalars": "1398.7", 
                "units": "MPa", 
                "conditions": [
                    {
                        "units": "$^{\\circ}$C", 
                        "scalars": "982", 
                        "name": "Temperature"
                    }
                ], 
                "name": "Ultimate tensile strength, UTS"
            }, 
            {
                "scalars": "16", 
                "units": "%", 
                "conditions": [
                    {
                        "units": "$^{\\circ}$C", 
                        "scalars": "982", 
                        "name": "Temperature"
                    }
                ], 
                "name": "Elongation"
            }
        ]
    }, 
    {
        "category": "system.chemical", 
        "composition": [
            {
                "actualWeightPercent": "0.01", 
                "element": "C"
            }, 
            {
                "actualWeightPercent": "0.01", 
                "element": "Mn"
            }, 
            {
                "actualWeightPercent": "0.01", 
                "element": "Si"
            }, 
            {
                "actualWeightPercent": "0.01", 
                "element": "Cr"
            }, 
            {
                "actualWeightPercent": "15.1", 
                "element": "Ni"
            }, 
            {
                "actualWeightPercent": "5.1", 
                "element": "Mo"
            }, 
            {
                "actualWeightPercent": "0.01", 
                "element": "V"
            }, 
            {
                "actualWeightPercent": "0", 
                "element": "N"
            }, 
            {
                "actualWeightPercent": "0.01", 
                "element": "Nb"
            }, 
            {
                "actualWeightPercent": "9.2", 
                "element": "Co"
            }, 
            {
                "actualWeightPercent": "0", 
                "element": "W"
            }, 
            {
                "actualWeightPercent": "0.92", 
                "element": "Al"
            }, 
            {
                "actualWeightPercent": "0.7", 
                "element": "Ti"
            }
        ], 
        "properties": [
            {
                "scalars": "1502", 
                "units": "MPa", 
                "conditions": [
                    {
                        "units": "$^{\\circ}$C", 
                        "scalars": "982", 
                        "name": "Temperature"
                    }
                ], 
                "name": "Yield strength, YS"
            }, 
            {
                "scalars": "1660.5", 
                "units": "MPa", 
                "conditions": [
                    {
                        "units": "$^{\\circ}$C", 
                        "scalars": "982", 
                        "name": "Temperature"
                    }
                ], 
                "name": "Ultimate tensile strength, UTS"
            }, 
            {
                "scalars": "10", 
                "units": "%", 
                "conditions": [
                    {
                        "units": "$^{\\circ}$C", 
                        "scalars": "982", 
                        "name": "Temperature"
                    }
                ], 
                "name": "Elongation"
            }
        ]
    }, 
    {
        "category": "system.chemical", 
        "composition": [
            {
                "actualWeightPercent": "0.01", 
                "element": "C"
            }, 
            {
                "actualWeightPercent": "0.01", 
                "element": "Mn"
            }, 
            {
                "actualWeightPercent": "0.01", 
                "element": "Si"
            }, 
            {
                "actualWeightPercent": "0.01", 
                "element": "Cr"
            }, 
            {
                "actualWeightPercent": "15.1", 
                "element": "Ni"
            }, 
            {
                "actualWeightPercent": "5.1", 
                "element": "Mo"
            }, 
            {
                "actualWeightPercent": "0.01", 
                "element": "V"
            }, 
            {
                "actualWeightPercent": "0", 
                "element": "N"
            }, 
            {
                "actualWeightPercent": "0.01", 
                "element": "Nb"
            }, 
            {
                "actualWeightPercent": "9.2", 
                "element": "Co"
            }, 
            {
                "actualWeightPercent": "0", 
                "element": "W"
            }, 
            {
                "actualWeightPercent": "0.92", 
                "element": "Al"
            }, 
            {
                "actualWeightPercent": "0.7", 
                "element": "Ti"
            }
        ], 
        "properties": [
            {
                "scalars": "1412.5", 
                "units": "MPa", 
                "conditions": [
                    {
                        "units": "$^{\\circ}$C", 
                        "scalars": "982", 
                        "name": "Temperature"
                    }
                ], 
                "name": "Yield strength, YS"
            }, 
            {
                "scalars": "1591.6", 
                "units": "MPa", 
                "conditions": [
                    {
                        "units": "$^{\\circ}$C", 
                        "scalars": "982", 
                        "name": "Temperature"
                    }
                ], 
                "name": "Ultimate tensile strength, UTS"
            }, 
            {
                "scalars": "12", 
                "units": "%", 
                "conditions": [
                    {
                        "units": "$^{\\circ}$C", 
                        "scalars": "982", 
                        "name": "Temperature"
                    }
                ], 
                "name": "Elongation"
            }
        ]
    }, 
    {
        "category": "system.chemical", 
        "composition": [
            {
                "actualWeightPercent": "0.01", 
                "element": "C"
            }, 
            {
                "actualWeightPercent": "0.05", 
                "element": "Mn"
            }, 
            {
                "actualWeightPercent": "0.11", 
                "element": "Si"
            }, 
            {
                "actualWeightPercent": "4.62", 
                "element": "Cr"
            }, 
            {
                "actualWeightPercent": "12.08", 
                "element": "Ni"
            }, 
            {
                "actualWeightPercent": "2.79", 
                "element": "Mo"
            }, 
            {
                "actualWeightPercent": "0.01", 
                "element": "V"
            }, 
            {
                "actualWeightPercent": "0", 
                "element": "N"
            }, 
            {
                "actualWeightPercent": "0.01", 
                "element": "Nb"
            }, 
            {
                "actualWeightPercent": "0.01", 
                "element": "Co"
            }, 
            {
                "actualWeightPercent": "0", 
                "element": "W"
            }, 
            {
                "actualWeightPercent": "0.21", 
                "element": "Al"
            }, 
            {
                "actualWeightPercent": "0.2", 
                "element": "Ti"
            }
        ], 
        "properties": [
            {
                "scalars": "1167.2", 
                "units": "MPa", 
                "conditions": [
                    {
                        "units": "$^{\\circ}$C", 
                        "scalars": "816", 
                        "name": "Temperature"
                    }
                ], 
                "name": "Yield strength, YS"
            }, 
            {
                "scalars": "1220.9", 
                "units": "MPa", 
                "conditions": [
                    {
                        "units": "$^{\\circ}$C", 
                        "scalars": "816", 
                        "name": "Temperature"
                    }
                ], 
                "name": "Ultimate tensile strength, UTS"
            }, 
            {
                "scalars": "17.5", 
                "units": "%", 
                "conditions": [
                    {
                        "units": "$^{\\circ}$C", 
                        "scalars": "816", 
                        "name": "Temperature"
                    }
                ], 
                "name": "Elongation"
            }, 
            {
                "scalars": "125.8", 
                "units": "J", 
                "conditions": [
                    {
                        "units": "$^{\\circ}$C", 
                        "scalars": "816", 
                        "name": "Temperature"
                    }
                ], 
                "name": "Charpy impact energy"
            }
        ]
    }, 
    {
        "category": "system.chemical", 
        "composition": [
            {
                "actualWeightPercent": "0.01", 
                "element": "C"
            }, 
            {
                "actualWeightPercent": "0.03", 
                "element": "Mn"
            }, 
            {
                "actualWeightPercent": "0.11", 
                "element": "Si"
            }, 
            {
                "actualWeightPercent": "4.77", 
                "element": "Cr"
            }, 
            {
                "actualWeightPercent": "12.21", 
                "element": "Ni"
            }, 
            {
                "actualWeightPercent": "3.03", 
                "element": "Mo"
            }, 
            {
                "actualWeightPercent": "0.01", 
                "element": "V"
            }, 
            {
                "actualWeightPercent": "0", 
                "element": "N"
            }, 
            {
                "actualWeightPercent": "0.01", 
                "element": "Nb"
            }, 
            {
                "actualWeightPercent": "0.01", 
                "element": "Co"
            }, 
            {
                "actualWeightPercent": "0", 
                "element": "W"
            }, 
            {
                "actualWeightPercent": "0.26", 
                "element": "Al"
            }, 
            {
                "actualWeightPercent": "0.2", 
                "element": "Ti"
            }
        ], 
        "properties": [
            {
                "scalars": "1216.8", 
                "units": "MPa", 
                "conditions": [
                    {
                        "units": "$^{\\circ}$C", 
                        "scalars": "816", 
                        "name": "Temperature"
                    }
                ], 
                "name": "Yield strength, YS"
            }, 
            {
                "scalars": "1249.8", 
                "units": "MPa", 
                "conditions": [
                    {
                        "units": "$^{\\circ}$C", 
                        "scalars": "816", 
                        "name": "Temperature"
                    }
                ], 
                "name": "Ultimate tensile strength, UTS"
            }, 
            {
                "scalars": "17", 
                "units": "%", 
                "conditions": [
                    {
                        "units": "$^{\\circ}$C", 
                        "scalars": "816", 
                        "name": "Temperature"
                    }
                ], 
                "name": "Elongation"
            }, 
            {
                "scalars": "124.1", 
                "units": "J", 
                "conditions": [
                    {
                        "units": "$^{\\circ}$C", 
                        "scalars": "816", 
                        "name": "Temperature"
                    }
                ], 
                "name": "Charpy impact energy"
            }
        ]
    }, 
    {
        "category": "system.chemical", 
        "composition": [
            {
                "actualWeightPercent": "0.01", 
                "element": "C"
            }, 
            {
                "actualWeightPercent": "0.05", 
                "element": "Mn"
            }, 
            {
                "actualWeightPercent": "0.12", 
                "element": "Si"
            }, 
            {
                "actualWeightPercent": "4.8", 
                "element": "Cr"
            }, 
            {
                "actualWeightPercent": "12.16", 
                "element": "Ni"
            }, 
            {
                "actualWeightPercent": "2.99", 
                "element": "Mo"
            }, 
            {
                "actualWeightPercent": "0.01", 
                "element": "V"
            }, 
            {
                "actualWeightPercent": "0", 
                "element": "N"
            }, 
            {
                "actualWeightPercent": "0.01", 
                "element": "Nb"
            }, 
            {
                "actualWeightPercent": "0.01", 
                "element": "Co"
            }, 
            {
                "actualWeightPercent": "0", 
                "element": "W"
            }, 
            {
                "actualWeightPercent": "0.4", 
                "element": "Al"
            }, 
            {
                "actualWeightPercent": "0.19", 
                "element": "Ti"
            }
        ], 
        "properties": [
            {
                "scalars": "1272.6", 
                "units": "MPa", 
                "conditions": [
                    {
                        "units": "$^{\\circ}$C", 
                        "scalars": "816", 
                        "name": "Temperature"
                    }
                ], 
                "name": "Yield strength, YS"
            }, 
            {
                "scalars": "1318.1", 
                "units": "MPa", 
                "conditions": [
                    {
                        "units": "$^{\\circ}$C", 
                        "scalars": "816", 
                        "name": "Temperature"
                    }
                ], 
                "name": "Ultimate tensile strength, UTS"
            }, 
            {
                "scalars": "17.5", 
                "units": "%", 
                "conditions": [
                    {
                        "units": "$^{\\circ}$C", 
                        "scalars": "816", 
                        "name": "Temperature"
                    }
                ], 
                "name": "Elongation"
            }, 
            {
                "scalars": "98.3", 
                "units": "J", 
                "conditions": [
                    {
                        "units": "$^{\\circ}$C", 
                        "scalars": "816", 
                        "name": "Temperature"
                    }
                ], 
                "name": "Charpy impact energy"
            }
        ]
    }, 
    {
        "category": "system.chemical", 
        "composition": [
            {
                "actualWeightPercent": "0.01", 
                "element": "C"
            }, 
            {
                "actualWeightPercent": "0.08", 
                "element": "Mn"
            }, 
            {
                "actualWeightPercent": "0.05", 
                "element": "Si"
            }, 
            {
                "actualWeightPercent": "4.65", 
                "element": "Cr"
            }, 
            {
                "actualWeightPercent": "12.11", 
                "element": "Ni"
            }, 
            {
                "actualWeightPercent": "3.13", 
                "element": "Mo"
            }, 
            {
                "actualWeightPercent": "0.01", 
                "element": "V"
            }, 
            {
                "actualWeightPercent": "0", 
                "element": "N"
            }, 
            {
                "actualWeightPercent": "0.01", 
                "element": "Nb"
            }, 
            {
                "actualWeightPercent": "0.01", 
                "element": "Co"
            }, 
            {
                "actualWeightPercent": "0", 
                "element": "W"
            }, 
            {
                "actualWeightPercent": "0.57", 
                "element": "Al"
            }, 
            {
                "actualWeightPercent": "0.2", 
                "element": "Ti"
            }
        ], 
        "properties": [
            {
                "scalars": "1390.4", 
                "units": "MPa", 
                "conditions": [
                    {
                        "units": "$^{\\circ}$C", 
                        "scalars": "816", 
                        "name": "Temperature"
                    }
                ], 
                "name": "Yield strength, YS"
            }, 
            {
                "scalars": "1413.8", 
                "units": "MPa", 
                "conditions": [
                    {
                        "units": "$^{\\circ}$C", 
                        "scalars": "816", 
                        "name": "Temperature"
                    }
                ], 
                "name": "Ultimate tensile strength, UTS"
            }, 
            {
                "scalars": "15", 
                "units": "%", 
                "conditions": [
                    {
                        "units": "$^{\\circ}$C", 
                        "scalars": "816", 
                        "name": "Temperature"
                    }
                ], 
                "name": "Elongation"
            }, 
            {
                "scalars": "80.3", 
                "units": "J", 
                "conditions": [
                    {
                        "units": "$^{\\circ}$C", 
                        "scalars": "816", 
                        "name": "Temperature"
                    }
                ], 
                "name": "Charpy impact energy"
            }
        ]
    }, 
    {
        "category": "system.chemical", 
        "composition": [
            {
                "actualWeightPercent": "0.02", 
                "element": "C"
            }, 
            {
                "actualWeightPercent": "0.08", 
                "element": "Mn"
            }, 
            {
                "actualWeightPercent": "0.04", 
                "element": "Si"
            }, 
            {
                "actualWeightPercent": "4.73", 
                "element": "Cr"
            }, 
            {
                "actualWeightPercent": "12.08", 
                "element": "Ni"
            }, 
            {
                "actualWeightPercent": "3.15", 
                "element": "Mo"
            }, 
            {
                "actualWeightPercent": "0.01", 
                "element": "V"
            }, 
            {
                "actualWeightPercent": "0", 
                "element": "N"
            }, 
            {
                "actualWeightPercent": "0.01", 
                "element": "Nb"
            }, 
            {
                "actualWeightPercent": "0.01", 
                "element": "Co"
            }, 
            {
                "actualWeightPercent": "0", 
                "element": "W"
            }, 
            {
                "actualWeightPercent": "0.38", 
                "element": "Al"
            }, 
            {
                "actualWeightPercent": "0.23", 
                "element": "Ti"
            }
        ], 
        "properties": [
            {
                "scalars": "1243.6", 
                "units": "MPa", 
                "conditions": [
                    {
                        "units": "$^{\\circ}$C", 
                        "scalars": "816", 
                        "name": "Temperature"
                    }
                ], 
                "name": "Yield strength, YS"
            }, 
            {
                "scalars": "1267.1", 
                "units": "MPa", 
                "conditions": [
                    {
                        "units": "$^{\\circ}$C", 
                        "scalars": "816", 
                        "name": "Temperature"
                    }
                ], 
                "name": "Ultimate tensile strength, UTS"
            }, 
            {
                "scalars": "17", 
                "units": "%", 
                "conditions": [
                    {
                        "units": "$^{\\circ}$C", 
                        "scalars": "816", 
                        "name": "Temperature"
                    }
                ], 
                "name": "Elongation"
            }, 
            {
                "scalars": "109.5", 
                "units": "J", 
                "conditions": [
                    {
                        "units": "$^{\\circ}$C", 
                        "scalars": "816", 
                        "name": "Temperature"
                    }
                ], 
                "name": "Charpy impact energy"
            }
        ]
    }, 
    {
        "category": "system.chemical", 
        "composition": [
            {
                "actualWeightPercent": "0", 
                "element": "C"
            }, 
            {
                "actualWeightPercent": "0.05", 
                "element": "Mn"
            }, 
            {
                "actualWeightPercent": "0.06", 
                "element": "Si"
            }, 
            {
                "actualWeightPercent": "4.81", 
                "element": "Cr"
            }, 
            {
                "actualWeightPercent": "11.5", 
                "element": "Ni"
            }, 
            {
                "actualWeightPercent": "2.95", 
                "element": "Mo"
            }, 
            {
                "actualWeightPercent": "0.01", 
                "element": "V"
            }, 
            {
                "actualWeightPercent": "0", 
                "element": "N"
            }, 
            {
                "actualWeightPercent": "0.01", 
                "element": "Nb"
            }, 
            {
                "actualWeightPercent": "0.01", 
                "element": "Co"
            }, 
            {
                "actualWeightPercent": "0", 
                "element": "W"
            }, 
            {
                "actualWeightPercent": "0.66", 
                "element": "Al"
            }, 
            {
                "actualWeightPercent": "0.2", 
                "element": "Ti"
            }
        ], 
        "properties": [
            {
                "scalars": "1451.7", 
                "units": "MPa", 
                "conditions": [
                    {
                        "units": "$^{\\circ}$C", 
                        "scalars": "816", 
                        "name": "Temperature"
                    }
                ], 
                "name": "Yield strength, YS"
            }, 
            {
                "scalars": "1494.4", 
                "units": "MPa", 
                "conditions": [
                    {
                        "units": "$^{\\circ}$C", 
                        "scalars": "816", 
                        "name": "Temperature"
                    }
                ], 
                "name": "Ultimate tensile strength, UTS"
            }, 
            {
                "scalars": "16", 
                "units": "%", 
                "conditions": [
                    {
                        "units": "$^{\\circ}$C", 
                        "scalars": "816", 
                        "name": "Temperature"
                    }
                ], 
                "name": "Elongation"
            }, 
            {
                "scalars": "32.5", 
                "units": "J", 
                "conditions": [
                    {
                        "units": "$^{\\circ}$C", 
                        "scalars": "816", 
                        "name": "Temperature"
                    }
                ], 
                "name": "Charpy impact energy"
            }
        ]
    }, 
    {
        "category": "system.chemical", 
        "composition": [
            {
                "actualWeightPercent": "0.01", 
                "element": "C"
            }, 
            {
                "actualWeightPercent": "0.05", 
                "element": "Mn"
            }, 
            {
                "actualWeightPercent": "0.06", 
                "element": "Si"
            }, 
            {
                "actualWeightPercent": "4.86", 
                "element": "Cr"
            }, 
            {
                "actualWeightPercent": "11.6", 
                "element": "Ni"
            }, 
            {
                "actualWeightPercent": "2.95", 
                "element": "Mo"
            }, 
            {
                "actualWeightPercent": "0.01", 
                "element": "V"
            }, 
            {
                "actualWeightPercent": "0", 
                "element": "N"
            }, 
            {
                "actualWeightPercent": "0.01", 
                "element": "Nb"
            }, 
            {
                "actualWeightPercent": "0.01", 
                "element": "Co"
            }, 
            {
                "actualWeightPercent": "0", 
                "element": "W"
            }, 
            {
                "actualWeightPercent": "0.58", 
                "element": "Al"
            }, 
            {
                "actualWeightPercent": "0.22", 
                "element": "Ti"
            }
        ], 
        "properties": [
            {
                "scalars": "1437.3", 
                "units": "MPa", 
                "conditions": [
                    {
                        "units": "$^{\\circ}$C", 
                        "scalars": "816", 
                        "name": "Temperature"
                    }
                ], 
                "name": "Yield strength, YS"
            }, 
            {
                "scalars": "1459.3", 
                "units": "MPa", 
                "conditions": [
                    {
                        "units": "$^{\\circ}$C", 
                        "scalars": "816", 
                        "name": "Temperature"
                    }
                ], 
                "name": "Ultimate tensile strength, UTS"
            }, 
            {
                "scalars": "16", 
                "units": "%", 
                "conditions": [
                    {
                        "units": "$^{\\circ}$C", 
                        "scalars": "816", 
                        "name": "Temperature"
                    }
                ], 
                "name": "Elongation"
            }, 
            {
                "scalars": "40.9", 
                "units": "J", 
                "conditions": [
                    {
                        "units": "$^{\\circ}$C", 
                        "scalars": "816", 
                        "name": "Temperature"
                    }
                ], 
                "name": "Charpy impact energy"
            }
        ]
    }, 
    {
        "category": "system.chemical", 
        "composition": [
            {
                "actualWeightPercent": "0.01", 
                "element": "C"
            }, 
            {
                "actualWeightPercent": "0.05", 
                "element": "Mn"
            }, 
            {
                "actualWeightPercent": "0.06", 
                "element": "Si"
            }, 
            {
                "actualWeightPercent": "5.32", 
                "element": "Cr"
            }, 
            {
                "actualWeightPercent": "12.95", 
                "element": "Ni"
            }, 
            {
                "actualWeightPercent": "2.93", 
                "element": "Mo"
            }, 
            {
                "actualWeightPercent": "0.01", 
                "element": "V"
            }, 
            {
                "actualWeightPercent": "0", 
                "element": "N"
            }, 
            {
                "actualWeightPercent": "0.01", 
                "element": "Nb"
            }, 
            {
                "actualWeightPercent": "0.01", 
                "element": "Co"
            }, 
            {
                "actualWeightPercent": "0", 
                "element": "W"
            }, 
            {
                "actualWeightPercent": "0.51", 
                "element": "Al"
            }, 
            {
                "actualWeightPercent": "0.2", 
                "element": "Ti"
            }
        ], 
        "properties": [
            {
                "scalars": "1404.2", 
                "units": "MPa", 
                "conditions": [
                    {
                        "units": "$^{\\circ}$C", 
                        "scalars": "816", 
                        "name": "Temperature"
                    }
                ], 
                "name": "Yield strength, YS"
            },
