Repository: hackingmaterials/automatminer

automatminer is an automatic prediction engine for materials properties.
- **Website (including documentation):** <https://hackingmaterials.github.io/automatminer>
- **Help/Support:** <https://groups.google.com/forum/#!forum/matminer>
- **Source:** <https://github.com/hackingmaterials/automatminer>

File: matbench/data/sources/steel_strength.json (part 6 of 57)
[
            }, 
            {
                "scalars": "2466.6", 
                "units": "MPa", 
                "conditions": [
                    {
                        "units": "$^{\\circ}$C", 
                        "scalars": "760", 
                        "name": "Temperature"
                    }
                ], 
                "name": "Ultimate tensile strength, UTS"
            }, 
            {
                "scalars": "8", 
                "units": "%", 
                "conditions": [
                    {
                        "units": "$^{\\circ}$C", 
                        "scalars": "760", 
                        "name": "Temperature"
                    }
                ], 
                "name": "Elongation"
            }
        ]
    }, 
    {
        "category": "system.chemical", 
        "composition": [
            {
                "actualWeightPercent": "0.01", 
                "element": "C"
            }, 
            {
                "actualWeightPercent": "0.05", 
                "element": "Mn"
            }, 
            {
                "actualWeightPercent": "0.05", 
                "element": "Si"
            }, 
            {
                "actualWeightPercent": "0.01", 
                "element": "Cr"
            }, 
            {
                "actualWeightPercent": "18", 
                "element": "Ni"
            }, 
            {
                "actualWeightPercent": "3.6", 
                "element": "Mo"
            }, 
            {
                "actualWeightPercent": "0.01", 
                "element": "V"
            }, 
            {
                "actualWeightPercent": "0", 
                "element": "N"
            }, 
            {
                "actualWeightPercent": "0.01", 
                "element": "Nb"
            }, 
            {
                "actualWeightPercent": "13", 
                "element": "Co"
            }, 
            {
                "actualWeightPercent": "0", 
                "element": "W"
            }, 
            {
                "actualWeightPercent": "0.08", 
                "element": "Al"
            }, 
            {
                "actualWeightPercent": "1.88", 
                "element": "Ti"
            }
        ], 
        "properties": [
            {
                "scalars": "2356.4", 
                "units": "MPa", 
                "conditions": [
                    {
                        "units": "$^{\\circ}$C", 
                        "scalars": "816", 
                        "name": "Temperature"
                    }
                ], 
                "name": "Yield strength, YS"
            }, 
            {
                "scalars": "2432.2", 
                "units": "MPa", 
                "conditions": [
                    {
                        "units": "$^{\\circ}$C", 
                        "scalars": "816", 
                        "name": "Temperature"
                    }
                ], 
                "name": "Ultimate tensile strength, UTS"
            }, 
            {
                "scalars": "8", 
                "units": "%", 
                "conditions": [
                    {
                        "units": "$^{\\circ}$C", 
                        "scalars": "816", 
                        "name": "Temperature"
                    }
                ], 
                "name": "Elongation"
            }
        ]
    }, 
    {
        "category": "system.chemical", 
        "composition": [
            {
                "actualWeightPercent": "0", 
                "element": "C"
            }, 
            {
                "actualWeightPercent": "0.05", 
                "element": "Mn"
            }, 
            {
                "actualWeightPercent": "0.05", 
                "element": "Si"
            }, 
            {
                "actualWeightPercent": "0.01", 
                "element": "Cr"
            }, 
            {
                "actualWeightPercent": "18.1", 
                "element": "Ni"
            }, 
            {
                "actualWeightPercent": "3.5", 
                "element": "Mo"
            }, 
            {
                "actualWeightPercent": "0.01", 
                "element": "V"
            }, 
            {
                "actualWeightPercent": "0", 
                "element": "N"
            }, 
            {
                "actualWeightPercent": "0.01", 
                "element": "Nb"
            }, 
            {
                "actualWeightPercent": "13", 
                "element": "Co"
            }, 
            {
                "actualWeightPercent": "0", 
                "element": "W"
            }, 
            {
                "actualWeightPercent": "0.1", 
                "element": "Al"
            }, 
            {
                "actualWeightPercent": "1.62", 
                "element": "Ti"
            }
        ], 
        "properties": [
            {
                "scalars": "2363.3", 
                "units": "MPa", 
                "conditions": [
                    {
                        "units": "$^{\\circ}$C", 
                        "scalars": "0", 
                        "name": "Temperature"
                    }
                ], 
                "name": "Yield strength, YS"
            }, 
            {
                "scalars": "2425.3", 
                "units": "MPa", 
                "conditions": [
                    {
                        "units": "$^{\\circ}$C", 
                        "scalars": "0", 
                        "name": "Temperature"
                    }
                ], 
                "name": "Ultimate tensile strength, UTS"
            }, 
            {
                "scalars": "11", 
                "units": "%", 
                "conditions": [
                    {
                        "units": "$^{\\circ}$C", 
                        "scalars": "0", 
                        "name": "Temperature"
                    }
                ], 
                "name": "Elongation"
            }
        ]
    }, 
    {
        "category": "system.chemical", 
        "composition": [
            {
                "actualWeightPercent": "0", 
                "element": "C"
            }, 
            {
                "actualWeightPercent": "0.05", 
                "element": "Mn"
            }, 
            {
                "actualWeightPercent": "0.05", 
                "element": "Si"
            }, 
            {
                "actualWeightPercent": "0.01", 
                "element": "Cr"
            }, 
            {
                "actualWeightPercent": "18.1", 
                "element": "Ni"
            }, 
            {
                "actualWeightPercent": "3.5", 
                "element": "Mo"
            }, 
            {
                "actualWeightPercent": "0.01", 
                "element": "V"
            }, 
            {
                "actualWeightPercent": "0", 
                "element": "N"
            }, 
            {
                "actualWeightPercent": "0.01", 
                "element": "Nb"
            }, 
            {
                "actualWeightPercent": "13", 
                "element": "Co"
            }, 
            {
                "actualWeightPercent": "0", 
                "element": "W"
            }, 
            {
                "actualWeightPercent": "0.1", 
                "element": "Al"
            }, 
            {
                "actualWeightPercent": "1.62", 
                "element": "Ti"
            }
        ], 
        "properties": [
            {
                "scalars": "2335.7", 
                "units": "MPa", 
                "conditions": [
                    {
                        "units": "$^{\\circ}$C", 
                        "scalars": "760", 
                        "name": "Temperature"
                    }
                ], 
                "name": "Yield strength, YS"
            }, 
            {
                "scalars": "2397.7", 
                "units": "MPa", 
                "conditions": [
                    {
                        "units": "$^{\\circ}$C", 
                        "scalars": "760", 
                        "name": "Temperature"
                    }
                ], 
                "name": "Ultimate tensile strength, UTS"
            }, 
            {
                "scalars": "8", 
                "units": "%", 
                "conditions": [
                    {
                        "units": "$^{\\circ}$C", 
                        "scalars": "760", 
                        "name": "Temperature"
                    }
                ], 
                "name": "Elongation"
            }
        ]
    }, 
    {
        "category": "system.chemical", 
        "composition": [
            {
                "actualWeightPercent": "0", 
                "element": "C"
            }, 
            {
                "actualWeightPercent": "0.05", 
                "element": "Mn"
            }, 
            {
                "actualWeightPercent": "0.05", 
                "element": "Si"
            }, 
            {
                "actualWeightPercent": "0.01", 
                "element": "Cr"
            }, 
            {
                "actualWeightPercent": "18.1", 
                "element": "Ni"
            }, 
            {
                "actualWeightPercent": "3.5", 
                "element": "Mo"
            }, 
            {
                "actualWeightPercent": "0.01", 
                "element": "V"
            }, 
            {
                "actualWeightPercent": "0", 
                "element": "N"
            }, 
            {
                "actualWeightPercent": "0.01", 
                "element": "Nb"
            }, 
            {
                "actualWeightPercent": "13", 
                "element": "Co"
            }, 
            {
                "actualWeightPercent": "0", 
                "element": "W"
            }, 
            {
                "actualWeightPercent": "0.1", 
                "element": "Al"
            }, 
            {
                "actualWeightPercent": "1.62", 
                "element": "Ti"
            }
        ], 
        "properties": [
            {
                "scalars": "2294.4", 
                "units": "MPa", 
                "conditions": [
                    {
                        "units": "$^{\\circ}$C", 
                        "scalars": "816", 
                        "name": "Temperature"
                    }
                ], 
                "name": "Yield strength, YS"
            }, 
            {
                "scalars": "2370.2", 
                "units": "MPa", 
                "conditions": [
                    {
                        "units": "$^{\\circ}$C", 
                        "scalars": "816", 
                        "name": "Temperature"
                    }
                ], 
                "name": "Ultimate tensile strength, UTS"
            }, 
            {
                "scalars": "9", 
                "units": "%", 
                "conditions": [
                    {
                        "units": "$^{\\circ}$C", 
                        "scalars": "816", 
                        "name": "Temperature"
                    }
                ], 
                "name": "Elongation"
            }
        ]
    }, 
    {
        "category": "system.chemical", 
        "composition": [
            {
                "actualWeightPercent": "0.01", 
                "element": "C"
            }, 
            {
                "actualWeightPercent": "0.05", 
                "element": "Mn"
            }, 
            {
                "actualWeightPercent": "0.05", 
                "element": "Si"
            }, 
            {
                "actualWeightPercent": "0.01", 
                "element": "Cr"
            }, 
            {
                "actualWeightPercent": "17.5", 
                "element": "Ni"
            }, 
            {
                "actualWeightPercent": "4.15", 
                "element": "Mo"
            }, 
            {
                "actualWeightPercent": "0.01", 
                "element": "V"
            }, 
            {
                "actualWeightPercent": "0", 
                "element": "N"
            }, 
            {
                "actualWeightPercent": "0.01", 
                "element": "Nb"
            }, 
            {
                "actualWeightPercent": "11.5", 
                "element": "Co"
            }, 
            {
                "actualWeightPercent": "0", 
                "element": "W"
            }, 
            {
                "actualWeightPercent": "0.62", 
                "element": "Al"
            }, 
            {
                "actualWeightPercent": "1.48", 
                "element": "Ti"
            }
        ], 
        "properties": [
            {
                "scalars": "2576.9", 
                "units": "MPa", 
                "conditions": [
                    {
                        "units": "$^{\\circ}$C", 
                        "scalars": "0", 
                        "name": "Temperature"
                    }
                ], 
                "name": "Yield strength, YS"
            }, 
            {
                "scalars": "2625.1", 
                "units": "MPa", 
                "conditions": [
                    {
                        "units": "$^{\\circ}$C", 
                        "scalars": "0", 
                        "name": "Temperature"
                    }
                ], 
                "name": "Ultimate tensile strength, UTS"
            }, 
            {
                "scalars": "7", 
                "units": "%", 
                "conditions": [
                    {
                        "units": "$^{\\circ}$C", 
                        "scalars": "0", 
                        "name": "Temperature"
                    }
                ], 
                "name": "Elongation"
            }
        ]
    }, 
    {
        "category": "system.chemical", 
        "composition": [
            {
                "actualWeightPercent": "0.01", 
                "element": "C"
            }, 
            {
                "actualWeightPercent": "0.05", 
                "element": "Mn"
            }, 
            {
                "actualWeightPercent": "0.05", 
                "element": "Si"
            }, 
            {
                "actualWeightPercent": "0.01", 
                "element": "Cr"
            }, 
            {
                "actualWeightPercent": "17.5", 
                "element": "Ni"
            }, 
            {
                "actualWeightPercent": "4.15", 
                "element": "Mo"
            }, 
            {
                "actualWeightPercent": "0.01", 
                "element": "V"
            }, 
            {
                "actualWeightPercent": "0", 
                "element": "N"
            }, 
            {
                "actualWeightPercent": "0.01", 
                "element": "Nb"
            }, 
            {
                "actualWeightPercent": "11.5", 
                "element": "Co"
            }, 
            {
                "actualWeightPercent": "0", 
                "element": "W"
            }, 
            {
                "actualWeightPercent": "0.62", 
                "element": "Al"
            }, 
            {
                "actualWeightPercent": "1.48", 
                "element": "Ti"
            }
        ], 
        "properties": [
            {
                "scalars": "2528.6", 
                "units": "MPa", 
                "conditions": [
                    {
                        "units": "$^{\\circ}$C", 
                        "scalars": "760", 
                        "name": "Temperature"
                    }
                ], 
                "name": "Yield strength, YS"
            }, 
            {
                "scalars": "2590.6", 
                "units": "MPa", 
                "conditions": [
                    {
                        "units": "$^{\\circ}$C", 
                        "scalars": "760", 
                        "name": "Temperature"
                    }
                ], 
                "name": "Ultimate tensile strength, UTS"
            }, 
            {
                "scalars": "6", 
                "units": "%", 
                "conditions": [
                    {
                        "units": "$^{\\circ}$C", 
                        "scalars": "760", 
                        "name": "Temperature"
                    }
                ], 
                "name": "Elongation"
            }
        ]
    }, 
    {
        "category": "system.chemical", 
        "composition": [
            {
                "actualWeightPercent": "0.01", 
                "element": "C"
            }, 
            {
                "actualWeightPercent": "0.05", 
                "element": "Mn"
            }, 
            {
                "actualWeightPercent": "0.05", 
                "element": "Si"
            }, 
            {
                "actualWeightPercent": "0.01", 
                "element": "Cr"
            }, 
            {
                "actualWeightPercent": "17.5", 
                "element": "Ni"
            }, 
            {
                "actualWeightPercent": "4.15", 
                "element": "Mo"
            }, 
            {
                "actualWeightPercent": "0.01", 
                "element": "V"
            }, 
            {
                "actualWeightPercent": "0", 
                "element": "N"
            }, 
            {
                "actualWeightPercent": "0.01", 
                "element": "Nb"
            }, 
            {
                "actualWeightPercent": "11.5", 
                "element": "Co"
            }, 
            {
                "actualWeightPercent": "0", 
                "element": "W"
            }, 
            {
                "actualWeightPercent": "0.62", 
                "element": "Al"
            }, 
            {
                "actualWeightPercent": "1.48", 
                "element": "Ti"
            }
        ], 
        "properties": [
            {
                "scalars": "2425.3", 
                "units": "MPa", 
                "conditions": [
                    {
                        "units": "$^{\\circ}$C", 
                        "scalars": "816", 
                        "name": "Temperature"
                    }
                ], 
                "name": "Yield strength, YS"
            }, 
            {
                "scalars": "2494.2", 
                "units": "MPa", 
                "conditions": [
                    {
                        "units": "$^{\\circ}$C", 
                        "scalars": "816", 
                        "name": "Temperature"
                    }
                ], 
                "name": "Ultimate tensile strength, UTS"
            }, 
            {
                "scalars": "10", 
                "units": "%", 
                "conditions": [
                    {
                        "units": "$^{\\circ}$C", 
                        "scalars": "816", 
                        "name": "Temperature"
                    }
                ], 
                "name": "Elongation"
            }
        ]
    }, 
    {
        "category": "system.chemical", 
        "composition": [
            {
                "actualWeightPercent": "0.02", 
                "element": "C"
            }, 
            {
                "actualWeightPercent": "0.05", 
                "element": "Mn"
            }, 
            {
                "actualWeightPercent": "0.05", 
                "element": "Si"
            }, 
            {
                "actualWeightPercent": "0.01", 
                "element": "Cr"
            }, 
            {
                "actualWeightPercent": "17", 
                "element": "Ni"
            }, 
            {
                "actualWeightPercent": "4.07", 
                "element": "Mo"
            }, 
            {
                "actualWeightPercent": "0.69", 
                "element": "V"
            }, 
            {
                "actualWeightPercent": "0", 
                "element": "N"
            }, 
            {
                "actualWeightPercent": "0.01", 
                "element": "Nb"
            }, 
            {
                "actualWeightPercent": "12.3", 
                "element": "Co"
            }, 
            {
                "actualWeightPercent": "0", 
                "element": "W"
            }, 
            {
                "actualWeightPercent": "0.16", 
                "element": "Al"
            }, 
            {
                "actualWeightPercent": "1.58", 
                "element": "Ti"
            }
        ], 
        "properties": [
            {
                "scalars": "2383.9", 
                "units": "MPa", 
                "conditions": [
                    {
                        "units": "$^{\\circ}$C", 
                        "scalars": "816", 
                        "name": "Temperature"
                    }
                ], 
                "name": "Yield strength, YS"
            }, 
            {
                "scalars": "2432.2", 
                "units": "MPa", 
                "conditions": [
                    {
                        "units": "$^{\\circ}$C", 
                        "scalars": "816", 
                        "name": "Temperature"
                    }
                ], 
                "name": "Ultimate tensile strength, UTS"
            }, 
            {
                "scalars": "10", 
                "units": "%", 
                "conditions": [
                    {
                        "units": "$^{\\circ}$C", 
                        "scalars": "816", 
                        "name": "Temperature"
                    }
                ], 
                "name": "Elongation"
            }
        ]
    }, 
    {
        "category": "system.chemical", 
        "composition": [
            {
                "actualWeightPercent": "0.02", 
                "element": "C"
            }, 
            {
                "actualWeightPercent": "0.05", 
                "element": "Mn"
            }, 
            {
                "actualWeightPercent": "0.05", 
                "element": "Si"
            }, 
            {
                "actualWeightPercent": "0.01", 
                "element": "Cr"
            }, 
            {
                "actualWeightPercent": "17", 
                "element": "Ni"
            }, 
            {
                "actualWeightPercent": "4.07", 
                "element": "Mo"
            }, 
            {
                "actualWeightPercent": "0.69", 
                "element": "V"
            }, 
            {
                "actualWeightPercent": "0", 
                "element": "N"
            }, 
            {
                "actualWeightPercent": "0.01", 
                "element": "Nb"
            }, 
            {
                "actualWeightPercent": "12.3", 
                "element": "Co"
            }, 
            {
                "actualWeightPercent": "0", 
                "element": "W"
            }, 
            {
                "actualWeightPercent": "0.16", 
                "element": "Al"
            }, 
            {
                "actualWeightPercent": "1.58", 
                "element": "Ti"
            }
        ], 
        "properties": [
            {
                "scalars": "2446", 
                "units": "MPa", 
                "conditions": [
                    {
                        "units": "$^{\\circ}$C", 
                        "scalars": "0", 
                        "name": "Temperature"
                    }
                ], 
                "name": "Yield strength, YS"
            }, 
            {
                "scalars": "2501.1", 
                "units": "MPa", 
                "conditions": [
                    {
                        "units": "$^{\\circ}$C", 
                        "scalars": "0", 
                        "name": "Temperature"
                    }
                ], 
                "name": "Ultimate tensile strength, UTS"
            }, 
            {
                "scalars": "10", 
                "units": "%", 
                "conditions": [
                    {
                        "units": "$^{\\circ}$C", 
                        "scalars": "0", 
                        "name": "Temperature"
                    }
                ], 
                "name": "Elongation"
            }
        ]
    }, 
    {
        "category": "system.chemical", 
        "composition": [
            {
                "actualWeightPercent": "0.02", 
                "element": "C"
            }, 
            {
                "actualWeightPercent": "0.05", 
                "element": "Mn"
            }, 
            {
                "actualWeightPercent": "0.05", 
                "element": "Si"
            }, 
            {
                "actualWeightPercent": "0.01", 
                "element": "Cr"
            }, 
            {
                "actualWeightPercent": "17", 
                "element": "Ni"
            }, 
            {
                "actualWeightPercent": "4.07", 
                "element": "Mo"
            }, 
            {
                "actualWeightPercent": "0.69", 
                "element": "V"
            }, 
            {
                "actualWeightPercent": "0", 
                "element": "N"
            }, 
            {
                "actualWeightPercent": "0.01", 
                "element": "Nb"
            }, 
            {
                "actualWeightPercent": "12.3", 
                "element": "Co"
            }, 
            {
                "actualWeightPercent": "0", 
                "element": "W"
            }, 
            {
                "actualWeightPercent": "0.16", 
                "element": "Al"
            }, 
            {
                "actualWeightPercent": "1.58", 
                "element": "Ti"
            }
        ], 
        "properties": [
            {
                "scalars": "2315", 
                "units": "MPa", 
                "conditions": [
                    {
                        "units": "$^{\\circ}$C", 
                        "scalars": "760", 
                        "name": "Temperature"
                    }
                ], 
                "name": "Yield strength, YS"
            }, 
            {
                "scalars": "2377.1", 
                "units": "MPa", 
                "conditions": [
                    {
                        "units": "$^{\\circ}$C", 
                        "scalars": "760", 
                        "name": "Temperature"
                    }
                ], 
                "name": "Ultimate tensile strength, UTS"
            }, 
            {
                "scalars": "9", 
                "units": "%", 
                "conditions": [
                    {
                        "units": "$^{\\circ}$C", 
                        "scalars": "760", 
                        "name": "Temperature"
                    }
                ], 
                "name": "Elongation"
            }
        ]
    }, 
    {
        "category": "system.chemical", 
        "composition": [
            {
                "actualWeightPercent": "0.01", 
                "element": "C"
            }, 
            {
                "actualWeightPercent": "0.05", 
                "element": "Mn"
            }, 
            {
                "actualWeightPercent": "0.05", 
                "element": "Si"
            }, 
            {
                "actualWeightPercent": "0.01", 
                "element": "Cr"
            }, 
            {
                "actualWeightPercent": "17.4", 
                "element": "Ni"
            }, 
            {
                "actualWeightPercent": "4.97", 
                "element": "Mo"
            }, 
            {
                "actualWeightPercent": "0.01", 
                "element": "V"
            }, 
            {
                "actualWeightPercent": "0", 
                "element": "N"
            }, 
            {
                "actualWeightPercent": "0.01", 
                "element": "Nb"
            }, 
            {
                "actualWeightPercent": "7.9", 
                "element": "Co"
            }, 
            {
                "actualWeightPercent": "0", 
                "element": "W"
            }, 
            {
                "actualWeightPercent": "0.13", 
                "element": "Al"
            }, 
            {
                "actualWeightPercent": "1.5", 
                "element": "Ti"
            }
        ], 
        "properties": [
            {
                "scalars": "2356.4", 
                "units": "MPa", 
                "conditions": [
                    {
                        "units": "$^{\\circ}$C", 
                        "scalars": "816", 
                        "name": "Temperature"
                    }
                ], 
                "name": "Yield strength, YS"
            }, 
            {
                "scalars": "2404.6", 
                "units": "MPa", 
                "conditions": [
                    {
                        "units": "$^{\\circ}$C", 
                        "scalars": "816", 
                        "name": "Temperature"
                    }
                ], 
                "name": "Ultimate tensile strength, UTS"
            }, 
            {
                "scalars": "8", 
                "units": "%", 
                "conditions": [
                    {
                        "units": "$^{\\circ}$C", 
                        "scalars": "816", 
                        "name": "Temperature"
                    }
                ], 
                "name": "Elongation"
            }
        ]
    }, 
    {
        "category": "system.chemical", 
        "composition": [
            {
                "actualWeightPercent": "0", 
                "element": "C"
            }, 
            {
                "actualWeightPercent": "0.05", 
                "element": "Mn"
            }, 
            {
                "actualWeightPercent": "0.05", 
                "element": "Si"
            }, 
            {
                "actualWeightPercent": "0.01", 
                "element": "Cr"
            }, 
            {
                "actualWeightPercent": "18", 
                "element": "Ni"
            }, 
            {
                "actualWeightPercent": "3.6", 
                "element": "Mo"
            }, 
            {
                "actualWeightPercent": "0.5", 
                "element": "V"
            }, 
            {
                "actualWeightPercent": "0", 
                "element": "N"
            }, 
            {
                "actualWeightPercent": "0.01", 
                "element": "Nb"
            }, 
            {
                "actualWeightPercent": "12", 
                "element": "Co"
            }, 
            {
                "actualWeightPercent": "0", 
                "element": "W"
            }, 
            {
                "actualWeightPercent": "0.02", 
                "element": "Al"
            }, 
            {
                "actualWeightPercent": "1.9", 
                "element": "Ti"
            }
        ], 
        "properties": [
            {
                "scalars": "2446", 
                "units": "MPa", 
                "conditions": [
                    {
                        "units": "$^{\\circ}$C", 
                        "scalars": "0", 
                        "name": "Temperature"
                    }
                ], 
                "name": "Yield strength, YS"
            }, 
            {
                "scalars": "2508", 
                "units": "MPa", 
                "conditions": [
                    {
                        "units": "$^{\\circ}$C", 
                        "scalars": "0", 
                        "name": "Temperature"
                    }
                ], 
                "name": "Ultimate tensile strength, UTS"
            }, 
            {
                "scalars": "8", 
                "units": "%", 
                "conditions": [
                    {
                        "units": "$^{\\circ}$C", 
                        "scalars": "0", 
                        "name": "Temperature"
                    }
                ], 
                "name": "Elongation"
            }
        ]
    }, 
    {
        "category": "system.chemical", 
        "composition": [
            {
                "actualWeightPercent": "0", 
                "element": "C"
            }, 
            {
                "actualWeightPercent": "0.05", 
                "element": "Mn"
            }, 
            {
                "actualWeightPercent": "0.05", 
                "element": "Si"
            }, 
            {
                "actualWeightPercent": "0.01", 
                "element": "Cr"
            }, 
            {
                "actualWeightPercent": "18", 
                "element": "Ni"
            }, 
            {
                "actualWeightPercent": "3.6", 
                "element": "Mo"
            }, 
            {
                "actualWeightPercent": "0.5", 
                "element": "V"
            }, 
            {
                "actualWeightPercent": "0", 
                "element": "N"
            }, 
            {
                "actualWeightPercent": "0.01", 
                "element": "Nb"
            }, 
            {
                "actualWeightPercent": "12", 
                "element": "Co"
            }, 
            {
                "actualWeightPercent": "0", 
                "element": "W"
            }, 
            {
                "actualWeightPercent": "0.02", 
                "element": "Al"
            }, 
            {
                "actualWeightPercent": "1.9", 
                "element": "Ti"
            }
        ], 
        "properties": [
            {
                "scalars": "2397.7", 
                "units": "MPa", 
                "conditions": [
                    {
                        "units": "$^{\\circ}$C", 
                        "scalars": "760", 
                        "name": "Temperature"
                    }
                ], 
                "name": "Yield strength, YS"
            }, 
            {
                "scalars": "2459.7", 
                "units": "MPa", 
                "conditions": [
                    {
                        "units": "$^{\\circ}$C", 
                        "scalars": "760", 
                        "name": "Temperature"
                    }
                ], 
                "name": "Ultimate tensile strength, UTS"
            }, 
            {
                "scalars": "10", 
                "units": "%", 
                "conditions": [
                    {
                        "units": "$^{\\circ}$C", 
                        "scalars": "760", 
                        "name": "Temperature"
                    }
                ], 
                "name": "Elongation"
            }
        ]
    }, 
    {
        "category": "system.chemical", 
        "composition": [
            {
                "actualWeightPercent": "0", 
                "element": "C"
            }, 
            {
                "actualWeightPercent": "0.05", 
                "element": "Mn"
            }, 
            {
                "actualWeightPercent": "0.05", 
                "element": "Si"
            }, 
            {
                "actualWeightPercent": "0.01", 
                "element": "Cr"
            }, 
            {
                "actualWeightPercent": "18", 
                "element": "Ni"
            }, 
            {
                "actualWeightPercent": "3.6", 
                "element": "Mo"
            }, 
            {
                "actualWeightPercent": "0.5", 
                "element": "V"
            }, 
            {
                "actualWeightPercent": "0", 
                "element": "N"
            }, 
            {
                "actualWeightPercent": "0.01", 
                "element": "Nb"
            }, 
            {
                "actualWeightPercent": "12", 
                "element": "Co"
            }, 
            {
                "actualWeightPercent": "0", 
                "element": "W"
            }, 
            {
                "actualWeightPercent": "0.02", 
                "element": "Al"
            }, 
            {
                "actualWeightPercent": "1.9", 
                "element": "Ti"
            }
        ], 
        "properties": [
            {
                "scalars": "2363.3", 
                "units": "MPa", 
                "conditions": [
                    {
                        "units": "$^{\\circ}$C", 
                        "scalars": "816", 
                        "name": "Temperature"
                    }
                ], 
                "name": "Yield strength, YS"
            }, 
            {
                "scalars": "2439.1", 
                "units": "MPa", 
                "conditions": [
                    {
                        "units": "$^{\\circ}$C", 
                        "scalars": "816", 
                        "name": "Temperature"
                    }
                ], 
                "name": "Ultimate tensile strength, UTS"
            }, 
            {
                "scalars": "7", 
                "units": "%", 
                "conditions": [
                    {
                        "units": "$^{\\circ}$C", 
                        "scalars": "816", 
                        "name": "Temperature"
                    }
                ], 
                "name": "Elongation"
            }
        ]
    }, 
    {
        "category": "system.chemical", 
        "composition": [
            {
                "actualWeightPercent": "0.01", 
                "element": "C"
            }, 
            {
                "actualWeightPercent": "0.05", 
                "element": "Mn"
            }, 
            {
                "actualWeightPercent": "0.05", 
                "element": "Si"
            }, 
            {
                "actualWeightPercent": "0.01", 
                "element": "Cr"
            }, 
            {
                "actualWeightPercent": "17.2", 
                "element": "Ni"
            }, 
            {
                "actualWeightPercent": "3.95", 
                "element": "Mo"
            }, 
            {
                "actualWeightPercent": "0.01", 
                "element": "V"
            }, 
            {
                "actualWeightPercent": "0", 
                "element": "N"
            }, 
            {
                "actualWeightPercent": "0.01", 
                "element": "Nb"
            }, 
            {
                "actualWeightPercent": "12.2", 
                "element": "Co"
            }, 
            {
                "actualWeightPercent": "0", 
                "element": "W"
            }, 
            {
                "actualWeightPercent": "0.23", 
                "element": "Al"
            }, 
            {
                "actualWeightPercent": "1.78", 
                "element": "Ti"
            }
        ], 
        "properties": [
            {
                "scalars": "2404.6", 
                "units": "MPa", 
                "conditions": [
                    {
                        "units": "$^{\\circ}$C", 
                        "scalars": "0",
