Repository: hackingmaterials/automatminer

automatminer is an automatic prediction engine for materials properties.
- **Website (including documentation):** <https://hackingmaterials.github.io/automatminer>
- **Help/Support:** <https://groups.google.com/forum/#!forum/matminer>
- **Source:** <https://github.com/hackingmaterials/automatminer>

File: matbench/data/sources/steel_strength.json (part 8 of 57)
[
                "conditions": [
                    {
                        "units": "$^{\\circ}$C", 
                        "scalars": "927", 
                        "name": "Temperature"
                    }
                ], 
                "name": "Yield strength, YS"
            }, 
            {
                "scalars": "1336.7", 
                "units": "MPa", 
                "conditions": [
                    {
                        "units": "$^{\\circ}$C", 
                        "scalars": "927", 
                        "name": "Temperature"
                    }
                ], 
                "name": "Ultimate tensile strength, UTS"
            }, 
            {
                "scalars": "15", 
                "units": "%", 
                "conditions": [
                    {
                        "units": "$^{\\circ}$C", 
                        "scalars": "927", 
                        "name": "Temperature"
                    }
                ], 
                "name": "Elongation"
            }
        ]
    }, 
    {
        "category": "system.chemical", 
        "composition": [
            {
                "actualWeightPercent": "0.04", 
                "element": "C"
            }, 
            {
                "actualWeightPercent": "0.01", 
                "element": "Mn"
            }, 
            {
                "actualWeightPercent": "0.02", 
                "element": "Si"
            }, 
            {
                "actualWeightPercent": "12.52", 
                "element": "Cr"
            }, 
            {
                "actualWeightPercent": "8.63", 
                "element": "Ni"
            }, 
            {
                "actualWeightPercent": "2.1", 
                "element": "Mo"
            }, 
            {
                "actualWeightPercent": "0.01", 
                "element": "V"
            }, 
            {
                "actualWeightPercent": "0", 
                "element": "N"
            }, 
            {
                "actualWeightPercent": "0.01", 
                "element": "Nb"
            }, 
            {
                "actualWeightPercent": "0.01", 
                "element": "Co"
            }, 
            {
                "actualWeightPercent": "0", 
                "element": "W"
            }, 
            {
                "actualWeightPercent": "1", 
                "element": "Al"
            }, 
            {
                "actualWeightPercent": "0", 
                "element": "Ti"
            }
        ], 
        "properties": [
            {
                "scalars": "1113.4", 
                "units": "MPa", 
                "conditions": [
                    {
                        "units": "$^{\\circ}$C", 
                        "scalars": "996", 
                        "name": "Temperature"
                    }
                ], 
                "name": "Yield strength, YS"
            }, 
            {
                "scalars": "1190.6", 
                "units": "MPa", 
                "conditions": [
                    {
                        "units": "$^{\\circ}$C", 
                        "scalars": "996", 
                        "name": "Temperature"
                    }
                ], 
                "name": "Ultimate tensile strength, UTS"
            }, 
            {
                "scalars": "17.5", 
                "units": "%", 
                "conditions": [
                    {
                        "units": "$^{\\circ}$C", 
                        "scalars": "996", 
                        "name": "Temperature"
                    }
                ], 
                "name": "Elongation"
            }, 
            {
                "scalars": "162.7", 
                "units": "J", 
                "conditions": [
                    {
                        "units": "$^{\\circ}$C", 
                        "scalars": "996", 
                        "name": "Temperature"
                    }
                ], 
                "name": "Charpy impact energy"
            }
        ]
    }, 
    {
        "category": "system.chemical", 
        "composition": [
            {
                "actualWeightPercent": "0.04", 
                "element": "C"
            }, 
            {
                "actualWeightPercent": "0.01", 
                "element": "Mn"
            }, 
            {
                "actualWeightPercent": "0.02", 
                "element": "Si"
            }, 
            {
                "actualWeightPercent": "12.52", 
                "element": "Cr"
            }, 
            {
                "actualWeightPercent": "8.63", 
                "element": "Ni"
            }, 
            {
                "actualWeightPercent": "2.1", 
                "element": "Mo"
            }, 
            {
                "actualWeightPercent": "0.01", 
                "element": "V"
            }, 
            {
                "actualWeightPercent": "0", 
                "element": "N"
            }, 
            {
                "actualWeightPercent": "0.01", 
                "element": "Nb"
            }, 
            {
                "actualWeightPercent": "0.01", 
                "element": "Co"
            }, 
            {
                "actualWeightPercent": "0", 
                "element": "W"
            }, 
            {
                "actualWeightPercent": "1", 
                "element": "Al"
            }, 
            {
                "actualWeightPercent": "0", 
                "element": "Ti"
            }
        ], 
        "properties": [
            {
                "scalars": "1113.4", 
                "units": "MPa", 
                "conditions": [
                    {
                        "units": "$^{\\circ}$C", 
                        "scalars": "996", 
                        "name": "Temperature"
                    }
                ], 
                "name": "Yield strength, YS"
            }, 
            {
                "scalars": "1190.6", 
                "units": "MPa", 
                "conditions": [
                    {
                        "units": "$^{\\circ}$C", 
                        "scalars": "996", 
                        "name": "Temperature"
                    }
                ], 
                "name": "Ultimate tensile strength, UTS"
            }, 
            {
                "scalars": "17.5", 
                "units": "%", 
                "conditions": [
                    {
                        "units": "$^{\\circ}$C", 
                        "scalars": "996", 
                        "name": "Temperature"
                    }
                ], 
                "name": "Elongation"
            }, 
            {
                "scalars": "202", 
                "units": "J", 
                "conditions": [
                    {
                        "units": "$^{\\circ}$C", 
                        "scalars": "996", 
                        "name": "Temperature"
                    }
                ], 
                "name": "Charpy impact energy"
            }
        ]
    }, 
    {
        "category": "system.chemical", 
        "composition": [
            {
                "actualWeightPercent": "0.04", 
                "element": "C"
            }, 
            {
                "actualWeightPercent": "0.01", 
                "element": "Mn"
            }, 
            {
                "actualWeightPercent": "0.02", 
                "element": "Si"
            }, 
            {
                "actualWeightPercent": "12.52", 
                "element": "Cr"
            }, 
            {
                "actualWeightPercent": "8.63", 
                "element": "Ni"
            }, 
            {
                "actualWeightPercent": "2.1", 
                "element": "Mo"
            }, 
            {
                "actualWeightPercent": "0.01", 
                "element": "V"
            }, 
            {
                "actualWeightPercent": "0", 
                "element": "N"
            }, 
            {
                "actualWeightPercent": "0.01", 
                "element": "Nb"
            }, 
            {
                "actualWeightPercent": "0.01", 
                "element": "Co"
            }, 
            {
                "actualWeightPercent": "0", 
                "element": "W"
            }, 
            {
                "actualWeightPercent": "1", 
                "element": "Al"
            }, 
            {
                "actualWeightPercent": "0", 
                "element": "Ti"
            }
        ], 
        "properties": [
            {
                "scalars": "1384.9", 
                "units": "MPa", 
                "conditions": [
                    {
                        "units": "$^{\\circ}$C", 
                        "scalars": "996", 
                        "name": "Temperature"
                    }
                ], 
                "name": "Yield strength, YS"
            }, 
            {
                "scalars": "1489.6", 
                "units": "MPa", 
                "conditions": [
                    {
                        "units": "$^{\\circ}$C", 
                        "scalars": "996", 
                        "name": "Temperature"
                    }
                ], 
                "name": "Ultimate tensile strength, UTS"
            }, 
            {
                "scalars": "13.8", 
                "units": "%", 
                "conditions": [
                    {
                        "units": "$^{\\circ}$C", 
                        "scalars": "996", 
                        "name": "Temperature"
                    }
                ], 
                "name": "Elongation"
            }, 
            {
                "scalars": "62.4", 
                "units": "J", 
                "conditions": [
                    {
                        "units": "$^{\\circ}$C", 
                        "scalars": "996", 
                        "name": "Temperature"
                    }
                ], 
                "name": "Charpy impact energy"
            }
        ]
    }, 
    {
        "category": "system.chemical", 
        "composition": [
            {
                "actualWeightPercent": "0.04", 
                "element": "C"
            }, 
            {
                "actualWeightPercent": "0.01", 
                "element": "Mn"
            }, 
            {
                "actualWeightPercent": "0.02", 
                "element": "Si"
            }, 
            {
                "actualWeightPercent": "12.52", 
                "element": "Cr"
            }, 
            {
                "actualWeightPercent": "8.63", 
                "element": "Ni"
            }, 
            {
                "actualWeightPercent": "2.1", 
                "element": "Mo"
            }, 
            {
                "actualWeightPercent": "0.01", 
                "element": "V"
            }, 
            {
                "actualWeightPercent": "0", 
                "element": "N"
            }, 
            {
                "actualWeightPercent": "0.01", 
                "element": "Nb"
            }, 
            {
                "actualWeightPercent": "0.01", 
                "element": "Co"
            }, 
            {
                "actualWeightPercent": "0", 
                "element": "W"
            }, 
            {
                "actualWeightPercent": "1", 
                "element": "Al"
            }, 
            {
                "actualWeightPercent": "0", 
                "element": "Ti"
            }
        ], 
        "properties": [
            {
                "scalars": "1367", 
                "units": "MPa", 
                "conditions": [
                    {
                        "units": "$^{\\circ}$C", 
                        "scalars": "996", 
                        "name": "Temperature"
                    }
                ], 
                "name": "Yield strength, YS"
            }, 
            {
                "scalars": "1493.8", 
                "units": "MPa", 
                "conditions": [
                    {
                        "units": "$^{\\circ}$C", 
                        "scalars": "996", 
                        "name": "Temperature"
                    }
                ], 
                "name": "Ultimate tensile strength, UTS"
            }, 
            {
                "scalars": "14.4", 
                "units": "%", 
                "conditions": [
                    {
                        "units": "$^{\\circ}$C", 
                        "scalars": "996", 
                        "name": "Temperature"
                    }
                ], 
                "name": "Elongation"
            }, 
            {
                "scalars": "72.5", 
                "units": "J", 
                "conditions": [
                    {
                        "units": "$^{\\circ}$C", 
                        "scalars": "996", 
                        "name": "Temperature"
                    }
                ], 
                "name": "Charpy impact energy"
            }
        ]
    }, 
    {
        "category": "system.chemical", 
        "composition": [
            {
                "actualWeightPercent": "0.04", 
                "element": "C"
            }, 
            {
                "actualWeightPercent": "0.01", 
                "element": "Mn"
            }, 
            {
                "actualWeightPercent": "0.02", 
                "element": "Si"
            }, 
            {
                "actualWeightPercent": "12.52", 
                "element": "Cr"
            }, 
            {
                "actualWeightPercent": "8.63", 
                "element": "Ni"
            }, 
            {
                "actualWeightPercent": "2.1", 
                "element": "Mo"
            }, 
            {
                "actualWeightPercent": "0.01", 
                "element": "V"
            }, 
            {
                "actualWeightPercent": "0", 
                "element": "N"
            }, 
            {
                "actualWeightPercent": "0.01", 
                "element": "Nb"
            }, 
            {
                "actualWeightPercent": "0.01", 
                "element": "Co"
            }, 
            {
                "actualWeightPercent": "0", 
                "element": "W"
            }, 
            {
                "actualWeightPercent": "1", 
                "element": "Al"
            }, 
            {
                "actualWeightPercent": "0", 
                "element": "Ti"
            }
        ], 
        "properties": [
            {
                "scalars": "1416.6", 
                "units": "MPa", 
                "conditions": [
                    {
                        "units": "$^{\\circ}$C", 
                        "scalars": "927", 
                        "name": "Temperature"
                    }
                ], 
                "name": "Yield strength, YS"
            }, 
            {
                "scalars": "1554.4", 
                "units": "MPa", 
                "conditions": [
                    {
                        "units": "$^{\\circ}$C", 
                        "scalars": "927", 
                        "name": "Temperature"
                    }
                ], 
                "name": "Ultimate tensile strength, UTS"
            }, 
            {
                "scalars": "13.8", 
                "units": "%", 
                "conditions": [
                    {
                        "units": "$^{\\circ}$C", 
                        "scalars": "927", 
                        "name": "Temperature"
                    }
                ], 
                "name": "Elongation"
            }, 
            {
                "scalars": "42", 
                "units": "J", 
                "conditions": [
                    {
                        "units": "$^{\\circ}$C", 
                        "scalars": "927", 
                        "name": "Temperature"
                    }
                ], 
                "name": "Charpy impact energy"
            }
        ]
    }, 
    {
        "category": "system.chemical", 
        "composition": [
            {
                "actualWeightPercent": "0.04", 
                "element": "C"
            }, 
            {
                "actualWeightPercent": "0.01", 
                "element": "Mn"
            }, 
            {
                "actualWeightPercent": "0.02", 
                "element": "Si"
            }, 
            {
                "actualWeightPercent": "12.52", 
                "element": "Cr"
            }, 
            {
                "actualWeightPercent": "8.63", 
                "element": "Ni"
            }, 
            {
                "actualWeightPercent": "2.1", 
                "element": "Mo"
            }, 
            {
                "actualWeightPercent": "0.01", 
                "element": "V"
            }, 
            {
                "actualWeightPercent": "0", 
                "element": "N"
            }, 
            {
                "actualWeightPercent": "0.01", 
                "element": "Nb"
            }, 
            {
                "actualWeightPercent": "0.01", 
                "element": "Co"
            }, 
            {
                "actualWeightPercent": "0", 
                "element": "W"
            }, 
            {
                "actualWeightPercent": "1", 
                "element": "Al"
            }, 
            {
                "actualWeightPercent": "0", 
                "element": "Ti"
            }
        ], 
        "properties": [
            {
                "scalars": "1403.5", 
                "units": "MPa", 
                "conditions": [
                    {
                        "units": "$^{\\circ}$C", 
                        "scalars": "927", 
                        "name": "Temperature"
                    }
                ], 
                "name": "Yield strength, YS"
            }, 
            {
                "scalars": "1547.5", 
                "units": "MPa", 
                "conditions": [
                    {
                        "units": "$^{\\circ}$C", 
                        "scalars": "927", 
                        "name": "Temperature"
                    }
                ], 
                "name": "Ultimate tensile strength, UTS"
            }, 
            {
                "scalars": "12", 
                "units": "%", 
                "conditions": [
                    {
                        "units": "$^{\\circ}$C", 
                        "scalars": "927", 
                        "name": "Temperature"
                    }
                ], 
                "name": "Elongation"
            }
        ]
    }, 
    {
        "category": "system.chemical", 
        "composition": [
            {
                "actualWeightPercent": "0.04", 
                "element": "C"
            }, 
            {
                "actualWeightPercent": "0.01", 
                "element": "Mn"
            }, 
            {
                "actualWeightPercent": "0.02", 
                "element": "Si"
            }, 
            {
                "actualWeightPercent": "12.52", 
                "element": "Cr"
            }, 
            {
                "actualWeightPercent": "8.63", 
                "element": "Ni"
            }, 
            {
                "actualWeightPercent": "2.1", 
                "element": "Mo"
            }, 
            {
                "actualWeightPercent": "0.01", 
                "element": "V"
            }, 
            {
                "actualWeightPercent": "0", 
                "element": "N"
            }, 
            {
                "actualWeightPercent": "0.01", 
                "element": "Nb"
            }, 
            {
                "actualWeightPercent": "0.01", 
                "element": "Co"
            }, 
            {
                "actualWeightPercent": "0", 
                "element": "W"
            }, 
            {
                "actualWeightPercent": "1", 
                "element": "Al"
            }, 
            {
                "actualWeightPercent": "0", 
                "element": "Ti"
            }
        ], 
        "properties": [
            {
                "scalars": "1399.4", 
                "units": "MPa", 
                "conditions": [
                    {
                        "units": "$^{\\circ}$C", 
                        "scalars": "927", 
                        "name": "Temperature"
                    }
                ], 
                "name": "Yield strength, YS"
            }, 
            {
                "scalars": "1546.1", 
                "units": "MPa", 
                "conditions": [
                    {
                        "units": "$^{\\circ}$C", 
                        "scalars": "927", 
                        "name": "Temperature"
                    }
                ], 
                "name": "Ultimate tensile strength, UTS"
            }, 
            {
                "scalars": "10", 
                "units": "%", 
                "conditions": [
                    {
                        "units": "$^{\\circ}$C", 
                        "scalars": "927", 
                        "name": "Temperature"
                    }
                ], 
                "name": "Elongation"
            }
        ]
    }, 
    {
        "category": "system.chemical", 
        "composition": [
            {
                "actualWeightPercent": "0.04", 
                "element": "C"
            }, 
            {
                "actualWeightPercent": "0.01", 
                "element": "Mn"
            }, 
            {
                "actualWeightPercent": "0.02", 
                "element": "Si"
            }, 
            {
                "actualWeightPercent": "12.52", 
                "element": "Cr"
            }, 
            {
                "actualWeightPercent": "8.63", 
                "element": "Ni"
            }, 
            {
                "actualWeightPercent": "2.1", 
                "element": "Mo"
            }, 
            {
                "actualWeightPercent": "0.01", 
                "element": "V"
            }, 
            {
                "actualWeightPercent": "0", 
                "element": "N"
            }, 
            {
                "actualWeightPercent": "0.01", 
                "element": "Nb"
            }, 
            {
                "actualWeightPercent": "0.01", 
                "element": "Co"
            }, 
            {
                "actualWeightPercent": "0", 
                "element": "W"
            }, 
            {
                "actualWeightPercent": "1", 
                "element": "Al"
            }, 
            {
                "actualWeightPercent": "0", 
                "element": "Ti"
            }
        ], 
        "properties": [
            {
                "scalars": "1400", 
                "units": "MPa", 
                "conditions": [
                    {
                        "units": "$^{\\circ}$C", 
                        "scalars": "927", 
                        "name": "Temperature"
                    }
                ], 
                "name": "Yield strength, YS"
            }, 
            {
                "scalars": "1548.9", 
                "units": "MPa", 
                "conditions": [
                    {
                        "units": "$^{\\circ}$C", 
                        "scalars": "927", 
                        "name": "Temperature"
                    }
                ], 
                "name": "Ultimate tensile strength, UTS"
            }, 
            {
                "scalars": "13.1", 
                "units": "%", 
                "conditions": [
                    {
                        "units": "$^{\\circ}$C", 
                        "scalars": "927", 
                        "name": "Temperature"
                    }
                ], 
                "name": "Elongation"
            }
        ]
    }, 
    {
        "category": "system.chemical", 
        "composition": [
            {
                "actualWeightPercent": "0.04", 
                "element": "C"
            }, 
            {
                "actualWeightPercent": "0.01", 
                "element": "Mn"
            }, 
            {
                "actualWeightPercent": "0.02", 
                "element": "Si"
            }, 
            {
                "actualWeightPercent": "12.52", 
                "element": "Cr"
            }, 
            {
                "actualWeightPercent": "8.63", 
                "element": "Ni"
            }, 
            {
                "actualWeightPercent": "2.1", 
                "element": "Mo"
            }, 
            {
                "actualWeightPercent": "0.01", 
                "element": "V"
            }, 
            {
                "actualWeightPercent": "0", 
                "element": "N"
            }, 
            {
                "actualWeightPercent": "0.01", 
                "element": "Nb"
            }, 
            {
                "actualWeightPercent": "0.01", 
                "element": "Co"
            }, 
            {
                "actualWeightPercent": "0", 
                "element": "W"
            }, 
            {
                "actualWeightPercent": "1", 
                "element": "Al"
            }, 
            {
                "actualWeightPercent": "0", 
                "element": "Ti"
            }
        ], 
        "properties": [
            {
                "scalars": "1389.7", 
                "units": "MPa", 
                "conditions": [
                    {
                        "units": "$^{\\circ}$C", 
                        "scalars": "927", 
                        "name": "Temperature"
                    }
                ], 
                "name": "Yield strength, YS"
            }, 
            {
                "scalars": "1542.7", 
                "units": "MPa", 
                "conditions": [
                    {
                        "units": "$^{\\circ}$C", 
                        "scalars": "927", 
                        "name": "Temperature"
                    }
                ], 
                "name": "Ultimate tensile strength, UTS"
            }, 
            {
                "scalars": "13.1", 
                "units": "%", 
                "conditions": [
                    {
                        "units": "$^{\\circ}$C", 
                        "scalars": "927", 
                        "name": "Temperature"
                    }
                ], 
                "name": "Elongation"
            }, 
            {
                "scalars": "33.9", 
                "units": "J", 
                "conditions": [
                    {
                        "units": "$^{\\circ}$C", 
                        "scalars": "927", 
                        "name": "Temperature"
                    }
                ], 
                "name": "Charpy impact energy"
            }
        ]
    }, 
    {
        "category": "system.chemical", 
        "composition": [
            {
                "actualWeightPercent": "0.04", 
                "element": "C"
            }, 
            {
                "actualWeightPercent": "0.01", 
                "element": "Mn"
            }, 
            {
                "actualWeightPercent": "0.02", 
                "element": "Si"
            }, 
            {
                "actualWeightPercent": "12.52", 
                "element": "Cr"
            }, 
            {
                "actualWeightPercent": "8.63", 
                "element": "Ni"
            }, 
            {
                "actualWeightPercent": "2.1", 
                "element": "Mo"
            }, 
            {
                "actualWeightPercent": "0.01", 
                "element": "V"
            }, 
            {
                "actualWeightPercent": "0", 
                "element": "N"
            }, 
            {
                "actualWeightPercent": "0.01", 
                "element": "Nb"
            }, 
            {
                "actualWeightPercent": "0.01", 
                "element": "Co"
            }, 
            {
                "actualWeightPercent": "0", 
                "element": "W"
            }, 
            {
                "actualWeightPercent": "1", 
                "element": "Al"
            }, 
            {
                "actualWeightPercent": "0", 
                "element": "Ti"
            }
        ], 
        "properties": [
            {
                "scalars": "1389", 
                "units": "MPa", 
                "conditions": [
                    {
                        "units": "$^{\\circ}$C", 
                        "scalars": "927", 
                        "name": "Temperature"
                    }
                ], 
                "name": "Yield strength, YS"
            }, 
            {
                "scalars": "1546.1", 
                "units": "MPa", 
                "conditions": [
                    {
                        "units": "$^{\\circ}$C", 
                        "scalars": "927", 
                        "name": "Temperature"
                    }
                ], 
                "name": "Ultimate tensile strength, UTS"
            }, 
            {
                "scalars": "13.1", 
                "units": "%", 
                "conditions": [
                    {
                        "units": "$^{\\circ}$C", 
                        "scalars": "927", 
                        "name": "Temperature"
                    }
                ], 
                "name": "Elongation"
            }
        ]
    }, 
    {
        "category": "system.chemical", 
        "composition": [
            {
                "actualWeightPercent": "0.04", 
                "element": "C"
            }, 
            {
                "actualWeightPercent": "0.01", 
                "element": "Mn"
            }, 
            {
                "actualWeightPercent": "0.02", 
                "element": "Si"
            }, 
            {
                "actualWeightPercent": "12.52", 
                "element": "Cr"
            }, 
            {
                "actualWeightPercent": "8.63", 
                "element": "Ni"
            }, 
            {
                "actualWeightPercent": "2.1", 
                "element": "Mo"
            }, 
            {
                "actualWeightPercent": "0.01", 
                "element": "V"
            }, 
            {
                "actualWeightPercent": "0", 
                "element": "N"
            }, 
            {
                "actualWeightPercent": "0.01", 
                "element": "Nb"
            }, 
            {
                "actualWeightPercent": "0.01", 
                "element": "Co"
            }, 
            {
                "actualWeightPercent": "0", 
                "element": "W"
            }, 
            {
                "actualWeightPercent": "1", 
                "element": "Al"
            }, 
            {
                "actualWeightPercent": "0", 
                "element": "Ti"
            }
        ], 
        "properties": [
            {
                "scalars": "1304.3", 
                "units": "MPa", 
                "conditions": [
                    {
                        "units": "$^{\\circ}$C", 
                        "scalars": "996", 
                        "name": "Temperature"
                    }
                ], 
                "name": "Yield strength, YS"
            }, 
            {
                "scalars": "1466.2", 
                "units": "MPa", 
                "conditions": [
                    {
                        "units": "$^{\\circ}$C", 
                        "scalars": "996", 
                        "name": "Temperature"
                    }
                ], 
                "name": "Ultimate tensile strength, UTS"
            }, 
            {
                "scalars": "16.2", 
                "units": "%", 
                "conditions": [
                    {
                        "units": "$^{\\circ}$C", 
                        "scalars": "996", 
                        "name": "Temperature"
                    }
                ], 
                "name": "Elongation"
            }, 
            {
                "scalars": "17.6", 
                "units": "J", 
                "conditions": [
                    {
                        "units": "$^{\\circ}$C", 
                        "scalars": "996", 
                        "name": "Temperature"
                    }
                ], 
                "name": "Charpy impact energy"
            }
        ]
    }, 
    {
        "category": "system.chemical", 
        "composition": [
            {
                "actualWeightPercent": "0.04", 
                "element": "C"
            }, 
            {
                "actualWeightPercent": "0.01", 
                "element": "Mn"
            }, 
            {
                "actualWeightPercent": "0.02", 
                "element": "Si"
            }, 
            {
                "actualWeightPercent": "12.52", 
                "element": "Cr"
            }, 
            {
                "actualWeightPercent": "8.63", 
                "element": "Ni"
            }, 
            {
                "actualWeightPercent": "2.1", 
                "element": "Mo"
            }, 
            {
                "actualWeightPercent": "0.01", 
                "element": "V"
            }, 
            {
                "actualWeightPercent": "0", 
                "element": "N"
            }, 
            {
                "actualWeightPercent": "0.01", 
                "element": "Nb"
            }, 
            {
                "actualWeightPercent": "0.01", 
                "element": "Co"
            }, 
            {
                "actualWeightPercent": "0", 
                "element": "W"
            }, 
            {
                "actualWeightPercent": "1", 
                "element": "Al"
            }, 
            {
                "actualWeightPercent": "0", 
                "element": "Ti"
            }
        ], 
        "properties": [
            {
                "scalars": "1311.9", 
                "units": "MPa", 
                "conditions": [
                    {
                        "units": "$^{\\circ}$C", 
                        "scalars": "996", 
                        "name": "Temperature"
                    }
                ], 
                "name": "Yield strength, YS"
            }, 
            {
                "scalars": "1477.2", 
                "units": "MPa", 
                "conditions": [
                    {
                        "units": "$^{\\circ}$C", 
                        "scalars": "996", 
                        "name": "Temperature"
                    }
                ], 
                "name": "Ultimate tensile strength, UTS"
            }, 
            {
                "scalars": "13.8", 
                "units": "%", 
                "conditions": [
                    {
                        "units": "$^{\\circ}$C", 
                        "scalars": "996", 
                        "name": "Temperature"
                    }
                ], 
                "name": "Elongation"
            }
        ]
    }, 
    {
        "category": "system.chemical", 
        "composition": [
            {
                "actualWeightPercent": "0.04", 
                "element": "C"
            }, 
            {
                "actualWeightPercent": "0.01", 
                "element": "Mn"
            }, 
            {
                "actualWeightPercent": "0.02", 
                "element": "Si"
            }, 
            {
                "actualWeightPercent": "12.52", 
                "element": "Cr"
            }, 
            {
                "actualWeightPercent": "8.63", 
                "element": "Ni"
            }, 
            {
                "actualWeightPercent": "2.1", 
                "element": "Mo"
            }, 
            {
                "actualWeightPercent": "0.01", 
                "element": "V"
            }, 
            {
                "actualWeightPercent": "0", 
                "element": "N"
            }, 
            {
                "actualWeightPercent": "0.01", 
                "element": "Nb"
            }, 
            {
                "actualWeightPercent": "0.01", 
                "element": "Co"
            }, 
            {
                "actualWeightPercent": "0", 
                "element": "W"
            }, 
            {
                "actualWeightPercent": "1", 
                "element": "Al"
            }, 
            {
                "actualWeightPercent": "0", 
                "element": "Ti"
            }
        ], 
        "properties": [
            {
                "scalars": "1320.8", 
                "units": "MPa", 
                "conditions": [
                    {
                        "units": "$^{\\circ}$C", 
                        "scalars": "996", 
                        "name": "Temperature"
                    }
                ], 
                "name": "Yield strength, YS"
            }, 
            {
                "scalars": "1493.1", 
                "units": "MPa", 
                "conditions": [
                    {
                        "units": "$^{\\circ}$C", 
                        "scalars": "996", 
                        "name": "Temperature"
                    }
                ], 
                "name": "Ultimate tensile strength, UTS"
            }, 
            {
                "scalars": "14", 
                "units": "%", 
                "conditions": [
                    {
                        "units": "$^{\\circ}$C", 
                        "scalars": "996", 
                        "name": "Temperature"
                    }
                ], 
                "name": "Elongation"
            }, 
            {
                "scalars": "13.6", 
                "units": "J", 
                "conditions": [
                    {
                        "units": "$^{\\circ}$C", 
                        "scalars": "996", 
                        "name": "Temperature"
                    }
                ], 
                "name": "Charpy impact energy"
            }
        ]
    }, 
    {
        "category": "system.chemical", 
        "composition": [
            {
                "actualWeightPercent": "0.04", 
                "element": "C"
            }, 
            {
                "actualWeightPercent": "0.01", 
                "element": "Mn"
            }, 
            {
                "actualWeightPercent": "0.02", 
                "element": "Si"
            }, 
            {
                "actualWeightPercent": "12.52", 
                "element": "Cr"
            }, 
            {
                "actualWeightPercent": "8.63", 
                "element": "Ni"
            }, 
            {
                "actualWeightPercent": "2.1", 
                "element": "Mo"
            }, 
            {
                "actualWeightPercent": "0.01", 
                "element": "V"
            }, 
            {
                "actualWeightPercent": "0", 
                "element": "N"
            }, 
            {
                "actualWeightPercent": "0.01", 
                "element": "Nb"
            }, 
            {
