Repository: hackingmaterials/automatminer

automatminer is an automatic prediction engine for materials properties.
- **Website (including documentation):** <https://hackingmaterials.github.io/automatminer>
- **Help/Support:** <https://groups.google.com/forum/#!forum/matminer>
- **Source:** <https://github.com/hackingmaterials/automatminer>

File: matbench/data/sources/steel_strength.json (part 10 of 57)
[
        "composition": [
            {
                "actualWeightPercent": "0.16", 
                "element": "C"
            }, 
            {
                "actualWeightPercent": "0.06", 
                "element": "Mn"
            }, 
            {
                "actualWeightPercent": "0.04", 
                "element": "Si"
            }, 
            {
                "actualWeightPercent": "1.95", 
                "element": "Cr"
            }, 
            {
                "actualWeightPercent": "10.15", 
                "element": "Ni"
            }, 
            {
                "actualWeightPercent": "0.98", 
                "element": "Mo"
            }, 
            {
                "actualWeightPercent": "0.01", 
                "element": "V"
            }, 
            {
                "actualWeightPercent": "0", 
                "element": "N"
            }, 
            {
                "actualWeightPercent": "0.01", 
                "element": "Nb"
            }, 
            {
                "actualWeightPercent": "13.8", 
                "element": "Co"
            }, 
            {
                "actualWeightPercent": "0", 
                "element": "W"
            }, 
            {
                "actualWeightPercent": "0.01", 
                "element": "Al"
            }, 
            {
                "actualWeightPercent": "0.01", 
                "element": "Ti"
            }
        ], 
        "properties": [
            {
                "scalars": "1618.5", 
                "units": "MPa", 
                "conditions": [
                    {
                        "units": "$^{\\circ}$C", 
                        "scalars": "899", 
                        "name": "Temperature"
                    }
                ], 
                "name": "Yield strength, YS"
            }, 
            {
                "scalars": "1752.1", 
                "units": "MPa", 
                "conditions": [
                    {
                        "units": "$^{\\circ}$C", 
                        "scalars": "899", 
                        "name": "Temperature"
                    }
                ], 
                "name": "Ultimate tensile strength, UTS"
            }, 
            {
                "scalars": "15.4", 
                "units": "%", 
                "conditions": [
                    {
                        "units": "$^{\\circ}$C", 
                        "scalars": "899", 
                        "name": "Temperature"
                    }
                ], 
                "name": "Elongation"
            }, 
            {
                "scalars": "61.7", 
                "units": "J", 
                "conditions": [
                    {
                        "units": "$^{\\circ}$C", 
                        "scalars": "899", 
                        "name": "Temperature"
                    }
                ], 
                "name": "Charpy impact energy"
            }, 
            {
                "scalars": "151.4", 
                "units": "MPa m$^{0.5}$", 
                "conditions": [
                    {
                        "units": "$^{\\circ}$C", 
                        "scalars": "899", 
                        "name": "Temperature"
                    }
                ], 
                "name": "Fracture toughness, K$_{IC}$"
            }
        ]
    }, 
    {
        "category": "system.chemical", 
        "composition": [
            {
                "actualWeightPercent": "0.16", 
                "element": "C"
            }, 
            {
                "actualWeightPercent": "0.16", 
                "element": "Mn"
            }, 
            {
                "actualWeightPercent": "0.05", 
                "element": "Si"
            }, 
            {
                "actualWeightPercent": "1.97", 
                "element": "Cr"
            }, 
            {
                "actualWeightPercent": "10.05", 
                "element": "Ni"
            }, 
            {
                "actualWeightPercent": "1", 
                "element": "Mo"
            }, 
            {
                "actualWeightPercent": "0.01", 
                "element": "V"
            }, 
            {
                "actualWeightPercent": "0", 
                "element": "N"
            }, 
            {
                "actualWeightPercent": "0.01", 
                "element": "Nb"
            }, 
            {
                "actualWeightPercent": "13.88", 
                "element": "Co"
            }, 
            {
                "actualWeightPercent": "0", 
                "element": "W"
            }, 
            {
                "actualWeightPercent": "0.01", 
                "element": "Al"
            }, 
            {
                "actualWeightPercent": "0", 
                "element": "Ti"
            }
        ], 
        "properties": [
            {
                "scalars": "1553.7", 
                "units": "MPa", 
                "conditions": [
                    {
                        "units": "$^{\\circ}$C", 
                        "scalars": "899", 
                        "name": "Temperature"
                    }
                ], 
                "name": "Yield strength, YS"
            }, 
            {
                "scalars": "1667.4", 
                "units": "MPa", 
                "conditions": [
                    {
                        "units": "$^{\\circ}$C", 
                        "scalars": "899", 
                        "name": "Temperature"
                    }
                ], 
                "name": "Ultimate tensile strength, UTS"
            }, 
            {
                "scalars": "15.5", 
                "units": "%", 
                "conditions": [
                    {
                        "units": "$^{\\circ}$C", 
                        "scalars": "899", 
                        "name": "Temperature"
                    }
                ], 
                "name": "Elongation"
            }, 
            {
                "scalars": "57.4", 
                "units": "J", 
                "conditions": [
                    {
                        "units": "$^{\\circ}$C", 
                        "scalars": "899", 
                        "name": "Temperature"
                    }
                ], 
                "name": "Charpy impact energy"
            }, 
            {
                "scalars": "156.2", 
                "units": "MPa m$^{0.5}$", 
                "conditions": [
                    {
                        "units": "$^{\\circ}$C", 
                        "scalars": "899", 
                        "name": "Temperature"
                    }
                ], 
                "name": "Fracture toughness, K$_{IC}$"
            }
        ]
    }, 
    {
        "category": "system.chemical", 
        "composition": [
            {
                "actualWeightPercent": "0.17", 
                "element": "C"
            }, 
            {
                "actualWeightPercent": "0.16", 
                "element": "Mn"
            }, 
            {
                "actualWeightPercent": "0.05", 
                "element": "Si"
            }, 
            {
                "actualWeightPercent": "2.97", 
                "element": "Cr"
            }, 
            {
                "actualWeightPercent": "10.02", 
                "element": "Ni"
            }, 
            {
                "actualWeightPercent": "1.21", 
                "element": "Mo"
            }, 
            {
                "actualWeightPercent": "0.01", 
                "element": "V"
            }, 
            {
                "actualWeightPercent": "0", 
                "element": "N"
            }, 
            {
                "actualWeightPercent": "0.01", 
                "element": "Nb"
            }, 
            {
                "actualWeightPercent": "13.74", 
                "element": "Co"
            }, 
            {
                "actualWeightPercent": "0", 
                "element": "W"
            }, 
            {
                "actualWeightPercent": "0.01", 
                "element": "Al"
            }, 
            {
                "actualWeightPercent": "0", 
                "element": "Ti"
            }
        ], 
        "properties": [
            {
                "scalars": "1434.5", 
                "units": "MPa", 
                "conditions": [
                    {
                        "units": "$^{\\circ}$C", 
                        "scalars": "816", 
                        "name": "Temperature"
                    }
                ], 
                "name": "Yield strength, YS"
            }, 
            {
                "scalars": "1502", 
                "units": "MPa", 
                "conditions": [
                    {
                        "units": "$^{\\circ}$C", 
                        "scalars": "816", 
                        "name": "Temperature"
                    }
                ], 
                "name": "Ultimate tensile strength, UTS"
            }, 
            {
                "scalars": "16", 
                "units": "%", 
                "conditions": [
                    {
                        "units": "$^{\\circ}$C", 
                        "scalars": "816", 
                        "name": "Temperature"
                    }
                ], 
                "name": "Elongation"
            }, 
            {
                "scalars": "88.9", 
                "units": "J", 
                "conditions": [
                    {
                        "units": "$^{\\circ}$C", 
                        "scalars": "816", 
                        "name": "Temperature"
                    }
                ], 
                "name": "Charpy impact energy"
            }, 
            {
                "scalars": "185.6", 
                "units": "MPa m$^{0.5}$", 
                "conditions": [
                    {
                        "units": "$^{\\circ}$C", 
                        "scalars": "816", 
                        "name": "Temperature"
                    }
                ], 
                "name": "Fracture toughness, K$_{IC}$"
            }
        ]
    }, 
    {
        "category": "system.chemical", 
        "composition": [
            {
                "actualWeightPercent": "0.12", 
                "element": "C"
            }, 
            {
                "actualWeightPercent": "0.18", 
                "element": "Mn"
            }, 
            {
                "actualWeightPercent": "0.06", 
                "element": "Si"
            }, 
            {
                "actualWeightPercent": "2.01", 
                "element": "Cr"
            }, 
            {
                "actualWeightPercent": "10.07", 
                "element": "Ni"
            }, 
            {
                "actualWeightPercent": "1", 
                "element": "Mo"
            }, 
            {
                "actualWeightPercent": "0.01", 
                "element": "V"
            }, 
            {
                "actualWeightPercent": "0", 
                "element": "N"
            }, 
            {
                "actualWeightPercent": "0.01", 
                "element": "Nb"
            }, 
            {
                "actualWeightPercent": "12.1", 
                "element": "Co"
            }, 
            {
                "actualWeightPercent": "0", 
                "element": "W"
            }, 
            {
                "actualWeightPercent": "0.01", 
                "element": "Al"
            }, 
            {
                "actualWeightPercent": "0", 
                "element": "Ti"
            }
        ], 
        "properties": [
            {
                "scalars": "1451.7", 
                "units": "MPa", 
                "conditions": [
                    {
                        "units": "$^{\\circ}$C", 
                        "scalars": "816", 
                        "name": "Temperature"
                    }
                ], 
                "name": "Yield strength, YS"
            }, 
            {
                "scalars": "1503.4", 
                "units": "MPa", 
                "conditions": [
                    {
                        "units": "$^{\\circ}$C", 
                        "scalars": "816", 
                        "name": "Temperature"
                    }
                ], 
                "name": "Ultimate tensile strength, UTS"
            }, 
            {
                "scalars": "16.5", 
                "units": "%", 
                "conditions": [
                    {
                        "units": "$^{\\circ}$C", 
                        "scalars": "816", 
                        "name": "Temperature"
                    }
                ], 
                "name": "Elongation"
            }, 
            {
                "scalars": "99", 
                "units": "J", 
                "conditions": [
                    {
                        "units": "$^{\\circ}$C", 
                        "scalars": "816", 
                        "name": "Temperature"
                    }
                ], 
                "name": "Charpy impact energy"
            }
        ]
    }, 
    {
        "category": "system.chemical", 
        "composition": [
            {
                "actualWeightPercent": "0.12", 
                "element": "C"
            }, 
            {
                "actualWeightPercent": "0.18", 
                "element": "Mn"
            }, 
            {
                "actualWeightPercent": "0.06", 
                "element": "Si"
            }, 
            {
                "actualWeightPercent": "2.01", 
                "element": "Cr"
            }, 
            {
                "actualWeightPercent": "10.07", 
                "element": "Ni"
            }, 
            {
                "actualWeightPercent": "1", 
                "element": "Mo"
            }, 
            {
                "actualWeightPercent": "0.01", 
                "element": "V"
            }, 
            {
                "actualWeightPercent": "0", 
                "element": "N"
            }, 
            {
                "actualWeightPercent": "0.01", 
                "element": "Nb"
            }, 
            {
                "actualWeightPercent": "12.1", 
                "element": "Co"
            }, 
            {
                "actualWeightPercent": "0", 
                "element": "W"
            }, 
            {
                "actualWeightPercent": "0.01", 
                "element": "Al"
            }, 
            {
                "actualWeightPercent": "0", 
                "element": "Ti"
            }
        ], 
        "properties": [
            {
                "scalars": "1415.2", 
                "units": "MPa", 
                "conditions": [
                    {
                        "units": "$^{\\circ}$C", 
                        "scalars": "816", 
                        "name": "Temperature"
                    }
                ], 
                "name": "Yield strength, YS"
            }, 
            {
                "scalars": "1502.7", 
                "units": "MPa", 
                "conditions": [
                    {
                        "units": "$^{\\circ}$C", 
                        "scalars": "816", 
                        "name": "Temperature"
                    }
                ], 
                "name": "Ultimate tensile strength, UTS"
            }, 
            {
                "scalars": "16.5", 
                "units": "%", 
                "conditions": [
                    {
                        "units": "$^{\\circ}$C", 
                        "scalars": "816", 
                        "name": "Temperature"
                    }
                ], 
                "name": "Elongation"
            }, 
            {
                "scalars": "78.2", 
                "units": "J", 
                "conditions": [
                    {
                        "units": "$^{\\circ}$C", 
                        "scalars": "816", 
                        "name": "Temperature"
                    }
                ], 
                "name": "Charpy impact energy"
            }
        ]
    }, 
    {
        "category": "system.chemical", 
        "composition": [
            {
                "actualWeightPercent": "0.12", 
                "element": "C"
            }, 
            {
                "actualWeightPercent": "0.18", 
                "element": "Mn"
            }, 
            {
                "actualWeightPercent": "0.06", 
                "element": "Si"
            }, 
            {
                "actualWeightPercent": "2.01", 
                "element": "Cr"
            }, 
            {
                "actualWeightPercent": "10.07", 
                "element": "Ni"
            }, 
            {
                "actualWeightPercent": "1", 
                "element": "Mo"
            }, 
            {
                "actualWeightPercent": "0.01", 
                "element": "V"
            }, 
            {
                "actualWeightPercent": "0", 
                "element": "N"
            }, 
            {
                "actualWeightPercent": "0.01", 
                "element": "Nb"
            }, 
            {
                "actualWeightPercent": "12.1", 
                "element": "Co"
            }, 
            {
                "actualWeightPercent": "0", 
                "element": "W"
            }, 
            {
                "actualWeightPercent": "0.01", 
                "element": "Al"
            }, 
            {
                "actualWeightPercent": "0", 
                "element": "Ti"
            }
        ], 
        "properties": [
            {
                "scalars": "1512.4", 
                "units": "MPa", 
                "conditions": [
                    {
                        "units": "$^{\\circ}$C", 
                        "scalars": "816", 
                        "name": "Temperature"
                    }
                ], 
                "name": "Yield strength, YS"
            }, 
            {
                "scalars": "1649.5", 
                "units": "MPa", 
                "conditions": [
                    {
                        "units": "$^{\\circ}$C", 
                        "scalars": "816", 
                        "name": "Temperature"
                    }
                ], 
                "name": "Ultimate tensile strength, UTS"
            }, 
            {
                "scalars": "13", 
                "units": "%", 
                "conditions": [
                    {
                        "units": "$^{\\circ}$C", 
                        "scalars": "816", 
                        "name": "Temperature"
                    }
                ], 
                "name": "Elongation"
            }, 
            {
                "scalars": "57.4", 
                "units": "J", 
                "conditions": [
                    {
                        "units": "$^{\\circ}$C", 
                        "scalars": "816", 
                        "name": "Temperature"
                    }
                ], 
                "name": "Charpy impact energy"
            }
        ]
    }, 
    {
        "category": "system.chemical", 
        "composition": [
            {
                "actualWeightPercent": "0.12", 
                "element": "C"
            }, 
            {
                "actualWeightPercent": "0.18", 
                "element": "Mn"
            }, 
            {
                "actualWeightPercent": "0.06", 
                "element": "Si"
            }, 
            {
                "actualWeightPercent": "2.01", 
                "element": "Cr"
            }, 
            {
                "actualWeightPercent": "10.07", 
                "element": "Ni"
            }, 
            {
                "actualWeightPercent": "1", 
                "element": "Mo"
            }, 
            {
                "actualWeightPercent": "0.01", 
                "element": "V"
            }, 
            {
                "actualWeightPercent": "0", 
                "element": "N"
            }, 
            {
                "actualWeightPercent": "0.01", 
                "element": "Nb"
            }, 
            {
                "actualWeightPercent": "12.1", 
                "element": "Co"
            }, 
            {
                "actualWeightPercent": "0", 
                "element": "W"
            }, 
            {
                "actualWeightPercent": "0.01", 
                "element": "Al"
            }, 
            {
                "actualWeightPercent": "0", 
                "element": "Ti"
            }
        ], 
        "properties": [
            {
                "scalars": "1473.8", 
                "units": "MPa", 
                "conditions": [
                    {
                        "units": "$^{\\circ}$C", 
                        "scalars": "816", 
                        "name": "Temperature"
                    }
                ], 
                "name": "Yield strength, YS"
            }, 
            {
                "scalars": "1643.3", 
                "units": "MPa", 
                "conditions": [
                    {
                        "units": "$^{\\circ}$C", 
                        "scalars": "816", 
                        "name": "Temperature"
                    }
                ], 
                "name": "Ultimate tensile strength, UTS"
            }, 
            {
                "scalars": "15.5", 
                "units": "%", 
                "conditions": [
                    {
                        "units": "$^{\\circ}$C", 
                        "scalars": "816", 
                        "name": "Temperature"
                    }
                ], 
                "name": "Elongation"
            }, 
            {
                "scalars": "74.7", 
                "units": "J", 
                "conditions": [
                    {
                        "units": "$^{\\circ}$C", 
                        "scalars": "816", 
                        "name": "Temperature"
                    }
                ], 
                "name": "Charpy impact energy"
            }
        ]
    }, 
    {
        "category": "system.chemical", 
        "composition": [
            {
                "actualWeightPercent": "0.16", 
                "element": "C"
            }, 
            {
                "actualWeightPercent": "0.16", 
                "element": "Mn"
            }, 
            {
                "actualWeightPercent": "0.05", 
                "element": "Si"
            }, 
            {
                "actualWeightPercent": "1.97", 
                "element": "Cr"
            }, 
            {
                "actualWeightPercent": "10.05", 
                "element": "Ni"
            }, 
            {
                "actualWeightPercent": "1", 
                "element": "Mo"
            }, 
            {
                "actualWeightPercent": "0.01", 
                "element": "V"
            }, 
            {
                "actualWeightPercent": "0", 
                "element": "N"
            }, 
            {
                "actualWeightPercent": "0.01", 
                "element": "Nb"
            }, 
            {
                "actualWeightPercent": "13.88", 
                "element": "Co"
            }, 
            {
                "actualWeightPercent": "0", 
                "element": "W"
            }, 
            {
                "actualWeightPercent": "0.01", 
                "element": "Al"
            }, 
            {
                "actualWeightPercent": "0", 
                "element": "Ti"
            }
        ], 
        "properties": [
            {
                "scalars": "1555.8", 
                "units": "MPa", 
                "conditions": [
                    {
                        "units": "$^{\\circ}$C", 
                        "scalars": "816", 
                        "name": "Temperature"
                    }
                ], 
                "name": "Yield strength, YS"
            }, 
            {
                "scalars": "1646.7", 
                "units": "MPa", 
                "conditions": [
                    {
                        "units": "$^{\\circ}$C", 
                        "scalars": "816", 
                        "name": "Temperature"
                    }
                ], 
                "name": "Ultimate tensile strength, UTS"
            }, 
            {
                "scalars": "16", 
                "units": "%", 
                "conditions": [
                    {
                        "units": "$^{\\circ}$C", 
                        "scalars": "816", 
                        "name": "Temperature"
                    }
                ], 
                "name": "Elongation"
            }, 
            {
                "scalars": "65.1", 
                "units": "J", 
                "conditions": [
                    {
                        "units": "$^{\\circ}$C", 
                        "scalars": "816", 
                        "name": "Temperature"
                    }
                ], 
                "name": "Charpy impact energy"
            }
        ]
    }, 
    {
        "category": "system.chemical", 
        "composition": [
            {
                "actualWeightPercent": "0.16", 
                "element": "C"
            }, 
            {
                "actualWeightPercent": "0.16", 
                "element": "Mn"
            }, 
            {
                "actualWeightPercent": "0.05", 
                "element": "Si"
            }, 
            {
                "actualWeightPercent": "1.97", 
                "element": "Cr"
            }, 
            {
                "actualWeightPercent": "10.05", 
                "element": "Ni"
            }, 
            {
                "actualWeightPercent": "1", 
                "element": "Mo"
            }, 
            {
                "actualWeightPercent": "0.01", 
                "element": "V"
            }, 
            {
                "actualWeightPercent": "0", 
                "element": "N"
            }, 
            {
                "actualWeightPercent": "0.01", 
                "element": "Nb"
            }, 
            {
                "actualWeightPercent": "13.88", 
                "element": "Co"
            }, 
            {
                "actualWeightPercent": "0", 
                "element": "W"
            }, 
            {
                "actualWeightPercent": "0.01", 
                "element": "Al"
            }, 
            {
                "actualWeightPercent": "0", 
                "element": "Ti"
            }
        ], 
        "properties": [
            {
                "scalars": "1529.6", 
                "units": "MPa", 
                "conditions": [
                    {
                        "units": "$^{\\circ}$C", 
                        "scalars": "816", 
                        "name": "Temperature"
                    }
                ], 
                "name": "Yield strength, YS"
            }, 
            {
                "scalars": "1639.8", 
                "units": "MPa", 
                "conditions": [
                    {
                        "units": "$^{\\circ}$C", 
                        "scalars": "816", 
                        "name": "Temperature"
                    }
                ], 
                "name": "Ultimate tensile strength, UTS"
            }, 
            {
                "scalars": "16", 
                "units": "%", 
                "conditions": [
                    {
                        "units": "$^{\\circ}$C", 
                        "scalars": "816", 
                        "name": "Temperature"
                    }
                ], 
                "name": "Elongation"
            }, 
            {
                "scalars": "67.4", 
                "units": "J", 
                "conditions": [
                    {
                        "units": "$^{\\circ}$C", 
                        "scalars": "816", 
                        "name": "Temperature"
                    }
                ], 
                "name": "Charpy impact energy"
            }
        ]
    }, 
    {
        "category": "system.chemical", 
        "composition": [
            {
                "actualWeightPercent": "0.16", 
                "element": "C"
            }, 
            {
                "actualWeightPercent": "0.16", 
                "element": "Mn"
            }, 
            {
                "actualWeightPercent": "0.05", 
                "element": "Si"
            }, 
            {
                "actualWeightPercent": "1.97", 
                "element": "Cr"
            }, 
            {
                "actualWeightPercent": "10.05", 
                "element": "Ni"
            }, 
            {
                "actualWeightPercent": "1", 
                "element": "Mo"
            }, 
            {
                "actualWeightPercent": "0.01", 
                "element": "V"
            }, 
            {
                "actualWeightPercent": "0", 
                "element": "N"
            }, 
            {
                "actualWeightPercent": "0.01", 
                "element": "Nb"
            }, 
            {
                "actualWeightPercent": "13.88", 
                "element": "Co"
            }, 
            {
                "actualWeightPercent": "0", 
                "element": "W"
            }, 
            {
                "actualWeightPercent": "0.01", 
                "element": "Al"
            }, 
            {
                "actualWeightPercent": "0", 
                "element": "Ti"
            }
        ], 
        "properties": [
            {
                "scalars": "1553.7", 
                "units": "MPa", 
                "conditions": [
                    {
                        "units": "$^{\\circ}$C", 
                        "scalars": "899", 
                        "name": "Temperature"
                    }
                ], 
                "name": "Yield strength, YS"
            }, 
            {
                "scalars": "1670.8", 
                "units": "MPa", 
                "conditions": [
                    {
                        "units": "$^{\\circ}$C", 
                        "scalars": "899", 
                        "name": "Temperature"
                    }
                ], 
                "name": "Ultimate tensile strength, UTS"
            }, 
            {
                "scalars": "15.8", 
                "units": "%", 
                "conditions": [
                    {
                        "units": "$^{\\circ}$C", 
                        "scalars": "899", 
                        "name": "Temperature"
                    }
                ], 
                "name": "Elongation"
            }, 
            {
                "scalars": "60.3", 
                "units": "J", 
                "conditions": [
                    {
                        "units": "$^{\\circ}$C", 
                        "scalars": "899", 
                        "name": "Temperature"
                    }
                ], 
                "name": "Charpy impact energy"
            }
        ]
    }, 
    {
        "category": "system.chemical", 
        "composition": [
            {
                "actualWeightPercent": "0.16", 
                "element": "C"
            }, 
            {
                "actualWeightPercent": "0.16", 
                "element": "Mn"
            }, 
            {
                "actualWeightPercent": "0.05", 
                "element": "Si"
            }, 
            {
                "actualWeightPercent": "1.97", 
                "element": "Cr"
            }, 
            {
                "actualWeightPercent": "10.05", 
                "element": "Ni"
            }, 
            {
                "actualWeightPercent": "1", 
                "element": "Mo"
            }, 
            {
                "actualWeightPercent": "0.01", 
                "element": "V"
            }, 
            {
                "actualWeightPercent": "0", 
                "element": "N"
            }, 
            {
                "actualWeightPercent": "0.01", 
                "element": "Nb"
            }, 
            {
                "actualWeightPercent": "13.88", 
                "element": "Co"
            }, 
            {
                "actualWeightPercent": "0", 
                "element": "W"
            }, 
            {
                "actualWeightPercent": "0.01", 
                "element": "Al"
            }, 
            {
                "actualWeightPercent": "0", 
                "element": "Ti"
            }
        ], 
        "properties": [
            {
                "scalars": "1575.7", 
                "units": "MPa", 
                "conditions": [
                    {
                        "units": "$^{\\circ}$C", 
                        "scalars": "816", 
                        "name": "Temperature"
                    }
                ], 
                "name": "Yield strength, YS"
            }, 
            {
                "scalars": "1714.9", 
                "units": "MPa", 
                "conditions": [
                    {
                        "units": "$^{\\circ}$C", 
                        "scalars": "816", 
                        "name": "Temperature"
                    }
                ], 
                "name": "Ultimate tensile strength, UTS"
            }, 
            {
                "scalars": "16.5", 
                "units": "%", 
                "conditions": [
                    {
                        "units": "$^{\\circ}$C", 
                        "scalars": "816", 
                        "name": "Temperature"
                    }
                ], 
                "name": "Elongation"
            }, 
            {
                "scalars": "68.2", 
                "units": "J", 
                "conditions": [
                    {
                        "units": "$^{\\circ}$C", 
                        "scalars": "816", 
                        "name": "Temperature"
                    }
                ], 
                "name": "Charpy impact energy"
            }
        ]
    }, 
    {
        "category": "system.chemical", 
        "composition": [
            {
                "actualWeightPercent": "0.16", 
                "element": "C"
            }, 
            {
                "actualWeightPercent": "0.16", 
                "element": "Mn"
            }, 
            {
                "actualWeightPercent": "0.05", 
                "element": "Si"
            }, 
            {
                "actualWeightPercent": "1.97", 
                "element": "Cr"
            }, 
            {
                "actualWeightPercent": "10.05", 
                "element": "Ni"
            }, 
            {
                "actualWeightPercent": "1", 
                "element": "Mo"
            }, 
            {
                "actualWeightPercent": "0.01", 
                "element": "V"
            }, 
            {
                "actualWeightPercent": "0", 
                "element": "N"
            }, 
            {
                "actualWeightPercent": "0.01", 
                "element": "Nb"
            }, 
            {
                "actualWeightPercent": "13.88", 
                "element": "Co"
            }, 
            {
                "actualWeightPercent": "0", 
                "element": "W"
            }, 
            {
                "actualWeightPercent": "0.01", 
                "element": "Al"
            }, 
            {
                "actualWeightPercent": "0", 
                "element": "Ti"
            }
        ], 
        "properties": [
            {
                "scalars": "1639.8", 
                "units": "MPa", 
                "conditions": [
                    {
                        "units": "$^{\\circ}$C", 
                        "scalars": "816", 
                        "name": "Temperature"
                    }
                ], 
                "name": "Yield strength, YS"
            }, 
            {
                "scalars": "1786.6", 
                "units": "MPa", 
                "conditions": [
                    {
                        "units": "$^{\\circ}$C", 
                        "scalars": "816", 
                        "name": "Temperature"
                    }
                ], 
                "name": "Ultimate tensile strength, UTS"
            }, 
            {
                "scalars": "13", 
                "units": "%", 
                "conditions": [
                    {
                        "units": "$^{\\circ}$C", 
                        "scalars": "816", 
                        "name": "Temperature"
                    }
                ], 
                "name": "Elongation"
            }, 
            {
                "scalars": "50.3", 
                "units": "J", 
                "conditions": [
                    {
                        "units": "$^{\\circ}$C", 
                        "scalars": "816", 
                        "name": "Temperature"
                    }
                ], 
                "name": "Charpy impact energy"
            }
        ]
    }, 
    {
        "category": "system.chemical", 
        "composition": [
            {
                "actualWeightPercent": "0.16", 
                "element": "C"
            }, 
            {
                "actualWeightPercent": "0.16", 
                "element": "Mn"
            }, 
            {
                "actualWeightPercent": "0.05", 
                "element": "Si"
            }, 
            {
                "actualWeightPercent": "1.97", 
                "element": "Cr"
            }, 
            {
                "actualWeightPercent": "10.05", 
                "element": "Ni"
            }, 
            {
                "actualWeightPercent": "1", 
                "element": "Mo"
            }, 
            {
                "actualWeightPercent": "0.01", 
                "element": "V"
            }, 
            {
                "actualWeightPercent": "0", 
                "element": "N"
            }, 
            {
                "actualWeightPercent": "0.01", 
                "element": "Nb"
            }, 
            {
                "actualWeightPercent": "13.88", 
                "element": "Co"
            }, 
            {
                "actualWeightPercent": "0", 
                "element": "W"
            }, 
            {
                "actualWeightPercent": "0.01", 
                "element": "Al"
            }, 
            {
                "actualWeightPercent": "0", 
                "element": "Ti"
            }
        ], 
        "properties": [
            {
                "scalars": "1635", 
                "units": "MPa", 
                "conditions": [
                    {
                        "units": "$^{\\circ}$C", 
                        "scalars": "816", 
                        "name": "Temperature"
                    }
                ], 
                "name": "Yield strength, YS"
            }, 
            {
                "scalars": "1803.1", 
                "units": "MPa", 
                "conditions": [
                    {
                        "units": "$^{\\circ}$C", 
                        "scalars": "816",
