Repository: hackingmaterials/automatminer

automatminer is an automatic prediction engine for materials properties.
- **Website (including documentation):** <https://hackingmaterials.github.io/automatminer>
- **Help/Support:** <https://groups.google.com/forum/#!forum/matminer>
- **Source:** <https://github.com/hackingmaterials/automatminer>

File: matbench/data/sources/steel_strength.json (part 11 of 57)
[
                        "name": "Temperature"
                    }
                ], 
                "name": "Ultimate tensile strength, UTS"
            }, 
            {
                "scalars": "15", 
                "units": "%", 
                "conditions": [
                    {
                        "units": "$^{\\circ}$C", 
                        "scalars": "816", 
                        "name": "Temperature"
                    }
                ], 
                "name": "Elongation"
            }, 
            {
                "scalars": "48.3", 
                "units": "J", 
                "conditions": [
                    {
                        "units": "$^{\\circ}$C", 
                        "scalars": "816", 
                        "name": "Temperature"
                    }
                ], 
                "name": "Charpy impact energy"
            }
        ]
    }, 
    {
        "category": "system.chemical", 
        "composition": [
            {
                "actualWeightPercent": "0.16", 
                "element": "C"
            }, 
            {
                "actualWeightPercent": "0.16", 
                "element": "Mn"
            }, 
            {
                "actualWeightPercent": "0.05", 
                "element": "Si"
            }, 
            {
                "actualWeightPercent": "1.97", 
                "element": "Cr"
            }, 
            {
                "actualWeightPercent": "10.05", 
                "element": "Ni"
            }, 
            {
                "actualWeightPercent": "1", 
                "element": "Mo"
            }, 
            {
                "actualWeightPercent": "0.01", 
                "element": "V"
            }, 
            {
                "actualWeightPercent": "0", 
                "element": "N"
            }, 
            {
                "actualWeightPercent": "0.01", 
                "element": "Nb"
            }, 
            {
                "actualWeightPercent": "13.88", 
                "element": "Co"
            }, 
            {
                "actualWeightPercent": "0", 
                "element": "W"
            }, 
            {
                "actualWeightPercent": "0.01", 
                "element": "Al"
            }, 
            {
                "actualWeightPercent": "0", 
                "element": "Ti"
            }
        ], 
        "properties": [
            {
                "scalars": "1626.7", 
                "units": "MPa", 
                "conditions": [
                    {
                        "units": "$^{\\circ}$C", 
                        "scalars": "816", 
                        "name": "Temperature"
                    }
                ], 
                "name": "Yield strength, YS"
            }, 
            {
                "scalars": "1799", 
                "units": "MPa", 
                "conditions": [
                    {
                        "units": "$^{\\circ}$C", 
                        "scalars": "816", 
                        "name": "Temperature"
                    }
                ], 
                "name": "Ultimate tensile strength, UTS"
            }, 
            {
                "scalars": "11", 
                "units": "%", 
                "conditions": [
                    {
                        "units": "$^{\\circ}$C", 
                        "scalars": "816", 
                        "name": "Temperature"
                    }
                ], 
                "name": "Elongation"
            }, 
            {
                "scalars": "39.7", 
                "units": "J", 
                "conditions": [
                    {
                        "units": "$^{\\circ}$C", 
                        "scalars": "816", 
                        "name": "Temperature"
                    }
                ], 
                "name": "Charpy impact energy"
            }
        ]
    }, 
    {
        "category": "system.chemical", 
        "composition": [
            {
                "actualWeightPercent": "0.15", 
                "element": "C"
            }, 
            {
                "actualWeightPercent": "0.16", 
                "element": "Mn"
            }, 
            {
                "actualWeightPercent": "0.06", 
                "element": "Si"
            }, 
            {
                "actualWeightPercent": "2.01", 
                "element": "Cr"
            }, 
            {
                "actualWeightPercent": "10.08", 
                "element": "Ni"
            }, 
            {
                "actualWeightPercent": "1.22", 
                "element": "Mo"
            }, 
            {
                "actualWeightPercent": "0.01", 
                "element": "V"
            }, 
            {
                "actualWeightPercent": "0", 
                "element": "N"
            }, 
            {
                "actualWeightPercent": "0.01", 
                "element": "Nb"
            }, 
            {
                "actualWeightPercent": "12.15", 
                "element": "Co"
            }, 
            {
                "actualWeightPercent": "0", 
                "element": "W"
            }, 
            {
                "actualWeightPercent": "0.01", 
                "element": "Al"
            }, 
            {
                "actualWeightPercent": "0", 
                "element": "Ti"
            }
        ], 
        "properties": [
            {
                "scalars": "1513.7", 
                "units": "MPa", 
                "conditions": [
                    {
                        "units": "$^{\\circ}$C", 
                        "scalars": "816", 
                        "name": "Temperature"
                    }
                ], 
                "name": "Yield strength, YS"
            }, 
            {
                "scalars": "1651.5", 
                "units": "MPa", 
                "conditions": [
                    {
                        "units": "$^{\\circ}$C", 
                        "scalars": "816", 
                        "name": "Temperature"
                    }
                ], 
                "name": "Ultimate tensile strength, UTS"
            }, 
            {
                "scalars": "16", 
                "units": "%", 
                "conditions": [
                    {
                        "units": "$^{\\circ}$C", 
                        "scalars": "816", 
                        "name": "Temperature"
                    }
                ], 
                "name": "Elongation"
            }, 
            {
                "scalars": "44.7", 
                "units": "J", 
                "conditions": [
                    {
                        "units": "$^{\\circ}$C", 
                        "scalars": "816", 
                        "name": "Temperature"
                    }
                ], 
                "name": "Charpy impact energy"
            }
        ]
    }, 
    {
        "category": "system.chemical", 
        "composition": [
            {
                "actualWeightPercent": "0.15", 
                "element": "C"
            }, 
            {
                "actualWeightPercent": "0.16", 
                "element": "Mn"
            }, 
            {
                "actualWeightPercent": "0.06", 
                "element": "Si"
            }, 
            {
                "actualWeightPercent": "2.01", 
                "element": "Cr"
            }, 
            {
                "actualWeightPercent": "10.08", 
                "element": "Ni"
            }, 
            {
                "actualWeightPercent": "1.22", 
                "element": "Mo"
            }, 
            {
                "actualWeightPercent": "0.01", 
                "element": "V"
            }, 
            {
                "actualWeightPercent": "0", 
                "element": "N"
            }, 
            {
                "actualWeightPercent": "0.01", 
                "element": "Nb"
            }, 
            {
                "actualWeightPercent": "12.15", 
                "element": "Co"
            }, 
            {
                "actualWeightPercent": "0", 
                "element": "W"
            }, 
            {
                "actualWeightPercent": "0.01", 
                "element": "Al"
            }, 
            {
                "actualWeightPercent": "0", 
                "element": "Ti"
            }
        ], 
        "properties": [
            {
                "scalars": "1493.1", 
                "units": "MPa", 
                "conditions": [
                    {
                        "units": "$^{\\circ}$C", 
                        "scalars": "816", 
                        "name": "Temperature"
                    }
                ], 
                "name": "Yield strength, YS"
            }, 
            {
                "scalars": "1632.9", 
                "units": "MPa", 
                "conditions": [
                    {
                        "units": "$^{\\circ}$C", 
                        "scalars": "816", 
                        "name": "Temperature"
                    }
                ], 
                "name": "Ultimate tensile strength, UTS"
            }, 
            {
                "scalars": "16", 
                "units": "%", 
                "conditions": [
                    {
                        "units": "$^{\\circ}$C", 
                        "scalars": "816", 
                        "name": "Temperature"
                    }
                ], 
                "name": "Elongation"
            }, 
            {
                "scalars": "57.4", 
                "units": "J", 
                "conditions": [
                    {
                        "units": "$^{\\circ}$C", 
                        "scalars": "816", 
                        "name": "Temperature"
                    }
                ], 
                "name": "Charpy impact energy"
            }
        ]
    }, 
    {
        "category": "system.chemical", 
        "composition": [
            {
                "actualWeightPercent": "0.15", 
                "element": "C"
            }, 
            {
                "actualWeightPercent": "0.16", 
                "element": "Mn"
            }, 
            {
                "actualWeightPercent": "0.05", 
                "element": "Si"
            }, 
            {
                "actualWeightPercent": "2.97", 
                "element": "Cr"
            }, 
            {
                "actualWeightPercent": "10.06", 
                "element": "Ni"
            }, 
            {
                "actualWeightPercent": "1", 
                "element": "Mo"
            }, 
            {
                "actualWeightPercent": "0.01", 
                "element": "V"
            }, 
            {
                "actualWeightPercent": "0", 
                "element": "N"
            }, 
            {
                "actualWeightPercent": "0.01", 
                "element": "Nb"
            }, 
            {
                "actualWeightPercent": "12.05", 
                "element": "Co"
            }, 
            {
                "actualWeightPercent": "0", 
                "element": "W"
            }, 
            {
                "actualWeightPercent": "0.01", 
                "element": "Al"
            }, 
            {
                "actualWeightPercent": "0", 
                "element": "Ti"
            }
        ], 
        "properties": [
            {
                "scalars": "1406.9", 
                "units": "MPa", 
                "conditions": [
                    {
                        "units": "$^{\\circ}$C", 
                        "scalars": "816", 
                        "name": "Temperature"
                    }
                ], 
                "name": "Yield strength, YS"
            }, 
            {
                "scalars": "1481.4", 
                "units": "MPa", 
                "conditions": [
                    {
                        "units": "$^{\\circ}$C", 
                        "scalars": "816", 
                        "name": "Temperature"
                    }
                ], 
                "name": "Ultimate tensile strength, UTS"
            }, 
            {
                "scalars": "16.5", 
                "units": "%", 
                "conditions": [
                    {
                        "units": "$^{\\circ}$C", 
                        "scalars": "816", 
                        "name": "Temperature"
                    }
                ], 
                "name": "Elongation"
            }, 
            {
                "scalars": "77.7", 
                "units": "J", 
                "conditions": [
                    {
                        "units": "$^{\\circ}$C", 
                        "scalars": "816", 
                        "name": "Temperature"
                    }
                ], 
                "name": "Charpy impact energy"
            }
        ]
    }, 
    {
        "category": "system.chemical", 
        "composition": [
            {
                "actualWeightPercent": "0.15", 
                "element": "C"
            }, 
            {
                "actualWeightPercent": "0.16", 
                "element": "Mn"
            }, 
            {
                "actualWeightPercent": "0.05", 
                "element": "Si"
            }, 
            {
                "actualWeightPercent": "2.97", 
                "element": "Cr"
            }, 
            {
                "actualWeightPercent": "10.06", 
                "element": "Ni"
            }, 
            {
                "actualWeightPercent": "1", 
                "element": "Mo"
            }, 
            {
                "actualWeightPercent": "0.01", 
                "element": "V"
            }, 
            {
                "actualWeightPercent": "0", 
                "element": "N"
            }, 
            {
                "actualWeightPercent": "0.01", 
                "element": "Nb"
            }, 
            {
                "actualWeightPercent": "12.05", 
                "element": "Co"
            }, 
            {
                "actualWeightPercent": "0", 
                "element": "W"
            }, 
            {
                "actualWeightPercent": "0.01", 
                "element": "Al"
            }, 
            {
                "actualWeightPercent": "0", 
                "element": "Ti"
            }
        ], 
        "properties": [
            {
                "scalars": "1399.4", 
                "units": "MPa", 
                "conditions": [
                    {
                        "units": "$^{\\circ}$C", 
                        "scalars": "816", 
                        "name": "Temperature"
                    }
                ], 
                "name": "Yield strength, YS"
            }, 
            {
                "scalars": "1479.3", 
                "units": "MPa", 
                "conditions": [
                    {
                        "units": "$^{\\circ}$C", 
                        "scalars": "816", 
                        "name": "Temperature"
                    }
                ], 
                "name": "Ultimate tensile strength, UTS"
            }, 
            {
                "scalars": "18", 
                "units": "%", 
                "conditions": [
                    {
                        "units": "$^{\\circ}$C", 
                        "scalars": "816", 
                        "name": "Temperature"
                    }
                ], 
                "name": "Elongation"
            }, 
            {
                "scalars": "93.6", 
                "units": "J", 
                "conditions": [
                    {
                        "units": "$^{\\circ}$C", 
                        "scalars": "816", 
                        "name": "Temperature"
                    }
                ], 
                "name": "Charpy impact energy"
            }
        ]
    }, 
    {
        "category": "system.chemical", 
        "composition": [
            {
                "actualWeightPercent": "0.15", 
                "element": "C"
            }, 
            {
                "actualWeightPercent": "0.16", 
                "element": "Mn"
            }, 
            {
                "actualWeightPercent": "0.05", 
                "element": "Si"
            }, 
            {
                "actualWeightPercent": "2.97", 
                "element": "Cr"
            }, 
            {
                "actualWeightPercent": "10.06", 
                "element": "Ni"
            }, 
            {
                "actualWeightPercent": "1", 
                "element": "Mo"
            }, 
            {
                "actualWeightPercent": "0.01", 
                "element": "V"
            }, 
            {
                "actualWeightPercent": "0", 
                "element": "N"
            }, 
            {
                "actualWeightPercent": "0.01", 
                "element": "Nb"
            }, 
            {
                "actualWeightPercent": "12.05", 
                "element": "Co"
            }, 
            {
                "actualWeightPercent": "0", 
                "element": "W"
            }, 
            {
                "actualWeightPercent": "0.01", 
                "element": "Al"
            }, 
            {
                "actualWeightPercent": "0", 
                "element": "Ti"
            }
        ], 
        "properties": [
            {
                "scalars": "1559.9", 
                "units": "MPa", 
                "conditions": [
                    {
                        "units": "$^{\\circ}$C", 
                        "scalars": "816", 
                        "name": "Temperature"
                    }
                ], 
                "name": "Yield strength, YS"
            }, 
            {
                "scalars": "1742.5", 
                "units": "MPa", 
                "conditions": [
                    {
                        "units": "$^{\\circ}$C", 
                        "scalars": "816", 
                        "name": "Temperature"
                    }
                ], 
                "name": "Ultimate tensile strength, UTS"
            }, 
            {
                "scalars": "15.5", 
                "units": "%", 
                "conditions": [
                    {
                        "units": "$^{\\circ}$C", 
                        "scalars": "816", 
                        "name": "Temperature"
                    }
                ], 
                "name": "Elongation"
            }, 
            {
                "scalars": "60.1", 
                "units": "J", 
                "conditions": [
                    {
                        "units": "$^{\\circ}$C", 
                        "scalars": "816", 
                        "name": "Temperature"
                    }
                ], 
                "name": "Charpy impact energy"
            }
        ]
    }, 
    {
        "category": "system.chemical", 
        "composition": [
            {
                "actualWeightPercent": "0.17", 
                "element": "C"
            }, 
            {
                "actualWeightPercent": "0.16", 
                "element": "Mn"
            }, 
            {
                "actualWeightPercent": "0.05", 
                "element": "Si"
            }, 
            {
                "actualWeightPercent": "2.97", 
                "element": "Cr"
            }, 
            {
                "actualWeightPercent": "10.02", 
                "element": "Ni"
            }, 
            {
                "actualWeightPercent": "1.21", 
                "element": "Mo"
            }, 
            {
                "actualWeightPercent": "0.01", 
                "element": "V"
            }, 
            {
                "actualWeightPercent": "0", 
                "element": "N"
            }, 
            {
                "actualWeightPercent": "0.01", 
                "element": "Nb"
            }, 
            {
                "actualWeightPercent": "13.74", 
                "element": "Co"
            }, 
            {
                "actualWeightPercent": "0", 
                "element": "W"
            }, 
            {
                "actualWeightPercent": "0.01", 
                "element": "Al"
            }, 
            {
                "actualWeightPercent": "0", 
                "element": "Ti"
            }
        ], 
        "properties": [
            {
                "scalars": "1456.5", 
                "units": "MPa", 
                "conditions": [
                    {
                        "units": "$^{\\circ}$C", 
                        "scalars": "816", 
                        "name": "Temperature"
                    }
                ], 
                "name": "Yield strength, YS"
            }, 
            {
                "scalars": "1512.4", 
                "units": "MPa", 
                "conditions": [
                    {
                        "units": "$^{\\circ}$C", 
                        "scalars": "816", 
                        "name": "Temperature"
                    }
                ], 
                "name": "Ultimate tensile strength, UTS"
            }, 
            {
                "scalars": "16", 
                "units": "%", 
                "conditions": [
                    {
                        "units": "$^{\\circ}$C", 
                        "scalars": "816", 
                        "name": "Temperature"
                    }
                ], 
                "name": "Elongation"
            }, 
            {
                "scalars": "77.7", 
                "units": "J", 
                "conditions": [
                    {
                        "units": "$^{\\circ}$C", 
                        "scalars": "816", 
                        "name": "Temperature"
                    }
                ], 
                "name": "Charpy impact energy"
            }
        ]
    }, 
    {
        "category": "system.chemical", 
        "composition": [
            {
                "actualWeightPercent": "0.17", 
                "element": "C"
            }, 
            {
                "actualWeightPercent": "0.16", 
                "element": "Mn"
            }, 
            {
                "actualWeightPercent": "0.05", 
                "element": "Si"
            }, 
            {
                "actualWeightPercent": "2.97", 
                "element": "Cr"
            }, 
            {
                "actualWeightPercent": "10.02", 
                "element": "Ni"
            }, 
            {
                "actualWeightPercent": "1.21", 
                "element": "Mo"
            }, 
            {
                "actualWeightPercent": "0.01", 
                "element": "V"
            }, 
            {
                "actualWeightPercent": "0", 
                "element": "N"
            }, 
            {
                "actualWeightPercent": "0.01", 
                "element": "Nb"
            }, 
            {
                "actualWeightPercent": "13.74", 
                "element": "Co"
            }, 
            {
                "actualWeightPercent": "0", 
                "element": "W"
            }, 
            {
                "actualWeightPercent": "0.01", 
                "element": "Al"
            }, 
            {
                "actualWeightPercent": "0", 
                "element": "Ti"
            }
        ], 
        "properties": [
            {
                "scalars": "1515.8", 
                "units": "MPa", 
                "conditions": [
                    {
                        "units": "$^{\\circ}$C", 
                        "scalars": "816", 
                        "name": "Temperature"
                    }
                ], 
                "name": "Yield strength, YS"
            }, 
            {
                "scalars": "1606.7", 
                "units": "MPa", 
                "conditions": [
                    {
                        "units": "$^{\\circ}$C", 
                        "scalars": "816", 
                        "name": "Temperature"
                    }
                ], 
                "name": "Ultimate tensile strength, UTS"
            }, 
            {
                "scalars": "15", 
                "units": "%", 
                "conditions": [
                    {
                        "units": "$^{\\circ}$C", 
                        "scalars": "816", 
                        "name": "Temperature"
                    }
                ], 
                "name": "Elongation"
            }, 
            {
                "scalars": "74.6", 
                "units": "J", 
                "conditions": [
                    {
                        "units": "$^{\\circ}$C", 
                        "scalars": "816", 
                        "name": "Temperature"
                    }
                ], 
                "name": "Charpy impact energy"
            }
        ]
    }, 
    {
        "category": "system.chemical", 
        "composition": [
            {
                "actualWeightPercent": "0.17", 
                "element": "C"
            }, 
            {
                "actualWeightPercent": "0.16", 
                "element": "Mn"
            }, 
            {
                "actualWeightPercent": "0.05", 
                "element": "Si"
            }, 
            {
                "actualWeightPercent": "2.97", 
                "element": "Cr"
            }, 
            {
                "actualWeightPercent": "10.02", 
                "element": "Ni"
            }, 
            {
                "actualWeightPercent": "1.21", 
                "element": "Mo"
            }, 
            {
                "actualWeightPercent": "0.01", 
                "element": "V"
            }, 
            {
                "actualWeightPercent": "0", 
                "element": "N"
            }, 
            {
                "actualWeightPercent": "0.01", 
                "element": "Nb"
            }, 
            {
                "actualWeightPercent": "13.74", 
                "element": "Co"
            }, 
            {
                "actualWeightPercent": "0", 
                "element": "W"
            }, 
            {
                "actualWeightPercent": "0.01", 
                "element": "Al"
            }, 
            {
                "actualWeightPercent": "0", 
                "element": "Ti"
            }
        ], 
        "properties": [
            {
                "scalars": "1593.7", 
                "units": "MPa", 
                "conditions": [
                    {
                        "units": "$^{\\circ}$C", 
                        "scalars": "816", 
                        "name": "Temperature"
                    }
                ], 
                "name": "Yield strength, YS"
            }, 
            {
                "scalars": "1730.8", 
                "units": "MPa", 
                "conditions": [
                    {
                        "units": "$^{\\circ}$C", 
                        "scalars": "816", 
                        "name": "Temperature"
                    }
                ], 
                "name": "Ultimate tensile strength, UTS"
            }, 
            {
                "scalars": "13", 
                "units": "%", 
                "conditions": [
                    {
                        "units": "$^{\\circ}$C", 
                        "scalars": "816", 
                        "name": "Temperature"
                    }
                ], 
                "name": "Elongation"
            }, 
            {
                "scalars": "55.7", 
                "units": "J", 
                "conditions": [
                    {
                        "units": "$^{\\circ}$C", 
                        "scalars": "816", 
                        "name": "Temperature"
                    }
                ], 
                "name": "Charpy impact energy"
            }
        ]
    }, 
    {
        "category": "system.chemical", 
        "composition": [
            {
                "actualWeightPercent": "0.17", 
                "element": "C"
            }, 
            {
                "actualWeightPercent": "0.16", 
                "element": "Mn"
            }, 
            {
                "actualWeightPercent": "0.05", 
                "element": "Si"
            }, 
            {
                "actualWeightPercent": "2.97", 
                "element": "Cr"
            }, 
            {
                "actualWeightPercent": "10.02", 
                "element": "Ni"
            }, 
            {
                "actualWeightPercent": "1.21", 
                "element": "Mo"
            }, 
            {
                "actualWeightPercent": "0.01", 
                "element": "V"
            }, 
            {
                "actualWeightPercent": "0", 
                "element": "N"
            }, 
            {
                "actualWeightPercent": "0.01", 
                "element": "Nb"
            }, 
            {
                "actualWeightPercent": "13.74", 
                "element": "Co"
            }, 
            {
                "actualWeightPercent": "0", 
                "element": "W"
            }, 
            {
                "actualWeightPercent": "0.01", 
                "element": "Al"
            }, 
            {
                "actualWeightPercent": "0", 
                "element": "Ti"
            }
        ], 
        "properties": [
            {
                "scalars": "1657.7", 
                "units": "MPa", 
                "conditions": [
                    {
                        "units": "$^{\\circ}$C", 
                        "scalars": "816", 
                        "name": "Temperature"
                    }
                ], 
                "name": "Yield strength, YS"
            }, 
            {
                "scalars": "1826.5", 
                "units": "MPa", 
                "conditions": [
                    {
                        "units": "$^{\\circ}$C", 
                        "scalars": "816", 
                        "name": "Temperature"
                    }
                ], 
                "name": "Ultimate tensile strength, UTS"
            }, 
            {
                "scalars": "11", 
                "units": "%", 
                "conditions": [
                    {
                        "units": "$^{\\circ}$C", 
                        "scalars": "816", 
                        "name": "Temperature"
                    }
                ], 
                "name": "Elongation"
            }, 
            {
                "scalars": "42.3", 
                "units": "J", 
                "conditions": [
                    {
                        "units": "$^{\\circ}$C", 
                        "scalars": "816", 
                        "name": "Temperature"
                    }
                ], 
                "name": "Charpy impact energy"
            }
        ]
    }, 
    {
        "category": "system.chemical", 
        "composition": [
            {
                "actualWeightPercent": "0.16", 
                "element": "C"
            }, 
            {
                "actualWeightPercent": "0.06", 
                "element": "Mn"
            }, 
            {
                "actualWeightPercent": "0.04", 
                "element": "Si"
            }, 
            {
                "actualWeightPercent": "1.95", 
                "element": "Cr"
            }, 
            {
                "actualWeightPercent": "10.15", 
                "element": "Ni"
            }, 
            {
                "actualWeightPercent": "0.98", 
                "element": "Mo"
            }, 
            {
                "actualWeightPercent": "0.01", 
                "element": "V"
            }, 
            {
                "actualWeightPercent": "0", 
                "element": "N"
            }, 
            {
                "actualWeightPercent": "0.01", 
                "element": "Nb"
            }, 
            {
                "actualWeightPercent": "13.8", 
                "element": "Co"
            }, 
            {
                "actualWeightPercent": "0", 
                "element": "W"
            }, 
            {
                "actualWeightPercent": "0.01", 
                "element": "Al"
            }, 
            {
                "actualWeightPercent": "0.01", 
                "element": "Ti"
            }
        ], 
        "properties": [
            {
                "scalars": "1557.1", 
                "units": "MPa", 
                "conditions": [
                    {
                        "units": "$^{\\circ}$C", 
                        "scalars": "816", 
                        "name": "Temperature"
                    }
                ], 
                "name": "Yield strength, YS"
            }, 
            {
                "scalars": "1646.7", 
                "units": "MPa", 
                "conditions": [
                    {
                        "units": "$^{\\circ}$C", 
                        "scalars": "816", 
                        "name": "Temperature"
                    }
                ], 
                "name": "Ultimate tensile strength, UTS"
            }, 
            {
                "scalars": "14.7", 
                "units": "%", 
                "conditions": [
                    {
                        "units": "$^{\\circ}$C", 
                        "scalars": "816", 
                        "name": "Temperature"
                    }
                ], 
                "name": "Elongation"
            }, 
            {
                "scalars": "69.6", 
                "units": "J", 
                "conditions": [
                    {
                        "units": "$^{\\circ}$C", 
                        "scalars": "816", 
                        "name": "Temperature"
                    }
                ], 
                "name": "Charpy impact energy"
            }
        ]
    }, 
    {
        "category": "system.chemical", 
        "composition": [
            {
                "actualWeightPercent": "0.16", 
                "element": "C"
            }, 
            {
                "actualWeightPercent": "0.06", 
                "element": "Mn"
            }, 
            {
                "actualWeightPercent": "0.04", 
                "element": "Si"
            }, 
            {
                "actualWeightPercent": "1.95", 
                "element": "Cr"
            }, 
            {
                "actualWeightPercent": "10.15", 
                "element": "Ni"
            }, 
            {
                "actualWeightPercent": "0.98", 
                "element": "Mo"
            }, 
            {
                "actualWeightPercent": "0.01", 
                "element": "V"
            }, 
            {
                "actualWeightPercent": "0", 
                "element": "N"
            }, 
            {
                "actualWeightPercent": "0.01", 
                "element": "Nb"
            }, 
            {
                "actualWeightPercent": "13.8", 
                "element": "Co"
            }, 
            {
                "actualWeightPercent": "0", 
                "element": "W"
            }, 
            {
                "actualWeightPercent": "0.01", 
                "element": "Al"
            }, 
            {
                "actualWeightPercent": "0.01", 
                "element": "Ti"
            }
        ], 
        "properties": [
            {
                "scalars": "1584.7", 
                "units": "MPa", 
                "conditions": [
                    {
                        "units": "$^{\\circ}$C", 
                        "scalars": "816", 
                        "name": "Temperature"
                    }
                ], 
                "name": "Yield strength, YS"
            }, 
            {
                "scalars": "1688.1", 
                "units": "MPa", 
                "conditions": [
                    {
                        "units": "$^{\\circ}$C", 
                        "scalars": "816", 
                        "name": "Temperature"
                    }
                ], 
                "name": "Ultimate tensile strength, UTS"
            }, 
            {
                "scalars": "14", 
                "units": "%", 
                "conditions": [
                    {
                        "units": "$^{\\circ}$C", 
                        "scalars": "816", 
                        "name": "Temperature"
                    }
                ], 
                "name": "Elongation"
            }, 
            {
                "scalars": "63.2", 
                "units": "J", 
                "conditions": [
                    {
                        "units": "$^{\\circ}$C", 
                        "scalars": "816", 
                        "name": "Temperature"
                    }
                ], 
                "name": "Charpy impact energy"
            }
        ]
    }, 
    {
        "category": "system.chemical", 
        "composition": [
            {
                "actualWeightPercent": "0.16", 
                "element": "C"
            }, 
            {
                "actualWeightPercent": "0.06", 
                "element": "Mn"
            }, 
            {
                "actualWeightPercent": "0.04", 
                "element": "Si"
            }, 
            {
                "actualWeightPercent": "1.95", 
                "element": "Cr"
            }, 
            {
                "actualWeightPercent": "10.15", 
                "element": "Ni"
            }, 
            {
                "actualWeightPercent": "0.98", 
                "element": "Mo"
            }, 
            {
                "actualWeightPercent": "0.01", 
                "element": "V"
            }, 
            {
                "actualWeightPercent": "0", 
                "element": "N"
            }, 
            {
                "actualWeightPercent": "0.01", 
                "element": "Nb"
            }, 
            {
                "actualWeightPercent": "13.8", 
                "element": "Co"
            }, 
            {
                "actualWeightPercent": "0", 
                "element": "W"
            }, 
            {
                "actualWeightPercent": "0.01", 
                "element": "Al"
            }, 
            {
                "actualWeightPercent": "0.01", 
                "element": "Ti"
            }
        ], 
        "properties": [
            {
                "scalars": "1688.1", 
                "units": "MPa", 
                "conditions": [
                    {
                        "units": "$^{\\circ}$C", 
                        "scalars": "816", 
                        "name": "Temperature"
                    }
                ], 
                "name": "Yield strength, YS"
            }, 
            {
                "scalars": "1863.1", 
                "units": "MPa", 
                "conditions": [
                    {
                        "units": "$^{\\circ}$C", 
                        "scalars": "816", 
                        "name": "Temperature"
                    }
                ], 
                "name": "Ultimate tensile strength, UTS"
            }, 
            {
                "scalars": "13.8",
