Repository: hackingmaterials/automatminer

automatminer is an automatic prediction engine for materials properties.
- **Website (including documentation):** <https://hackingmaterials.github.io/automatminer>
- **Help/Support:** <https://groups.google.com/forum/#!forum/matminer>
- **Source:** <https://github.com/hackingmaterials/automatminer>

File: matbench/data/sources/steel_strength.json (part 12 of 57)
[
                "units": "%", 
                "conditions": [
                    {
                        "units": "$^{\\circ}$C", 
                        "scalars": "816", 
                        "name": "Temperature"
                    }
                ], 
                "name": "Elongation"
            }, 
            {
                "scalars": "43.4", 
                "units": "J", 
                "conditions": [
                    {
                        "units": "$^{\\circ}$C", 
                        "scalars": "816", 
                        "name": "Temperature"
                    }
                ], 
                "name": "Charpy impact energy"
            }
        ]
    }, 
    {
        "category": "system.chemical", 
        "composition": [
            {
                "actualWeightPercent": "0.24", 
                "element": "C"
            }, 
            {
                "actualWeightPercent": "0.01", 
                "element": "Mn"
            }, 
            {
                "actualWeightPercent": "0.01", 
                "element": "Si"
            }, 
            {
                "actualWeightPercent": "9.1", 
                "element": "Cr"
            }, 
            {
                "actualWeightPercent": "2.8", 
                "element": "Ni"
            }, 
            {
                "actualWeightPercent": "1.3", 
                "element": "Mo"
            }, 
            {
                "actualWeightPercent": "0.37", 
                "element": "V"
            }, 
            {
                "actualWeightPercent": "0", 
                "element": "N"
            }, 
            {
                "actualWeightPercent": "0.01", 
                "element": "Nb"
            }, 
            {
                "actualWeightPercent": "12.4", 
                "element": "Co"
            }, 
            {
                "actualWeightPercent": "0", 
                "element": "W"
            }, 
            {
                "actualWeightPercent": "0.03", 
                "element": "Al"
            }, 
            {
                "actualWeightPercent": "0.03", 
                "element": "Ti"
            }
        ], 
        "properties": [
            {
                "scalars": "1612.3", 
                "units": "MPa", 
                "conditions": [
                    {
                        "units": "$^{\\circ}$C", 
                        "scalars": "1025", 
                        "name": "Temperature"
                    }
                ], 
                "name": "Yield strength, YS"
            }, 
            {
                "scalars": "1936.1", 
                "units": "MPa", 
                "conditions": [
                    {
                        "units": "$^{\\circ}$C", 
                        "scalars": "1025", 
                        "name": "Temperature"
                    }
                ], 
                "name": "Ultimate tensile strength, UTS"
            }, 
            {
                "scalars": "15", 
                "units": "%", 
                "conditions": [
                    {
                        "units": "$^{\\circ}$C", 
                        "scalars": "1025", 
                        "name": "Temperature"
                    }
                ], 
                "name": "Elongation"
            }, 
            {
                "scalars": "35", 
                "units": "MPa m$^{0.5}$", 
                "conditions": [
                    {
                        "units": "$^{\\circ}$C", 
                        "scalars": "1025", 
                        "name": "Temperature"
                    }
                ], 
                "name": "Fracture toughness, K$_{IC}$"
            }
        ]
    }, 
    {
        "category": "system.chemical", 
        "composition": [
            {
                "actualWeightPercent": "0.24", 
                "element": "C"
            }, 
            {
                "actualWeightPercent": "0.01", 
                "element": "Mn"
            }, 
            {
                "actualWeightPercent": "0.01", 
                "element": "Si"
            }, 
            {
                "actualWeightPercent": "9", 
                "element": "Cr"
            }, 
            {
                "actualWeightPercent": "2.8", 
                "element": "Ni"
            }, 
            {
                "actualWeightPercent": "1.3", 
                "element": "Mo"
            }, 
            {
                "actualWeightPercent": "0.29", 
                "element": "V"
            }, 
            {
                "actualWeightPercent": "0", 
                "element": "N"
            }, 
            {
                "actualWeightPercent": "0.01", 
                "element": "Nb"
            }, 
            {
                "actualWeightPercent": "12.4", 
                "element": "Co"
            }, 
            {
                "actualWeightPercent": "0", 
                "element": "W"
            }, 
            {
                "actualWeightPercent": "0.03", 
                "element": "Al"
            }, 
            {
                "actualWeightPercent": "0.02", 
                "element": "Ti"
            }
        ], 
        "properties": [
            {
                "scalars": "1570.9", 
                "units": "MPa", 
                "conditions": [
                    {
                        "units": "$^{\\circ}$C", 
                        "scalars": "1025", 
                        "name": "Temperature"
                    }
                ], 
                "name": "Yield strength, YS"
            }, 
            {
                "scalars": "1956.8", 
                "units": "MPa", 
                "conditions": [
                    {
                        "units": "$^{\\circ}$C", 
                        "scalars": "1025", 
                        "name": "Temperature"
                    }
                ], 
                "name": "Ultimate tensile strength, UTS"
            }, 
            {
                "scalars": "16", 
                "units": "%", 
                "conditions": [
                    {
                        "units": "$^{\\circ}$C", 
                        "scalars": "1025", 
                        "name": "Temperature"
                    }
                ], 
                "name": "Elongation"
            }, 
            {
                "scalars": "37", 
                "units": "MPa m$^{0.5}$", 
                "conditions": [
                    {
                        "units": "$^{\\circ}$C", 
                        "scalars": "1025", 
                        "name": "Temperature"
                    }
                ], 
                "name": "Fracture toughness, K$_{IC}$"
            }
        ]
    }, 
    {
        "category": "system.chemical", 
        "composition": [
            {
                "actualWeightPercent": "0.24", 
                "element": "C"
            }, 
            {
                "actualWeightPercent": "0.01", 
                "element": "Mn"
            }, 
            {
                "actualWeightPercent": "0.01", 
                "element": "Si"
            }, 
            {
                "actualWeightPercent": "9", 
                "element": "Cr"
            }, 
            {
                "actualWeightPercent": "2.8", 
                "element": "Ni"
            }, 
            {
                "actualWeightPercent": "1.3", 
                "element": "Mo"
            }, 
            {
                "actualWeightPercent": "0.29", 
                "element": "V"
            }, 
            {
                "actualWeightPercent": "0", 
                "element": "N"
            }, 
            {
                "actualWeightPercent": "0.01", 
                "element": "Nb"
            }, 
            {
                "actualWeightPercent": "12.4", 
                "element": "Co"
            }, 
            {
                "actualWeightPercent": "0", 
                "element": "W"
            }, 
            {
                "actualWeightPercent": "0.03", 
                "element": "Al"
            }, 
            {
                "actualWeightPercent": "0.02", 
                "element": "Ti"
            }
        ], 
        "properties": [
            {
                "scalars": "1557.1", 
                "units": "MPa", 
                "conditions": [
                    {
                        "units": "$^{\\circ}$C", 
                        "scalars": "1025", 
                        "name": "Temperature"
                    }
                ], 
                "name": "Yield strength, YS"
            }, 
            {
                "scalars": "1922.3", 
                "units": "MPa", 
                "conditions": [
                    {
                        "units": "$^{\\circ}$C", 
                        "scalars": "1025", 
                        "name": "Temperature"
                    }
                ], 
                "name": "Ultimate tensile strength, UTS"
            }, 
            {
                "scalars": "16", 
                "units": "%", 
                "conditions": [
                    {
                        "units": "$^{\\circ}$C", 
                        "scalars": "1025", 
                        "name": "Temperature"
                    }
                ], 
                "name": "Elongation"
            }, 
            {
                "scalars": "38", 
                "units": "MPa m$^{0.5}$", 
                "conditions": [
                    {
                        "units": "$^{\\circ}$C", 
                        "scalars": "1025", 
                        "name": "Temperature"
                    }
                ], 
                "name": "Fracture toughness, K$_{IC}$"
            }
        ]
    }, 
    {
        "category": "system.chemical", 
        "composition": [
            {
                "actualWeightPercent": "0.24", 
                "element": "C"
            }, 
            {
                "actualWeightPercent": "0.01", 
                "element": "Mn"
            }, 
            {
                "actualWeightPercent": "0.01", 
                "element": "Si"
            }, 
            {
                "actualWeightPercent": "9.1", 
                "element": "Cr"
            }, 
            {
                "actualWeightPercent": "2.8", 
                "element": "Ni"
            }, 
            {
                "actualWeightPercent": "1.3", 
                "element": "Mo"
            }, 
            {
                "actualWeightPercent": "0.37", 
                "element": "V"
            }, 
            {
                "actualWeightPercent": "0", 
                "element": "N"
            }, 
            {
                "actualWeightPercent": "0.01", 
                "element": "Nb"
            }, 
            {
                "actualWeightPercent": "12.4", 
                "element": "Co"
            }, 
            {
                "actualWeightPercent": "0", 
                "element": "W"
            }, 
            {
                "actualWeightPercent": "0.03", 
                "element": "Al"
            }, 
            {
                "actualWeightPercent": "0.03", 
                "element": "Ti"
            }
        ], 
        "properties": [
            {
                "scalars": "1619.2", 
                "units": "MPa", 
                "conditions": [
                    {
                        "units": "$^{\\circ}$C", 
                        "scalars": "1025", 
                        "name": "Temperature"
                    }
                ], 
                "name": "Yield strength, YS"
            }, 
            {
                "scalars": "1984.3", 
                "units": "MPa", 
                "conditions": [
                    {
                        "units": "$^{\\circ}$C", 
                        "scalars": "1025", 
                        "name": "Temperature"
                    }
                ], 
                "name": "Ultimate tensile strength, UTS"
            }, 
            {
                "scalars": "16", 
                "units": "%", 
                "conditions": [
                    {
                        "units": "$^{\\circ}$C", 
                        "scalars": "1025", 
                        "name": "Temperature"
                    }
                ], 
                "name": "Elongation"
            }, 
            {
                "scalars": "38", 
                "units": "MPa m$^{0.5}$", 
                "conditions": [
                    {
                        "units": "$^{\\circ}$C", 
                        "scalars": "1025", 
                        "name": "Temperature"
                    }
                ], 
                "name": "Fracture toughness, K$_{IC}$"
            }
        ]
    }, 
    {
        "category": "system.chemical", 
        "composition": [
            {
                "actualWeightPercent": "0.18", 
                "element": "C"
            }, 
            {
                "actualWeightPercent": "0.01", 
                "element": "Mn"
            }, 
            {
                "actualWeightPercent": "0.01", 
                "element": "Si"
            }, 
            {
                "actualWeightPercent": "9.1", 
                "element": "Cr"
            }, 
            {
                "actualWeightPercent": "2.8", 
                "element": "Ni"
            }, 
            {
                "actualWeightPercent": "1.3", 
                "element": "Mo"
            }, 
            {
                "actualWeightPercent": "0.29", 
                "element": "V"
            }, 
            {
                "actualWeightPercent": "0", 
                "element": "N"
            }, 
            {
                "actualWeightPercent": "0.01", 
                "element": "Nb"
            }, 
            {
                "actualWeightPercent": "12.5", 
                "element": "Co"
            }, 
            {
                "actualWeightPercent": "0", 
                "element": "W"
            }, 
            {
                "actualWeightPercent": "0.03", 
                "element": "Al"
            }, 
            {
                "actualWeightPercent": "0.03", 
                "element": "Ti"
            }
        ], 
        "properties": [
            {
                "scalars": "1357.3", 
                "units": "MPa", 
                "conditions": [
                    {
                        "units": "$^{\\circ}$C", 
                        "scalars": "1025", 
                        "name": "Temperature"
                    }
                ], 
                "name": "Yield strength, YS"
            }, 
            {
                "scalars": "1784.5", 
                "units": "MPa", 
                "conditions": [
                    {
                        "units": "$^{\\circ}$C", 
                        "scalars": "1025", 
                        "name": "Temperature"
                    }
                ], 
                "name": "Ultimate tensile strength, UTS"
            }, 
            {
                "scalars": "14", 
                "units": "%", 
                "conditions": [
                    {
                        "units": "$^{\\circ}$C", 
                        "scalars": "1025", 
                        "name": "Temperature"
                    }
                ], 
                "name": "Elongation"
            }, 
            {
                "scalars": "41", 
                "units": "MPa m$^{0.5}$", 
                "conditions": [
                    {
                        "units": "$^{\\circ}$C", 
                        "scalars": "1025", 
                        "name": "Temperature"
                    }
                ], 
                "name": "Fracture toughness, K$_{IC}$"
            }
        ]
    }, 
    {
        "category": "system.chemical", 
        "composition": [
            {
                "actualWeightPercent": "0.23", 
                "element": "C"
            }, 
            {
                "actualWeightPercent": "0.01", 
                "element": "Mn"
            }, 
            {
                "actualWeightPercent": "0.01", 
                "element": "Si"
            }, 
            {
                "actualWeightPercent": "9", 
                "element": "Cr"
            }, 
            {
                "actualWeightPercent": "2.8", 
                "element": "Ni"
            }, 
            {
                "actualWeightPercent": "1.3", 
                "element": "Mo"
            }, 
            {
                "actualWeightPercent": "0.3", 
                "element": "V"
            }, 
            {
                "actualWeightPercent": "0", 
                "element": "N"
            }, 
            {
                "actualWeightPercent": "0.01", 
                "element": "Nb"
            }, 
            {
                "actualWeightPercent": "12.5", 
                "element": "Co"
            }, 
            {
                "actualWeightPercent": "0", 
                "element": "W"
            }, 
            {
                "actualWeightPercent": "0.03", 
                "element": "Al"
            }, 
            {
                "actualWeightPercent": "0.03", 
                "element": "Ti"
            }
        ], 
        "properties": [
            {
                "scalars": "1522.7", 
                "units": "MPa", 
                "conditions": [
                    {
                        "units": "$^{\\circ}$C", 
                        "scalars": "1025", 
                        "name": "Temperature"
                    }
                ], 
                "name": "Yield strength, YS"
            }, 
            {
                "scalars": "2046.3", 
                "units": "MPa", 
                "conditions": [
                    {
                        "units": "$^{\\circ}$C", 
                        "scalars": "1025", 
                        "name": "Temperature"
                    }
                ], 
                "name": "Ultimate tensile strength, UTS"
            }, 
            {
                "scalars": "12.5", 
                "units": "%", 
                "conditions": [
                    {
                        "units": "$^{\\circ}$C", 
                        "scalars": "1025", 
                        "name": "Temperature"
                    }
                ], 
                "name": "Elongation"
            }, 
            {
                "scalars": "42", 
                "units": "MPa m$^{0.5}$", 
                "conditions": [
                    {
                        "units": "$^{\\circ}$C", 
                        "scalars": "1025", 
                        "name": "Temperature"
                    }
                ], 
                "name": "Fracture toughness, K$_{IC}$"
            }
        ]
    }, 
    {
        "category": "system.chemical", 
        "composition": [
            {
                "actualWeightPercent": "0.23", 
                "element": "C"
            }, 
            {
                "actualWeightPercent": "0.01", 
                "element": "Mn"
            }, 
            {
                "actualWeightPercent": "0.01", 
                "element": "Si"
            }, 
            {
                "actualWeightPercent": "9", 
                "element": "Cr"
            }, 
            {
                "actualWeightPercent": "2.8", 
                "element": "Ni"
            }, 
            {
                "actualWeightPercent": "1.3", 
                "element": "Mo"
            }, 
            {
                "actualWeightPercent": "0.3", 
                "element": "V"
            }, 
            {
                "actualWeightPercent": "0", 
                "element": "N"
            }, 
            {
                "actualWeightPercent": "0.01", 
                "element": "Nb"
            }, 
            {
                "actualWeightPercent": "12.5", 
                "element": "Co"
            }, 
            {
                "actualWeightPercent": "0", 
                "element": "W"
            }, 
            {
                "actualWeightPercent": "0.03", 
                "element": "Al"
            }, 
            {
                "actualWeightPercent": "0.03", 
                "element": "Ti"
            }
        ], 
        "properties": [
            {
                "scalars": "1536.5", 
                "units": "MPa", 
                "conditions": [
                    {
                        "units": "$^{\\circ}$C", 
                        "scalars": "1025", 
                        "name": "Temperature"
                    }
                ], 
                "name": "Yield strength, YS"
            }, 
            {
                "scalars": "1998.1", 
                "units": "MPa", 
                "conditions": [
                    {
                        "units": "$^{\\circ}$C", 
                        "scalars": "1025", 
                        "name": "Temperature"
                    }
                ], 
                "name": "Ultimate tensile strength, UTS"
            }, 
            {
                "scalars": "13", 
                "units": "%", 
                "conditions": [
                    {
                        "units": "$^{\\circ}$C", 
                        "scalars": "1025", 
                        "name": "Temperature"
                    }
                ], 
                "name": "Elongation"
            }, 
            {
                "scalars": "43", 
                "units": "MPa m$^{0.5}$", 
                "conditions": [
                    {
                        "units": "$^{\\circ}$C", 
                        "scalars": "1025", 
                        "name": "Temperature"
                    }
                ], 
                "name": "Fracture toughness, K$_{IC}$"
            }
        ]
    }, 
    {
        "category": "system.chemical", 
        "composition": [
            {
                "actualWeightPercent": "0.35", 
                "element": "C"
            }, 
            {
                "actualWeightPercent": "0.01", 
                "element": "Mn"
            }, 
            {
                "actualWeightPercent": "0.01", 
                "element": "Si"
            }, 
            {
                "actualWeightPercent": "9", 
                "element": "Cr"
            }, 
            {
                "actualWeightPercent": "1.5", 
                "element": "Ni"
            }, 
            {
                "actualWeightPercent": "2", 
                "element": "Mo"
            }, 
            {
                "actualWeightPercent": "0.3", 
                "element": "V"
            }, 
            {
                "actualWeightPercent": "0", 
                "element": "N"
            }, 
            {
                "actualWeightPercent": "0.01", 
                "element": "Nb"
            }, 
            {
                "actualWeightPercent": "18", 
                "element": "Co"
            }, 
            {
                "actualWeightPercent": "0", 
                "element": "W"
            }, 
            {
                "actualWeightPercent": "0.03", 
                "element": "Al"
            }, 
            {
                "actualWeightPercent": "0.02", 
                "element": "Ti"
            }
        ], 
        "properties": [
            {
                "scalars": "1722.5", 
                "units": "MPa", 
                "conditions": [
                    {
                        "units": "$^{\\circ}$C", 
                        "scalars": "1050", 
                        "name": "Temperature"
                    }
                ], 
                "name": "Yield strength, YS"
            }, 
            {
                "scalars": "1798.3", 
                "units": "MPa", 
                "conditions": [
                    {
                        "units": "$^{\\circ}$C", 
                        "scalars": "1050", 
                        "name": "Temperature"
                    }
                ], 
                "name": "Ultimate tensile strength, UTS"
            }, 
            {
                "scalars": "20.3", 
                "units": "J", 
                "conditions": [
                    {
                        "units": "$^{\\circ}$C", 
                        "scalars": "1050", 
                        "name": "Temperature"
                    }
                ], 
                "name": "Charpy impact energy"
            }, 
            {
                "scalars": "261", 
                "units": "MPa m$^{0.5}$", 
                "conditions": [
                    {
                        "units": "$^{\\circ}$C", 
                        "scalars": "1050", 
                        "name": "Temperature"
                    }
                ], 
                "name": "Fracture toughness, K$_{IC}$"
            }
        ]
    }, 
    {
        "category": "system.chemical", 
        "composition": [
            {
                "actualWeightPercent": "0.35", 
                "element": "C"
            }, 
            {
                "actualWeightPercent": "0.01", 
                "element": "Mn"
            }, 
            {
                "actualWeightPercent": "0.01", 
                "element": "Si"
            }, 
            {
                "actualWeightPercent": "9", 
                "element": "Cr"
            }, 
            {
                "actualWeightPercent": "1.5", 
                "element": "Ni"
            }, 
            {
                "actualWeightPercent": "2", 
                "element": "Mo"
            }, 
            {
                "actualWeightPercent": "0.3", 
                "element": "V"
            }, 
            {
                "actualWeightPercent": "0", 
                "element": "N"
            }, 
            {
                "actualWeightPercent": "0.01", 
                "element": "Nb"
            }, 
            {
                "actualWeightPercent": "18", 
                "element": "Co"
            }, 
            {
                "actualWeightPercent": "0", 
                "element": "W"
            }, 
            {
                "actualWeightPercent": "0.03", 
                "element": "Al"
            }, 
            {
                "actualWeightPercent": "0.02", 
                "element": "Ti"
            }
        ], 
        "properties": [
            {
                "scalars": "1736.3", 
                "units": "MPa", 
                "conditions": [
                    {
                        "units": "$^{\\circ}$C", 
                        "scalars": "1050", 
                        "name": "Temperature"
                    }
                ], 
                "name": "Yield strength, YS"
            }, 
            {
                "scalars": "2390.8", 
                "units": "MPa", 
                "conditions": [
                    {
                        "units": "$^{\\circ}$C", 
                        "scalars": "1050", 
                        "name": "Temperature"
                    }
                ], 
                "name": "Ultimate tensile strength, UTS"
            }, 
            {
                "scalars": "2.7", 
                "units": "J", 
                "conditions": [
                    {
                        "units": "$^{\\circ}$C", 
                        "scalars": "1050", 
                        "name": "Temperature"
                    }
                ], 
                "name": "Charpy impact energy"
            }, 
            {
                "scalars": "347", 
                "units": "MPa m$^{0.5}$", 
                "conditions": [
                    {
                        "units": "$^{\\circ}$C", 
                        "scalars": "1050", 
                        "name": "Temperature"
                    }
                ], 
                "name": "Fracture toughness, K$_{IC}$"
            }
        ]
    }, 
    {
        "category": "system.chemical", 
        "composition": [
            {
                "actualWeightPercent": "0.35", 
                "element": "C"
            }, 
            {
                "actualWeightPercent": "0.01", 
                "element": "Mn"
            }, 
            {
                "actualWeightPercent": "0.01", 
                "element": "Si"
            }, 
            {
                "actualWeightPercent": "9", 
                "element": "Cr"
            }, 
            {
                "actualWeightPercent": "1.5", 
                "element": "Ni"
            }, 
            {
                "actualWeightPercent": "2", 
                "element": "Mo"
            }, 
            {
                "actualWeightPercent": "0.3", 
                "element": "V"
            }, 
            {
                "actualWeightPercent": "0", 
                "element": "N"
            }, 
            {
                "actualWeightPercent": "0.01", 
                "element": "Nb"
            }, 
            {
                "actualWeightPercent": "18", 
                "element": "Co"
            }, 
            {
                "actualWeightPercent": "0", 
                "element": "W"
            }, 
            {
                "actualWeightPercent": "0.03", 
                "element": "Al"
            }, 
            {
                "actualWeightPercent": "0.02", 
                "element": "Ti"
            }
        ], 
        "properties": [
            {
                "scalars": "1736.3", 
                "units": "MPa", 
                "conditions": [
                    {
                        "units": "$^{\\circ}$C", 
                        "scalars": "1050", 
                        "name": "Temperature"
                    }
                ], 
                "name": "Yield strength, YS"
            }, 
            {
                "scalars": "2508", 
                "units": "MPa", 
                "conditions": [
                    {
                        "units": "$^{\\circ}$C", 
                        "scalars": "1050", 
                        "name": "Temperature"
                    }
                ], 
                "name": "Ultimate tensile strength, UTS"
            }, 
            {
                "scalars": "4.1", 
                "units": "J", 
                "conditions": [
                    {
                        "units": "$^{\\circ}$C", 
                        "scalars": "1050", 
                        "name": "Temperature"
                    }
                ], 
                "name": "Charpy impact energy"
            }, 
            {
                "scalars": "364", 
                "units": "MPa m$^{0.5}$", 
                "conditions": [
                    {
                        "units": "$^{\\circ}$C", 
                        "scalars": "1050", 
                        "name": "Temperature"
                    }
                ], 
                "name": "Fracture toughness, K$_{IC}$"
            }
        ]
    }, 
    {
        "category": "system.chemical", 
        "composition": [
            {
                "actualWeightPercent": "0.15", 
                "element": "C"
            }, 
            {
                "actualWeightPercent": "0.01", 
                "element": "Mn"
            }, 
            {
                "actualWeightPercent": "0.01", 
                "element": "Si"
            }, 
            {
                "actualWeightPercent": "9", 
                "element": "Cr"
            }, 
            {
                "actualWeightPercent": "4.8", 
                "element": "Ni"
            }, 
            {
                "actualWeightPercent": "1.5", 
                "element": "Mo"
            }, 
            {
                "actualWeightPercent": "0.5", 
                "element": "V"
            }, 
            {
                "actualWeightPercent": "0", 
                "element": "N"
            }, 
            {
                "actualWeightPercent": "0.01", 
                "element": "Nb"
            }, 
            {
                "actualWeightPercent": "13", 
                "element": "Co"
            }, 
            {
                "actualWeightPercent": "0", 
                "element": "W"
            }, 
            {
                "actualWeightPercent": "0.03", 
                "element": "Al"
            }, 
            {
                "actualWeightPercent": "0.02", 
                "element": "Ti"
            }
        ], 
        "properties": [
            {
                "scalars": "1412.5", 
                "units": "MPa", 
                "conditions": [
                    {
                        "units": "$^{\\circ}$C", 
                        "scalars": "1025", 
                        "name": "Temperature"
                    }
                ], 
                "name": "Yield strength, YS"
            }, 
            {
                "scalars": "1688.1", 
                "units": "MPa", 
                "conditions": [
                    {
                        "units": "$^{\\circ}$C", 
                        "scalars": "1025", 
                        "name": "Temperature"
                    }
                ], 
                "name": "Ultimate tensile strength, UTS"
            }, 
            {
                "scalars": "10", 
                "units": "%", 
                "conditions": [
                    {
                        "units": "$^{\\circ}$C", 
                        "scalars": "1025", 
                        "name": "Temperature"
                    }
                ], 
                "name": "Elongation"
            }
        ]
    }, 
    {
        "category": "system.chemical", 
        "composition": [
            {
                "actualWeightPercent": "0.18", 
                "element": "C"
            }, 
            {
                "actualWeightPercent": "0.01", 
                "element": "Mn"
            }, 
            {
                "actualWeightPercent": "0.01", 
                "element": "Si"
            }, 
            {
                "actualWeightPercent": "9.1", 
                "element": "Cr"
            }, 
            {
                "actualWeightPercent": "2.8", 
                "element": "Ni"
            }, 
            {
                "actualWeightPercent": "1.3", 
                "element": "Mo"
            }, 
            {
                "actualWeightPercent": "0.29", 
                "element": "V"
            }, 
            {
                "actualWeightPercent": "0", 
                "element": "N"
            }, 
            {
                "actualWeightPercent": "0.01", 
                "element": "Nb"
            }, 
            {
                "actualWeightPercent": "12.5", 
                "element": "Co"
            }, 
            {
                "actualWeightPercent": "0", 
                "element": "W"
            }, 
            {
                "actualWeightPercent": "0.03", 
                "element": "Al"
            }, 
            {
                "actualWeightPercent": "0.03", 
                "element": "Ti"
            }
        ], 
        "properties": [
            {
                "scalars": "1433.1", 
                "units": "MPa", 
                "conditions": [
                    {
                        "units": "$^{\\circ}$C", 
                        "scalars": "1025", 
                        "name": "Temperature"
                    }
                ], 
                "name": "Yield strength, YS"
            }, 
            {
                "scalars": "1819", 
                "units": "MPa", 
                "conditions": [
                    {
                        "units": "$^{\\circ}$C", 
                        "scalars": "1025", 
                        "name": "Temperature"
                    }
                ], 
                "name": "Ultimate tensile strength, UTS"
            }, 
            {
                "scalars": "17", 
                "units": "%", 
                "conditions": [
                    {
                        "units": "$^{\\circ}$C", 
                        "scalars": "1025", 
                        "name": "Temperature"
                    }
                ], 
                "name": "Elongation"
            }
        ]
    }, 
    {
        "category": "system.chemical", 
        "composition": [
            {
                "actualWeightPercent": "0.18", 
                "element": "C"
            }, 
            {
                "actualWeightPercent": "0.01", 
                "element": "Mn"
            }, 
            {
                "actualWeightPercent": "0.01", 
                "element": "Si"
            }, 
            {
                "actualWeightPercent": "9.1", 
                "element": "Cr"
            }, 
            {
                "actualWeightPercent": "2.8", 
                "element": "Ni"
            }, 
            {
                "actualWeightPercent": "1.3", 
                "element": "Mo"
            }, 
            {
                "actualWeightPercent": "0.29", 
                "element": "V"
            }, 
            {
                "actualWeightPercent": "0", 
                "element": "N"
            }, 
            {
                "actualWeightPercent": "0.01", 
                "element": "Nb"
            }, 
            {
                "actualWeightPercent": "12.5", 
                "element": "Co"
            }, 
            {
                "actualWeightPercent": "0", 
                "element": "W"
            }, 
            {
                "actualWeightPercent": "0.03", 
                "element": "Al"
            }, 
            {
                "actualWeightPercent": "0.03", 
                "element": "Ti"
            }
        ], 
        "properties": [
            {
                "scalars": "1488.2", 
                "units": "MPa", 
                "conditions": [
                    {
                        "units": "$^{\\circ}$C", 
                        "scalars": "1025", 
                        "name": "Temperature"
                    }
                ], 
                "name": "Yield strength, YS"
            }, 
            {
                "scalars": "1798.3", 
                "units": "MPa", 
                "conditions": [
                    {
                        "units": "$^{\\circ}$C", 
                        "scalars": "1025", 
                        "name": "Temperature"
                    }
                ], 
                "name": "Ultimate tensile strength, UTS"
            }, 
            {
                "scalars": "17", 
                "units": "%", 
                "conditions": [
                    {
                        "units": "$^{\\circ}$C", 
                        "scalars": "1025", 
                        "name": "Temperature"
                    }
                ], 
                "name": "Elongation"
            }
        ]
    }, 
    {
        "category": "system.chemical", 
        "composition": [
            {
                "actualWeightPercent": "0.11", 
                "element": "C"
            }, 
            {
                "actualWeightPercent": "0.01", 
                "element": "Mn"
            }, 
            {
                "actualWeightPercent": "0.01", 
                "element": "Si"
            }, 
            {
