Repository: hackingmaterials/automatminer

automatminer is an automatic prediction engine for materials properties.
- **Website (including documentation):** <https://hackingmaterials.github.io/automatminer>
- **Help/Support:** <https://groups.google.com/forum/#!forum/matminer>
- **Source:** <https://github.com/hackingmaterials/automatminer>

File: matbench/data/sources/steel_strength.json (part 13 of 57)
[
                "actualWeightPercent": "9.2", 
                "element": "Cr"
            }, 
            {
                "actualWeightPercent": "3.7", 
                "element": "Ni"
            }, 
            {
                "actualWeightPercent": "2", 
                "element": "Mo"
            }, 
            {
                "actualWeightPercent": "0.5", 
                "element": "V"
            }, 
            {
                "actualWeightPercent": "0", 
                "element": "N"
            }, 
            {
                "actualWeightPercent": "0.01", 
                "element": "Nb"
            }, 
            {
                "actualWeightPercent": "16.7", 
                "element": "Co"
            }, 
            {
                "actualWeightPercent": "0", 
                "element": "W"
            }, 
            {
                "actualWeightPercent": "0.03", 
                "element": "Al"
            }, 
            {
                "actualWeightPercent": "0.03", 
                "element": "Ti"
            }
        ], 
        "properties": [
            {
                "scalars": "1453.8", 
                "units": "MPa", 
                "conditions": [
                    {
                        "units": "$^{\\circ}$C", 
                        "scalars": "1100", 
                        "name": "Temperature"
                    }
                ], 
                "name": "Yield strength, YS"
            }, 
            {
                "scalars": "1701.8", 
                "units": "MPa", 
                "conditions": [
                    {
                        "units": "$^{\\circ}$C", 
                        "scalars": "1100", 
                        "name": "Temperature"
                    }
                ], 
                "name": "Ultimate tensile strength, UTS"
            }, 
            {
                "scalars": "17", 
                "units": "%", 
                "conditions": [
                    {
                        "units": "$^{\\circ}$C", 
                        "scalars": "1100", 
                        "name": "Temperature"
                    }
                ], 
                "name": "Elongation"
            }
        ]
    }, 
    {
        "category": "system.chemical", 
        "composition": [
            {
                "actualWeightPercent": "0.23", 
                "element": "C"
            }, 
            {
                "actualWeightPercent": "0.01", 
                "element": "Mn"
            }, 
            {
                "actualWeightPercent": "0.01", 
                "element": "Si"
            }, 
            {
                "actualWeightPercent": "9", 
                "element": "Cr"
            }, 
            {
                "actualWeightPercent": "2.8", 
                "element": "Ni"
            }, 
            {
                "actualWeightPercent": "1.3", 
                "element": "Mo"
            }, 
            {
                "actualWeightPercent": "0.3", 
                "element": "V"
            }, 
            {
                "actualWeightPercent": "0", 
                "element": "N"
            }, 
            {
                "actualWeightPercent": "0.01", 
                "element": "Nb"
            }, 
            {
                "actualWeightPercent": "12.5", 
                "element": "Co"
            }, 
            {
                "actualWeightPercent": "0", 
                "element": "W"
            }, 
            {
                "actualWeightPercent": "0.03", 
                "element": "Al"
            }, 
            {
                "actualWeightPercent": "0.03", 
                "element": "Ti"
            }
        ], 
        "properties": [
            {
                "scalars": "1467.6", 
                "units": "MPa", 
                "conditions": [
                    {
                        "units": "$^{\\circ}$C", 
                        "scalars": "1025", 
                        "name": "Temperature"
                    }
                ], 
                "name": "Yield strength, YS"
            }, 
            {
                "scalars": "2018.8", 
                "units": "MPa", 
                "conditions": [
                    {
                        "units": "$^{\\circ}$C", 
                        "scalars": "1025", 
                        "name": "Temperature"
                    }
                ], 
                "name": "Ultimate tensile strength, UTS"
            }, 
            {
                "scalars": "17", 
                "units": "%", 
                "conditions": [
                    {
                        "units": "$^{\\circ}$C", 
                        "scalars": "1025", 
                        "name": "Temperature"
                    }
                ], 
                "name": "Elongation"
            }
        ]
    }, 
    {
        "category": "system.chemical", 
        "composition": [
            {
                "actualWeightPercent": "0.23", 
                "element": "C"
            }, 
            {
                "actualWeightPercent": "0.01", 
                "element": "Mn"
            }, 
            {
                "actualWeightPercent": "0.01", 
                "element": "Si"
            }, 
            {
                "actualWeightPercent": "9", 
                "element": "Cr"
            }, 
            {
                "actualWeightPercent": "2.8", 
                "element": "Ni"
            }, 
            {
                "actualWeightPercent": "1.3", 
                "element": "Mo"
            }, 
            {
                "actualWeightPercent": "0.3", 
                "element": "V"
            }, 
            {
                "actualWeightPercent": "0", 
                "element": "N"
            }, 
            {
                "actualWeightPercent": "0.01", 
                "element": "Nb"
            }, 
            {
                "actualWeightPercent": "12.5", 
                "element": "Co"
            }, 
            {
                "actualWeightPercent": "0", 
                "element": "W"
            }, 
            {
                "actualWeightPercent": "0.03", 
                "element": "Al"
            }, 
            {
                "actualWeightPercent": "0.03", 
                "element": "Ti"
            }
        ], 
        "properties": [
            {
                "scalars": "1564", 
                "units": "MPa", 
                "conditions": [
                    {
                        "units": "$^{\\circ}$C", 
                        "scalars": "1025", 
                        "name": "Temperature"
                    }
                ], 
                "name": "Yield strength, YS"
            }, 
            {
                "scalars": "2032.6", 
                "units": "MPa", 
                "conditions": [
                    {
                        "units": "$^{\\circ}$C", 
                        "scalars": "1025", 
                        "name": "Temperature"
                    }
                ], 
                "name": "Ultimate tensile strength, UTS"
            }, 
            {
                "scalars": "15", 
                "units": "%", 
                "conditions": [
                    {
                        "units": "$^{\\circ}$C", 
                        "scalars": "1025", 
                        "name": "Temperature"
                    }
                ], 
                "name": "Elongation"
            }
        ]
    }, 
    {
        "category": "system.chemical", 
        "composition": [
            {
                "actualWeightPercent": "0.2", 
                "element": "C"
            }, 
            {
                "actualWeightPercent": "0.01", 
                "element": "Mn"
            }, 
            {
                "actualWeightPercent": "0.01", 
                "element": "Si"
            }, 
            {
                "actualWeightPercent": "8.2", 
                "element": "Cr"
            }, 
            {
                "actualWeightPercent": "2.1", 
                "element": "Ni"
            }, 
            {
                "actualWeightPercent": "1.3", 
                "element": "Mo"
            }, 
            {
                "actualWeightPercent": "0.29", 
                "element": "V"
            }, 
            {
                "actualWeightPercent": "0", 
                "element": "N"
            }, 
            {
                "actualWeightPercent": "0.01", 
                "element": "Nb"
            }, 
            {
                "actualWeightPercent": "12.4", 
                "element": "Co"
            }, 
            {
                "actualWeightPercent": "0", 
                "element": "W"
            }, 
            {
                "actualWeightPercent": "0.03", 
                "element": "Al"
            }, 
            {
                "actualWeightPercent": "0.02", 
                "element": "Ti"
            }
        ], 
        "properties": [
            {
                "scalars": "1357.3", 
                "units": "MPa", 
                "conditions": [
                    {
                        "units": "$^{\\circ}$C", 
                        "scalars": "1025", 
                        "name": "Temperature"
                    }
                ], 
                "name": "Yield strength, YS"
            }, 
            {
                "scalars": "1777.6", 
                "units": "MPa", 
                "conditions": [
                    {
                        "units": "$^{\\circ}$C", 
                        "scalars": "1025", 
                        "name": "Temperature"
                    }
                ], 
                "name": "Ultimate tensile strength, UTS"
            }, 
            {
                "scalars": "11", 
                "units": "%", 
                "conditions": [
                    {
                        "units": "$^{\\circ}$C", 
                        "scalars": "1025", 
                        "name": "Temperature"
                    }
                ], 
                "name": "Elongation"
            }
        ]
    }, 
    {
        "category": "system.chemical", 
        "composition": [
            {
                "actualWeightPercent": "0.19", 
                "element": "C"
            }, 
            {
                "actualWeightPercent": "0.01", 
                "element": "Mn"
            }, 
            {
                "actualWeightPercent": "0.01", 
                "element": "Si"
            }, 
            {
                "actualWeightPercent": "6.8", 
                "element": "Cr"
            }, 
            {
                "actualWeightPercent": "2.8", 
                "element": "Ni"
            }, 
            {
                "actualWeightPercent": "2.4", 
                "element": "Mo"
            }, 
            {
                "actualWeightPercent": "0.28", 
                "element": "V"
            }, 
            {
                "actualWeightPercent": "0", 
                "element": "N"
            }, 
            {
                "actualWeightPercent": "0.01", 
                "element": "Nb"
            }, 
            {
                "actualWeightPercent": "14.2", 
                "element": "Co"
            }, 
            {
                "actualWeightPercent": "1.3", 
                "element": "W"
            }, 
            {
                "actualWeightPercent": "0.03", 
                "element": "Al"
            }, 
            {
                "actualWeightPercent": "0.02", 
                "element": "Ti"
            }
        ], 
        "properties": [
            {
                "scalars": "1371.1", 
                "units": "MPa", 
                "conditions": [
                    {
                        "units": "$^{\\circ}$C", 
                        "scalars": "1025", 
                        "name": "Temperature"
                    }
                ], 
                "name": "Yield strength, YS"
            }, 
            {
                "scalars": "1812.1", 
                "units": "MPa", 
                "conditions": [
                    {
                        "units": "$^{\\circ}$C", 
                        "scalars": "1025", 
                        "name": "Temperature"
                    }
                ], 
                "name": "Ultimate tensile strength, UTS"
            }, 
            {
                "scalars": "13", 
                "units": "%", 
                "conditions": [
                    {
                        "units": "$^{\\circ}$C", 
                        "scalars": "1025", 
                        "name": "Temperature"
                    }
                ], 
                "name": "Elongation"
            }
        ]
    }, 
    {
        "category": "system.chemical", 
        "composition": [
            {
                "actualWeightPercent": "0.21", 
                "element": "C"
            }, 
            {
                "actualWeightPercent": "0.01", 
                "element": "Mn"
            }, 
            {
                "actualWeightPercent": "0.6", 
                "element": "Si"
            }, 
            {
                "actualWeightPercent": "8.2", 
                "element": "Cr"
            }, 
            {
                "actualWeightPercent": "2.6", 
                "element": "Ni"
            }, 
            {
                "actualWeightPercent": "1.3", 
                "element": "Mo"
            }, 
            {
                "actualWeightPercent": "0.29", 
                "element": "V"
            }, 
            {
                "actualWeightPercent": "0", 
                "element": "N"
            }, 
            {
                "actualWeightPercent": "0.01", 
                "element": "Nb"
            }, 
            {
                "actualWeightPercent": "14.2", 
                "element": "Co"
            }, 
            {
                "actualWeightPercent": "0", 
                "element": "W"
            }, 
            {
                "actualWeightPercent": "0.03", 
                "element": "Al"
            }, 
            {
                "actualWeightPercent": "0.02", 
                "element": "Ti"
            }
        ], 
        "properties": [
            {
                "scalars": "1391.8", 
                "units": "MPa", 
                "conditions": [
                    {
                        "units": "$^{\\circ}$C", 
                        "scalars": "1025", 
                        "name": "Temperature"
                    }
                ], 
                "name": "Yield strength, YS"
            }, 
            {
                "scalars": "1839.6", 
                "units": "MPa", 
                "conditions": [
                    {
                        "units": "$^{\\circ}$C", 
                        "scalars": "1025", 
                        "name": "Temperature"
                    }
                ], 
                "name": "Ultimate tensile strength, UTS"
            }, 
            {
                "scalars": "11", 
                "units": "%", 
                "conditions": [
                    {
                        "units": "$^{\\circ}$C", 
                        "scalars": "1025", 
                        "name": "Temperature"
                    }
                ], 
                "name": "Elongation"
            }
        ]
    }, 
    {
        "category": "system.chemical", 
        "composition": [
            {
                "actualWeightPercent": "0.24", 
                "element": "C"
            }, 
            {
                "actualWeightPercent": "0.01", 
                "element": "Mn"
            }, 
            {
                "actualWeightPercent": "0.01", 
                "element": "Si"
            }, 
            {
                "actualWeightPercent": "8.9", 
                "element": "Cr"
            }, 
            {
                "actualWeightPercent": "5.1", 
                "element": "Ni"
            }, 
            {
                "actualWeightPercent": "1.7", 
                "element": "Mo"
            }, 
            {
                "actualWeightPercent": "0.29", 
                "element": "V"
            }, 
            {
                "actualWeightPercent": "0", 
                "element": "N"
            }, 
            {
                "actualWeightPercent": "0.01", 
                "element": "Nb"
            }, 
            {
                "actualWeightPercent": "13", 
                "element": "Co"
            }, 
            {
                "actualWeightPercent": "0", 
                "element": "W"
            }, 
            {
                "actualWeightPercent": "0.03", 
                "element": "Al"
            }, 
            {
                "actualWeightPercent": "0.03", 
                "element": "Ti"
            }
        ], 
        "properties": [
            {
                "scalars": "1405.6", 
                "units": "MPa", 
                "conditions": [
                    {
                        "units": "$^{\\circ}$C", 
                        "scalars": "1025", 
                        "name": "Temperature"
                    }
                ], 
                "name": "Yield strength, YS"
            }, 
            {
                "scalars": "1825.9", 
                "units": "MPa", 
                "conditions": [
                    {
                        "units": "$^{\\circ}$C", 
                        "scalars": "1025", 
                        "name": "Temperature"
                    }
                ], 
                "name": "Ultimate tensile strength, UTS"
            }, 
            {
                "scalars": "16", 
                "units": "%", 
                "conditions": [
                    {
                        "units": "$^{\\circ}$C", 
                        "scalars": "1025", 
                        "name": "Temperature"
                    }
                ], 
                "name": "Elongation"
            }
        ]
    }, 
    {
        "category": "system.chemical", 
        "composition": [
            {
                "actualWeightPercent": "0.24", 
                "element": "C"
            }, 
            {
                "actualWeightPercent": "0.01", 
                "element": "Mn"
            }, 
            {
                "actualWeightPercent": "0.01", 
                "element": "Si"
            }, 
            {
                "actualWeightPercent": "8.9", 
                "element": "Cr"
            }, 
            {
                "actualWeightPercent": "5.1", 
                "element": "Ni"
            }, 
            {
                "actualWeightPercent": "1.7", 
                "element": "Mo"
            }, 
            {
                "actualWeightPercent": "0.29", 
                "element": "V"
            }, 
            {
                "actualWeightPercent": "0", 
                "element": "N"
            }, 
            {
                "actualWeightPercent": "0.01", 
                "element": "Nb"
            }, 
            {
                "actualWeightPercent": "13", 
                "element": "Co"
            }, 
            {
                "actualWeightPercent": "0", 
                "element": "W"
            }, 
            {
                "actualWeightPercent": "0.03", 
                "element": "Al"
            }, 
            {
                "actualWeightPercent": "0.03", 
                "element": "Ti"
            }
        ], 
        "properties": [
            {
                "scalars": "1453.8", 
                "units": "MPa", 
                "conditions": [
                    {
                        "units": "$^{\\circ}$C", 
                        "scalars": "1025", 
                        "name": "Temperature"
                    }
                ], 
                "name": "Yield strength, YS"
            }, 
            {
                "scalars": "2025.7", 
                "units": "MPa", 
                "conditions": [
                    {
                        "units": "$^{\\circ}$C", 
                        "scalars": "1025", 
                        "name": "Temperature"
                    }
                ], 
                "name": "Ultimate tensile strength, UTS"
            }, 
            {
                "scalars": "15", 
                "units": "%", 
                "conditions": [
                    {
                        "units": "$^{\\circ}$C", 
                        "scalars": "1025", 
                        "name": "Temperature"
                    }
                ], 
                "name": "Elongation"
            }
        ]
    }, 
    {
        "category": "system.chemical", 
        "composition": [
            {
                "actualWeightPercent": "0.25", 
                "element": "C"
            }, 
            {
                "actualWeightPercent": "0.01", 
                "element": "Mn"
            }, 
            {
                "actualWeightPercent": "0.01", 
                "element": "Si"
            }, 
            {
                "actualWeightPercent": "9", 
                "element": "Cr"
            }, 
            {
                "actualWeightPercent": "6.2", 
                "element": "Ni"
            }, 
            {
                "actualWeightPercent": "1.3", 
                "element": "Mo"
            }, 
            {
                "actualWeightPercent": "0.29", 
                "element": "V"
            }, 
            {
                "actualWeightPercent": "0", 
                "element": "N"
            }, 
            {
                "actualWeightPercent": "0.01", 
                "element": "Nb"
            }, 
            {
                "actualWeightPercent": "12.2", 
                "element": "Co"
            }, 
            {
                "actualWeightPercent": "0", 
                "element": "W"
            }, 
            {
                "actualWeightPercent": "0.03", 
                "element": "Al"
            }, 
            {
                "actualWeightPercent": "0.03", 
                "element": "Ti"
            }
        ], 
        "properties": [
            {
                "scalars": "1405.6", 
                "units": "MPa", 
                "conditions": [
                    {
                        "units": "$^{\\circ}$C", 
                        "scalars": "1025", 
                        "name": "Temperature"
                    }
                ], 
                "name": "Yield strength, YS"
            }, 
            {
                "scalars": "1798.3", 
                "units": "MPa", 
                "conditions": [
                    {
                        "units": "$^{\\circ}$C", 
                        "scalars": "1025", 
                        "name": "Temperature"
                    }
                ], 
                "name": "Ultimate tensile strength, UTS"
            }, 
            {
                "scalars": "16", 
                "units": "%", 
                "conditions": [
                    {
                        "units": "$^{\\circ}$C", 
                        "scalars": "1025", 
                        "name": "Temperature"
                    }
                ], 
                "name": "Elongation"
            }
        ]
    }, 
    {
        "category": "system.chemical", 
        "composition": [
            {
                "actualWeightPercent": "0.22", 
                "element": "C"
            }, 
            {
                "actualWeightPercent": "0.01", 
                "element": "Mn"
            }, 
            {
                "actualWeightPercent": "0.01", 
                "element": "Si"
            }, 
            {
                "actualWeightPercent": "8.5", 
                "element": "Cr"
            }, 
            {
                "actualWeightPercent": "4.6", 
                "element": "Ni"
            }, 
            {
                "actualWeightPercent": "1.5", 
                "element": "Mo"
            }, 
            {
                "actualWeightPercent": "0.28", 
                "element": "V"
            }, 
            {
                "actualWeightPercent": "0", 
                "element": "N"
            }, 
            {
                "actualWeightPercent": "0.01", 
                "element": "Nb"
            }, 
            {
                "actualWeightPercent": "15.3", 
                "element": "Co"
            }, 
            {
                "actualWeightPercent": "0.5", 
                "element": "W"
            }, 
            {
                "actualWeightPercent": "0.03", 
                "element": "Al"
            }, 
            {
                "actualWeightPercent": "0.03", 
                "element": "Ti"
            }
        ], 
        "properties": [
            {
                "scalars": "1605.4", 
                "units": "MPa", 
                "conditions": [
                    {
                        "units": "$^{\\circ}$C", 
                        "scalars": "1025", 
                        "name": "Temperature"
                    }
                ], 
                "name": "Yield strength, YS"
            }, 
            {
                "scalars": "2025.7", 
                "units": "MPa", 
                "conditions": [
                    {
                        "units": "$^{\\circ}$C", 
                        "scalars": "1025", 
                        "name": "Temperature"
                    }
                ], 
                "name": "Ultimate tensile strength, UTS"
            }, 
            {
                "scalars": "14", 
                "units": "%", 
                "conditions": [
                    {
                        "units": "$^{\\circ}$C", 
                        "scalars": "1025", 
                        "name": "Temperature"
                    }
                ], 
                "name": "Elongation"
            }
        ]
    }, 
    {
        "category": "system.chemical", 
        "composition": [
            {
                "actualWeightPercent": "0.22", 
                "element": "C"
            }, 
            {
                "actualWeightPercent": "0.01", 
                "element": "Mn"
            }, 
            {
                "actualWeightPercent": "0.01", 
                "element": "Si"
            }, 
            {
                "actualWeightPercent": "8.5", 
                "element": "Cr"
            }, 
            {
                "actualWeightPercent": "4.6", 
                "element": "Ni"
            }, 
            {
                "actualWeightPercent": "1.5", 
                "element": "Mo"
            }, 
            {
                "actualWeightPercent": "0.28", 
                "element": "V"
            }, 
            {
                "actualWeightPercent": "0", 
                "element": "N"
            }, 
            {
                "actualWeightPercent": "0.01", 
                "element": "Nb"
            }, 
            {
                "actualWeightPercent": "15.3", 
                "element": "Co"
            }, 
            {
                "actualWeightPercent": "0.5", 
                "element": "W"
            }, 
            {
                "actualWeightPercent": "0.03", 
                "element": "Al"
            }, 
            {
                "actualWeightPercent": "0.03", 
                "element": "Ti"
            }
        ], 
        "properties": [
            {
                "scalars": "1550.3", 
                "units": "MPa", 
                "conditions": [
                    {
                        "units": "$^{\\circ}$C", 
                        "scalars": "1025", 
                        "name": "Temperature"
                    }
                ], 
                "name": "Yield strength, YS"
            }, 
            {
                "scalars": "2067", 
                "units": "MPa", 
                "conditions": [
                    {
                        "units": "$^{\\circ}$C", 
                        "scalars": "1025", 
                        "name": "Temperature"
                    }
                ], 
                "name": "Ultimate tensile strength, UTS"
            }, 
            {
                "scalars": "14", 
                "units": "%", 
                "conditions": [
                    {
                        "units": "$^{\\circ}$C", 
                        "scalars": "1025", 
                        "name": "Temperature"
                    }
                ], 
                "name": "Elongation"
            }
        ]
    }, 
    {
        "category": "system.chemical", 
        "composition": [
            {
                "actualWeightPercent": "0.22", 
                "element": "C"
            }, 
            {
                "actualWeightPercent": "0.01", 
                "element": "Mn"
            }, 
            {
                "actualWeightPercent": "0.01", 
                "element": "Si"
            }, 
            {
                "actualWeightPercent": "8.5", 
                "element": "Cr"
            }, 
            {
                "actualWeightPercent": "4.6", 
                "element": "Ni"
            }, 
            {
                "actualWeightPercent": "1.5", 
                "element": "Mo"
            }, 
            {
                "actualWeightPercent": "0.28", 
                "element": "V"
            }, 
            {
                "actualWeightPercent": "0", 
                "element": "N"
            }, 
            {
                "actualWeightPercent": "0.01", 
                "element": "Nb"
            }, 
            {
                "actualWeightPercent": "15.3", 
                "element": "Co"
            }, 
            {
                "actualWeightPercent": "0.5", 
                "element": "W"
            }, 
            {
                "actualWeightPercent": "0.03", 
                "element": "Al"
            }, 
            {
                "actualWeightPercent": "0.03", 
                "element": "Ti"
            }
        ], 
        "properties": [
            {
                "scalars": "1570.9", 
                "units": "MPa", 
                "conditions": [
                    {
                        "units": "$^{\\circ}$C", 
                        "scalars": "1025", 
                        "name": "Temperature"
                    }
                ], 
                "name": "Yield strength, YS"
            }, 
            {
                "scalars": "1901.6", 
                "units": "MPa", 
                "conditions": [
                    {
                        "units": "$^{\\circ}$C", 
                        "scalars": "1025", 
                        "name": "Temperature"
                    }
                ], 
                "name": "Ultimate tensile strength, UTS"
            }, 
            {
                "scalars": "16", 
                "units": "%", 
                "conditions": [
                    {
                        "units": "$^{\\circ}$C", 
                        "scalars": "1025", 
                        "name": "Temperature"
                    }
                ], 
                "name": "Elongation"
            }
        ]
    }, 
    {
        "category": "system.chemical", 
        "composition": [
            {
                "actualWeightPercent": "0.24", 
                "element": "C"
            }, 
            {
                "actualWeightPercent": "0.01", 
                "element": "Mn"
            }, 
            {
                "actualWeightPercent": "0.01", 
                "element": "Si"
            }, 
            {
                "actualWeightPercent": "8.9", 
                "element": "Cr"
            }, 
            {
                "actualWeightPercent": "7.4", 
                "element": "Ni"
            }, 
            {
                "actualWeightPercent": "1.7", 
                "element": "Mo"
            }, 
            {
                "actualWeightPercent": "0.28", 
                "element": "V"
            }, 
            {
                "actualWeightPercent": "0", 
                "element": "N"
            }, 
            {
                "actualWeightPercent": "0.01", 
                "element": "Nb"
            }, 
            {
                "actualWeightPercent": "13", 
                "element": "Co"
            }, 
            {
                "actualWeightPercent": "0", 
                "element": "W"
            }, 
            {
                "actualWeightPercent": "0.03", 
                "element": "Al"
            }, 
            {
                "actualWeightPercent": "0.03", 
                "element": "Ti"
            }
        ], 
        "properties": [
            {
                "scalars": "1543.4", 
                "units": "MPa", 
                "conditions": [
                    {
                        "units": "$^{\\circ}$C", 
                        "scalars": "1025", 
                        "name": "Temperature"
                    }
                ], 
                "name": "Yield strength, YS"
            }, 
            {
                "scalars": "1791.4", 
                "units": "MPa", 
                "conditions": [
                    {
                        "units": "$^{\\circ}$C", 
                        "scalars": "1025", 
                        "name": "Temperature"
                    }
                ], 
                "name": "Ultimate tensile strength, UTS"
            }, 
            {
                "scalars": "16", 
                "units": "%", 
                "conditions": [
                    {
                        "units": "$^{\\circ}$C", 
                        "scalars": "1025", 
                        "name": "Temperature"
                    }
                ], 
                "name": "Elongation"
            }
        ]
    }, 
    {
        "category": "system.chemical", 
        "composition": [
            {
                "actualWeightPercent": "0.24", 
                "element": "C"
            }, 
            {
                "actualWeightPercent": "0.01", 
                "element": "Mn"
            }, 
            {
                "actualWeightPercent": "0.01", 
                "element": "Si"
            }, 
            {
                "actualWeightPercent": "8.9", 
                "element": "Cr"
            }, 
            {
                "actualWeightPercent": "7.4", 
                "element": "Ni"
            }, 
            {
                "actualWeightPercent": "1.7", 
                "element": "Mo"
            }, 
            {
                "actualWeightPercent": "0.28", 
                "element": "V"
            }, 
            {
                "actualWeightPercent": "0", 
                "element": "N"
            }, 
            {
                "actualWeightPercent": "0.01", 
                "element": "Nb"
            }, 
            {
                "actualWeightPercent": "13", 
                "element": "Co"
            }, 
            {
                "actualWeightPercent": "0", 
                "element": "W"
            }, 
            {
                "actualWeightPercent": "0.03", 
                "element": "Al"
            }, 
            {
                "actualWeightPercent": "0.03", 
                "element": "Ti"
            }
        ], 
        "properties": [
            {
                "scalars": "1605.4", 
                "units": "MPa", 
                "conditions": [
                    {
                        "units": "$^{\\circ}$C", 
                        "scalars": "1025", 
                        "name": "Temperature"
                    }
                ], 
                "name": "Yield strength, YS"
            }, 
            {
                "scalars": "2005", 
                "units": "MPa", 
                "conditions": [
                    {
                        "units": "$^{\\circ}$C", 
                        "scalars": "1025", 
                        "name": "Temperature"
                    }
                ], 
                "name": "Ultimate tensile strength, UTS"
            }, 
            {
                "scalars": "13", 
                "units": "%", 
                "conditions": [
                    {
                        "units": "$^{\\circ}$C", 
                        "scalars": "1025", 
                        "name": "Temperature"
                    }
                ], 
                "name": "Elongation"
            }
        ]
    }, 
    {
        "category": "system.chemical", 
        "composition": [
            {
                "actualWeightPercent": "0.24", 
                "element": "C"
            }, 
            {
                "actualWeightPercent": "0.01", 
                "element": "Mn"
            }, 
            {
                "actualWeightPercent": "0.01", 
                "element": "Si"
            }, 
            {
                "actualWeightPercent": "8.9", 
                "element": "Cr"
            }, 
            {
                "actualWeightPercent": "7.4", 
                "element": "Ni"
            }, 
            {
                "actualWeightPercent": "1.7", 
                "element": "Mo"
            }, 
            {
                "actualWeightPercent": "0.28", 
                "element": "V"
            }, 
            {
                "actualWeightPercent": "0", 
                "element": "N"
            }, 
            {
                "actualWeightPercent": "0.01", 
                "element": "Nb"
            }, 
            {
                "actualWeightPercent": "13", 
                "element": "Co"
            }, 
            {
                "actualWeightPercent": "0", 
                "element": "W"
            }, 
            {
                "actualWeightPercent": "0.03", 
                "element": "Al"
            }, 
            {
                "actualWeightPercent": "0.03", 
                "element": "Ti"
            }
        ], 
        "properties": [
            {
                "scalars": "1502", 
                "units": "MPa", 
                "conditions": [
                    {
                        "units": "$^{\\circ}$C", 
                        "scalars": "1025", 
                        "name": "Temperature"
                    }
                ], 
                "name": "Yield strength, YS"
            }, 
            {
                "scalars": "2025.7", 
                "units": "MPa", 
                "conditions": [
                    {
                        "units": "$^{\\circ}$C", 
                        "scalars": "1025", 
                        "name": "Temperature"
                    }
                ], 
                "name": "Ultimate tensile strength, UTS"
            }, 
            {
                "scalars": "14", 
                "units": "%", 
                "conditions": [
                    {
                        "units": "$^{\\circ}$C", 
                        "scalars": "1025", 
                        "name": "Temperature"
                    }
                ], 
                "name": "Elongation"
            }
        ]
    }, 
    {
        "category": "system.chemical", 
        "composition": [
            {
                "actualWeightPercent": "0.24", 
                "element": "C"
            }, 
            {
