Repository: hackingmaterials/automatminer

automatminer is an automatic prediction engine for materials properties.
- **Website (including documentation):** <https://hackingmaterials.github.io/automatminer>
- **Help/Support:** <https://groups.google.com/forum/#!forum/matminer>
- **Source:** <https://github.com/hackingmaterials/automatminer>

File: matbench/data/sources/steel_strength.json (part 14 of 57)
[
                "actualWeightPercent": "0.01", 
                "element": "Mn"
            }, 
            {
                "actualWeightPercent": "0.01", 
                "element": "Si"
            }, 
            {
                "actualWeightPercent": "8.9", 
                "element": "Cr"
            }, 
            {
                "actualWeightPercent": "8.7", 
                "element": "Ni"
            }, 
            {
                "actualWeightPercent": "1.5", 
                "element": "Mo"
            }, 
            {
                "actualWeightPercent": "0.28", 
                "element": "V"
            }, 
            {
                "actualWeightPercent": "0", 
                "element": "N"
            }, 
            {
                "actualWeightPercent": "0.01", 
                "element": "Nb"
            }, 
            {
                "actualWeightPercent": "13", 
                "element": "Co"
            }, 
            {
                "actualWeightPercent": "0", 
                "element": "W"
            }, 
            {
                "actualWeightPercent": "0.03", 
                "element": "Al"
            }, 
            {
                "actualWeightPercent": "0.02", 
                "element": "Ti"
            }
        ], 
        "properties": [
            {
                "scalars": "1157.5", 
                "units": "MPa", 
                "conditions": [
                    {
                        "units": "$^{\\circ}$C", 
                        "scalars": "1025", 
                        "name": "Temperature"
                    }
                ], 
                "name": "Yield strength, YS"
            }, 
            {
                "scalars": "1694.9", 
                "units": "MPa", 
                "conditions": [
                    {
                        "units": "$^{\\circ}$C", 
                        "scalars": "1025", 
                        "name": "Temperature"
                    }
                ], 
                "name": "Ultimate tensile strength, UTS"
            }, 
            {
                "scalars": "15", 
                "units": "%", 
                "conditions": [
                    {
                        "units": "$^{\\circ}$C", 
                        "scalars": "1025", 
                        "name": "Temperature"
                    }
                ], 
                "name": "Elongation"
            }
        ]
    }, 
    {
        "category": "system.chemical", 
        "composition": [
            {
                "actualWeightPercent": "0.24", 
                "element": "C"
            }, 
            {
                "actualWeightPercent": "0.01", 
                "element": "Mn"
            }, 
            {
                "actualWeightPercent": "0.01", 
                "element": "Si"
            }, 
            {
                "actualWeightPercent": "8.9", 
                "element": "Cr"
            }, 
            {
                "actualWeightPercent": "8.7", 
                "element": "Ni"
            }, 
            {
                "actualWeightPercent": "1.5", 
                "element": "Mo"
            }, 
            {
                "actualWeightPercent": "0.28", 
                "element": "V"
            }, 
            {
                "actualWeightPercent": "0", 
                "element": "N"
            }, 
            {
                "actualWeightPercent": "0.01", 
                "element": "Nb"
            }, 
            {
                "actualWeightPercent": "13", 
                "element": "Co"
            }, 
            {
                "actualWeightPercent": "0", 
                "element": "W"
            }, 
            {
                "actualWeightPercent": "0.03", 
                "element": "Al"
            }, 
            {
                "actualWeightPercent": "0.02", 
                "element": "Ti"
            }
        ], 
        "properties": [
            {
                "scalars": "1157.5", 
                "units": "MPa", 
                "conditions": [
                    {
                        "units": "$^{\\circ}$C", 
                        "scalars": "1025", 
                        "name": "Temperature"
                    }
                ], 
                "name": "Yield strength, YS"
            }, 
            {
                "scalars": "1825.9", 
                "units": "MPa", 
                "conditions": [
                    {
                        "units": "$^{\\circ}$C", 
                        "scalars": "1025", 
                        "name": "Temperature"
                    }
                ], 
                "name": "Ultimate tensile strength, UTS"
            }, 
            {
                "scalars": "14", 
                "units": "%", 
                "conditions": [
                    {
                        "units": "$^{\\circ}$C", 
                        "scalars": "1025", 
                        "name": "Temperature"
                    }
                ], 
                "name": "Elongation"
            }
        ]
    }, 
    {
        "category": "system.chemical", 
        "composition": [
            {
                "actualWeightPercent": "0.24", 
                "element": "C"
            }, 
            {
                "actualWeightPercent": "0.01", 
                "element": "Mn"
            }, 
            {
                "actualWeightPercent": "0.01", 
                "element": "Si"
            }, 
            {
                "actualWeightPercent": "8.9", 
                "element": "Cr"
            }, 
            {
                "actualWeightPercent": "8.7", 
                "element": "Ni"
            }, 
            {
                "actualWeightPercent": "1.5", 
                "element": "Mo"
            }, 
            {
                "actualWeightPercent": "0.28", 
                "element": "V"
            }, 
            {
                "actualWeightPercent": "0", 
                "element": "N"
            }, 
            {
                "actualWeightPercent": "0.01", 
                "element": "Nb"
            }, 
            {
                "actualWeightPercent": "13", 
                "element": "Co"
            }, 
            {
                "actualWeightPercent": "0", 
                "element": "W"
            }, 
            {
                "actualWeightPercent": "0.03", 
                "element": "Al"
            }, 
            {
                "actualWeightPercent": "0.02", 
                "element": "Ti"
            }
        ], 
        "properties": [
            {
                "scalars": "1612.3", 
                "units": "MPa", 
                "conditions": [
                    {
                        "units": "$^{\\circ}$C", 
                        "scalars": "1025", 
                        "name": "Temperature"
                    }
                ], 
                "name": "Yield strength, YS"
            }, 
            {
                "scalars": "1750.1", 
                "units": "MPa", 
                "conditions": [
                    {
                        "units": "$^{\\circ}$C", 
                        "scalars": "1025", 
                        "name": "Temperature"
                    }
                ], 
                "name": "Ultimate tensile strength, UTS"
            }, 
            {
                "scalars": "14", 
                "units": "%", 
                "conditions": [
                    {
                        "units": "$^{\\circ}$C", 
                        "scalars": "1025", 
                        "name": "Temperature"
                    }
                ], 
                "name": "Elongation"
            }
        ]
    }, 
    {
        "category": "system.chemical", 
        "composition": [
            {
                "actualWeightPercent": "0.01", 
                "element": "C"
            }, 
            {
                "actualWeightPercent": "0.01", 
                "element": "Mn"
            }, 
            {
                "actualWeightPercent": "0.01", 
                "element": "Si"
            }, 
            {
                "actualWeightPercent": "0.01", 
                "element": "Cr"
            }, 
            {
                "actualWeightPercent": "18.1", 
                "element": "Ni"
            }, 
            {
                "actualWeightPercent": "1", 
                "element": "Mo"
            }, 
            {
                "actualWeightPercent": "0.01", 
                "element": "V"
            }, 
            {
                "actualWeightPercent": "0", 
                "element": "N"
            }, 
            {
                "actualWeightPercent": "0.01", 
                "element": "Nb"
            }, 
            {
                "actualWeightPercent": "0.01", 
                "element": "Co"
            }, 
            {
                "actualWeightPercent": "0", 
                "element": "W"
            }, 
            {
                "actualWeightPercent": "0.08", 
                "element": "Al"
            }, 
            {
                "actualWeightPercent": "1.8", 
                "element": "Ti"
            }
        ], 
        "properties": [
            {
                "scalars": "1736.3", 
                "units": "MPa", 
                "conditions": [
                    {
                        "units": "$^{\\circ}$C", 
                        "scalars": "816", 
                        "name": "Temperature"
                    }
                ], 
                "name": "Yield strength, YS"
            }, 
            {
                "scalars": "1839.6", 
                "units": "MPa", 
                "conditions": [
                    {
                        "units": "$^{\\circ}$C", 
                        "scalars": "816", 
                        "name": "Temperature"
                    }
                ], 
                "name": "Ultimate tensile strength, UTS"
            }, 
            {
                "scalars": "9", 
                "units": "%", 
                "conditions": [
                    {
                        "units": "$^{\\circ}$C", 
                        "scalars": "816", 
                        "name": "Temperature"
                    }
                ], 
                "name": "Elongation"
            }, 
            {
                "scalars": "22", 
                "units": "J", 
                "conditions": [
                    {
                        "units": "$^{\\circ}$C", 
                        "scalars": "816", 
                        "name": "Temperature"
                    }
                ], 
                "name": "Charpy impact energy"
            }
        ]
    }, 
    {
        "category": "system.chemical", 
        "composition": [
            {
                "actualWeightPercent": "0.01", 
                "element": "C"
            }, 
            {
                "actualWeightPercent": "0.01", 
                "element": "Mn"
            }, 
            {
                "actualWeightPercent": "0.01", 
                "element": "Si"
            }, 
            {
                "actualWeightPercent": "0.01", 
                "element": "Cr"
            }, 
            {
                "actualWeightPercent": "17.1", 
                "element": "Ni"
            }, 
            {
                "actualWeightPercent": "2", 
                "element": "Mo"
            }, 
            {
                "actualWeightPercent": "0.01", 
                "element": "V"
            }, 
            {
                "actualWeightPercent": "0", 
                "element": "N"
            }, 
            {
                "actualWeightPercent": "0.01", 
                "element": "Nb"
            }, 
            {
                "actualWeightPercent": "0.01", 
                "element": "Co"
            }, 
            {
                "actualWeightPercent": "0", 
                "element": "W"
            }, 
            {
                "actualWeightPercent": "0.07", 
                "element": "Al"
            }, 
            {
                "actualWeightPercent": "1.82", 
                "element": "Ti"
            }
        ], 
        "properties": [
            {
                "scalars": "1874.1", 
                "units": "MPa", 
                "conditions": [
                    {
                        "units": "$^{\\circ}$C", 
                        "scalars": "816", 
                        "name": "Temperature"
                    }
                ], 
                "name": "Yield strength, YS"
            }, 
            {
                "scalars": "1970.5", 
                "units": "MPa", 
                "conditions": [
                    {
                        "units": "$^{\\circ}$C", 
                        "scalars": "816", 
                        "name": "Temperature"
                    }
                ], 
                "name": "Ultimate tensile strength, UTS"
            }, 
            {
                "scalars": "10", 
                "units": "%", 
                "conditions": [
                    {
                        "units": "$^{\\circ}$C", 
                        "scalars": "816", 
                        "name": "Temperature"
                    }
                ], 
                "name": "Elongation"
            }, 
            {
                "scalars": "23", 
                "units": "J", 
                "conditions": [
                    {
                        "units": "$^{\\circ}$C", 
                        "scalars": "816", 
                        "name": "Temperature"
                    }
                ], 
                "name": "Charpy impact energy"
            }
        ]
    }, 
    {
        "category": "system.chemical", 
        "composition": [
            {
                "actualWeightPercent": "0.01", 
                "element": "C"
            }, 
            {
                "actualWeightPercent": "0.01", 
                "element": "Mn"
            }, 
            {
                "actualWeightPercent": "0.01", 
                "element": "Si"
            }, 
            {
                "actualWeightPercent": "0.01", 
                "element": "Cr"
            }, 
            {
                "actualWeightPercent": "17.5", 
                "element": "Ni"
            }, 
            {
                "actualWeightPercent": "2.1", 
                "element": "Mo"
            }, 
            {
                "actualWeightPercent": "2", 
                "element": "V"
            }, 
            {
                "actualWeightPercent": "0", 
                "element": "N"
            }, 
            {
                "actualWeightPercent": "0.01", 
                "element": "Nb"
            }, 
            {
                "actualWeightPercent": "0.01", 
                "element": "Co"
            }, 
            {
                "actualWeightPercent": "0", 
                "element": "W"
            }, 
            {
                "actualWeightPercent": "0.12", 
                "element": "Al"
            }, 
            {
                "actualWeightPercent": "2", 
                "element": "Ti"
            }
        ], 
        "properties": [
            {
                "scalars": "1998.1", 
                "units": "MPa", 
                "conditions": [
                    {
                        "units": "$^{\\circ}$C", 
                        "scalars": "816", 
                        "name": "Temperature"
                    }
                ], 
                "name": "Yield strength, YS"
            }, 
            {
                "scalars": "2087.7", 
                "units": "MPa", 
                "conditions": [
                    {
                        "units": "$^{\\circ}$C", 
                        "scalars": "816", 
                        "name": "Temperature"
                    }
                ], 
                "name": "Ultimate tensile strength, UTS"
            }, 
            {
                "scalars": "10", 
                "units": "%", 
                "conditions": [
                    {
                        "units": "$^{\\circ}$C", 
                        "scalars": "816", 
                        "name": "Temperature"
                    }
                ], 
                "name": "Elongation"
            }, 
            {
                "scalars": "18.6", 
                "units": "J", 
                "conditions": [
                    {
                        "units": "$^{\\circ}$C", 
                        "scalars": "816", 
                        "name": "Temperature"
                    }
                ], 
                "name": "Charpy impact energy"
            }
        ]
    }, 
    {
        "category": "system.chemical", 
        "composition": [
            {
                "actualWeightPercent": "0.03", 
                "element": "C"
            }, 
            {
                "actualWeightPercent": "0.01", 
                "element": "Mn"
            }, 
            {
                "actualWeightPercent": "0.01", 
                "element": "Si"
            }, 
            {
                "actualWeightPercent": "0.01", 
                "element": "Cr"
            }, 
            {
                "actualWeightPercent": "18.1", 
                "element": "Ni"
            }, 
            {
                "actualWeightPercent": "2.2", 
                "element": "Mo"
            }, 
            {
                "actualWeightPercent": "0.01", 
                "element": "V"
            }, 
            {
                "actualWeightPercent": "0", 
                "element": "N"
            }, 
            {
                "actualWeightPercent": "0.01", 
                "element": "Nb"
            }, 
            {
                "actualWeightPercent": "0.01", 
                "element": "Co"
            }, 
            {
                "actualWeightPercent": "0", 
                "element": "W"
            }, 
            {
                "actualWeightPercent": "0.11", 
                "element": "Al"
            }, 
            {
                "actualWeightPercent": "2.5", 
                "element": "Ti"
            }
        ], 
        "properties": [
            {
                "scalars": "2005", 
                "units": "MPa", 
                "conditions": [
                    {
                        "units": "$^{\\circ}$C", 
                        "scalars": "816", 
                        "name": "Temperature"
                    }
                ], 
                "name": "Yield strength, YS"
            }, 
            {
                "scalars": "2129", 
                "units": "MPa", 
                "conditions": [
                    {
                        "units": "$^{\\circ}$C", 
                        "scalars": "816", 
                        "name": "Temperature"
                    }
                ], 
                "name": "Ultimate tensile strength, UTS"
            }, 
            {
                "scalars": "5", 
                "units": "%", 
                "conditions": [
                    {
                        "units": "$^{\\circ}$C", 
                        "scalars": "816", 
                        "name": "Temperature"
                    }
                ], 
                "name": "Elongation"
            }, 
            {
                "scalars": "13.8", 
                "units": "J", 
                "conditions": [
                    {
                        "units": "$^{\\circ}$C", 
                        "scalars": "816", 
                        "name": "Temperature"
                    }
                ], 
                "name": "Charpy impact energy"
            }
        ]
    }, 
    {
        "category": "system.chemical", 
        "composition": [
            {
                "actualWeightPercent": "0.01", 
                "element": "C"
            }, 
            {
                "actualWeightPercent": "0.01", 
                "element": "Mn"
            }, 
            {
                "actualWeightPercent": "0.01", 
                "element": "Si"
            }, 
            {
                "actualWeightPercent": "0.01", 
                "element": "Cr"
            }, 
            {
                "actualWeightPercent": "21", 
                "element": "Ni"
            }, 
            {
                "actualWeightPercent": "2.1", 
                "element": "Mo"
            }, 
            {
                "actualWeightPercent": "0.01", 
                "element": "V"
            }, 
            {
                "actualWeightPercent": "0", 
                "element": "N"
            }, 
            {
                "actualWeightPercent": "0.01", 
                "element": "Nb"
            }, 
            {
                "actualWeightPercent": "0.01", 
                "element": "Co"
            }, 
            {
                "actualWeightPercent": "0", 
                "element": "W"
            }, 
            {
                "actualWeightPercent": "0.13", 
                "element": "Al"
            }, 
            {
                "actualWeightPercent": "1.9", 
                "element": "Ti"
            }
        ], 
        "properties": [
            {
                "scalars": "1660.5", 
                "units": "MPa", 
                "conditions": [
                    {
                        "units": "$^{\\circ}$C", 
                        "scalars": "816", 
                        "name": "Temperature"
                    }
                ], 
                "name": "Yield strength, YS"
            }, 
            {
                "scalars": "1887.9", 
                "units": "MPa", 
                "conditions": [
                    {
                        "units": "$^{\\circ}$C", 
                        "scalars": "816", 
                        "name": "Temperature"
                    }
                ], 
                "name": "Ultimate tensile strength, UTS"
            }, 
            {
                "scalars": "6", 
                "units": "%", 
                "conditions": [
                    {
                        "units": "$^{\\circ}$C", 
                        "scalars": "816", 
                        "name": "Temperature"
                    }
                ], 
                "name": "Elongation"
            }, 
            {
                "scalars": "18.6", 
                "units": "J", 
                "conditions": [
                    {
                        "units": "$^{\\circ}$C", 
                        "scalars": "816", 
                        "name": "Temperature"
                    }
                ], 
                "name": "Charpy impact energy"
            }
        ]
    }, 
    {
        "category": "system.chemical", 
        "composition": [
            {
                "actualWeightPercent": "0.02", 
                "element": "C"
            }, 
            {
                "actualWeightPercent": "0.01", 
                "element": "Mn"
            }, 
            {
                "actualWeightPercent": "0.01", 
                "element": "Si"
            }, 
            {
                "actualWeightPercent": "0.01", 
                "element": "Cr"
            }, 
            {
                "actualWeightPercent": "17.8", 
                "element": "Ni"
            }, 
            {
                "actualWeightPercent": "0.64", 
                "element": "Mo"
            }, 
            {
                "actualWeightPercent": "0.01", 
                "element": "V"
            }, 
            {
                "actualWeightPercent": "0", 
                "element": "N"
            }, 
            {
                "actualWeightPercent": "0.01", 
                "element": "Nb"
            }, 
            {
                "actualWeightPercent": "0.01", 
                "element": "Co"
            }, 
            {
                "actualWeightPercent": "0", 
                "element": "W"
            }, 
            {
                "actualWeightPercent": "0.08", 
                "element": "Al"
            }, 
            {
                "actualWeightPercent": "2.03", 
                "element": "Ti"
            }
        ], 
        "properties": [
            {
                "scalars": "1729.4", 
                "units": "MPa", 
                "conditions": [
                    {
                        "units": "$^{\\circ}$C", 
                        "scalars": "816", 
                        "name": "Temperature"
                    }
                ], 
                "name": "Yield strength, YS"
            }, 
            {
                "scalars": "1853.4", 
                "units": "MPa", 
                "conditions": [
                    {
                        "units": "$^{\\circ}$C", 
                        "scalars": "816", 
                        "name": "Temperature"
                    }
                ], 
                "name": "Ultimate tensile strength, UTS"
            }, 
            {
                "scalars": "10", 
                "units": "%", 
                "conditions": [
                    {
                        "units": "$^{\\circ}$C", 
                        "scalars": "816", 
                        "name": "Temperature"
                    }
                ], 
                "name": "Elongation"
            }, 
            {
                "scalars": "19.7", 
                "units": "J", 
                "conditions": [
                    {
                        "units": "$^{\\circ}$C", 
                        "scalars": "816", 
                        "name": "Temperature"
                    }
                ], 
                "name": "Charpy impact energy"
            }
        ]
    }, 
    {
        "category": "system.chemical", 
        "composition": [
            {
                "actualWeightPercent": "0.01", 
                "element": "C"
            }, 
            {
                "actualWeightPercent": "0.01", 
                "element": "Mn"
            }, 
            {
                "actualWeightPercent": "0.01", 
                "element": "Si"
            }, 
            {
                "actualWeightPercent": "0.01", 
                "element": "Cr"
            }, 
            {
                "actualWeightPercent": "17.4", 
                "element": "Ni"
            }, 
            {
                "actualWeightPercent": "1.44", 
                "element": "Mo"
            }, 
            {
                "actualWeightPercent": "0.01", 
                "element": "V"
            }, 
            {
                "actualWeightPercent": "0", 
                "element": "N"
            }, 
            {
                "actualWeightPercent": "0.01", 
                "element": "Nb"
            }, 
            {
                "actualWeightPercent": "0.01", 
                "element": "Co"
            }, 
            {
                "actualWeightPercent": "0", 
                "element": "W"
            }, 
            {
                "actualWeightPercent": "0.08", 
                "element": "Al"
            }, 
            {
                "actualWeightPercent": "1.9", 
                "element": "Ti"
            }
        ], 
        "properties": [
            {
                "scalars": "1391.8", 
                "units": "MPa", 
                "conditions": [
                    {
                        "units": "$^{\\circ}$C", 
                        "scalars": "816", 
                        "name": "Temperature"
                    }
                ], 
                "name": "Yield strength, YS"
            }, 
            {
                "scalars": "1639.8", 
                "units": "MPa", 
                "conditions": [
                    {
                        "units": "$^{\\circ}$C", 
                        "scalars": "816", 
                        "name": "Temperature"
                    }
                ], 
                "name": "Ultimate tensile strength, UTS"
            }, 
            {
                "scalars": "12", 
                "units": "%", 
                "conditions": [
                    {
                        "units": "$^{\\circ}$C", 
                        "scalars": "816", 
                        "name": "Temperature"
                    }
                ], 
                "name": "Elongation"
            }, 
            {
                "scalars": "30.8", 
                "units": "J", 
                "conditions": [
                    {
                        "units": "$^{\\circ}$C", 
                        "scalars": "816", 
                        "name": "Temperature"
                    }
                ], 
                "name": "Charpy impact energy"
            }
        ]
    }, 
    {
        "category": "system.chemical", 
        "composition": [
            {
                "actualWeightPercent": "0", 
                "element": "C"
            }, 
            {
                "actualWeightPercent": "0.01", 
                "element": "Mn"
            }, 
            {
                "actualWeightPercent": "0.01", 
                "element": "Si"
            }, 
            {
                "actualWeightPercent": "0.01", 
                "element": "Cr"
            }, 
            {
                "actualWeightPercent": "18.1", 
                "element": "Ni"
            }, 
            {
                "actualWeightPercent": "3.1", 
                "element": "Mo"
            }, 
            {
                "actualWeightPercent": "0.01", 
                "element": "V"
            }, 
            {
                "actualWeightPercent": "0", 
                "element": "N"
            }, 
            {
                "actualWeightPercent": "0.01", 
                "element": "Nb"
            }, 
            {
                "actualWeightPercent": "0.01", 
                "element": "Co"
            }, 
            {
                "actualWeightPercent": "0", 
                "element": "W"
            }, 
            {
                "actualWeightPercent": "0.05", 
                "element": "Al"
            }, 
            {
                "actualWeightPercent": "1.4", 
                "element": "Ti"
            }
        ], 
        "properties": [
            {
                "scalars": "1715.6", 
                "units": "MPa", 
                "conditions": [
                    {
                        "units": "$^{\\circ}$C", 
                        "scalars": "816", 
                        "name": "Temperature"
                    }
                ], 
                "name": "Yield strength, YS"
            }, 
            {
                "scalars": "1894.8", 
                "units": "MPa", 
                "conditions": [
                    {
                        "units": "$^{\\circ}$C", 
                        "scalars": "816", 
                        "name": "Temperature"
                    }
                ], 
                "name": "Ultimate tensile strength, UTS"
            }, 
            {
                "scalars": "13", 
                "units": "%", 
                "conditions": [
                    {
                        "units": "$^{\\circ}$C", 
                        "scalars": "816", 
                        "name": "Temperature"
                    }
                ], 
                "name": "Elongation"
            }, 
            {
                "scalars": "33.2", 
                "units": "J", 
                "conditions": [
                    {
                        "units": "$^{\\circ}$C", 
                        "scalars": "816", 
                        "name": "Temperature"
                    }
                ], 
                "name": "Charpy impact energy"
            }
        ]
    }, 
    {
        "category": "system.chemical", 
        "composition": [
            {
                "actualWeightPercent": "0.02", 
                "element": "C"
            }, 
            {
                "actualWeightPercent": "0.01", 
                "element": "Mn"
            }, 
            {
                "actualWeightPercent": "0.01", 
                "element": "Si"
            }, 
            {
                "actualWeightPercent": "0.01", 
                "element": "Cr"
            }, 
            {
                "actualWeightPercent": "17.9", 
                "element": "Ni"
            }, 
            {
                "actualWeightPercent": "3.1", 
                "element": "Mo"
            }, 
            {
                "actualWeightPercent": "0.9", 
                "element": "V"
            }, 
            {
                "actualWeightPercent": "0", 
                "element": "N"
            }, 
            {
                "actualWeightPercent": "0.01", 
                "element": "Nb"
            }, 
            {
                "actualWeightPercent": "0.01", 
                "element": "Co"
            }, 
            {
                "actualWeightPercent": "0", 
                "element": "W"
            }, 
            {
                "actualWeightPercent": "0.07", 
                "element": "Al"
            }, 
            {
                "actualWeightPercent": "1.4", 
                "element": "Ti"
            }
        ], 
        "properties": [
            {
                "scalars": "1729.4", 
                "units": "MPa", 
                "conditions": [
                    {
                        "units": "$^{\\circ}$C", 
                        "scalars": "816", 
                        "name": "Temperature"
                    }
                ], 
                "name": "Yield strength, YS"
            }, 
            {
                "scalars": "1819", 
                "units": "MPa", 
                "conditions": [
                    {
                        "units": "$^{\\circ}$C", 
                        "scalars": "816", 
                        "name": "Temperature"
                    }
                ], 
                "name": "Ultimate tensile strength, UTS"
            }, 
            {
                "scalars": "10", 
                "units": "%", 
                "conditions": [
                    {
                        "units": "$^{\\circ}$C", 
                        "scalars": "816", 
                        "name": "Temperature"
                    }
                ], 
                "name": "Elongation"
            }, 
            {
                "scalars": "25.4", 
                "units": "J", 
                "conditions": [
                    {
                        "units": "$^{\\circ}$C", 
                        "scalars": "816", 
                        "name": "Temperature"
                    }
                ], 
                "name": "Charpy impact energy"
            }
        ]
    }, 
    {
        "category": "system.chemical", 
        "composition": [
            {
                "actualWeightPercent": "0.01", 
                "element": "C"
            }, 
            {
                "actualWeightPercent": "0.01", 
                "element": "Mn"
            }, 
            {
                "actualWeightPercent": "0.01", 
                "element": "Si"
            }, 
            {
                "actualWeightPercent": "0.01", 
                "element": "Cr"
            }, 
            {
                "actualWeightPercent": "17.8", 
                "element": "Ni"
            }, 
            {
                "actualWeightPercent": "3.1", 
                "element": "Mo"
            }, 
            {
                "actualWeightPercent": "1", 
                "element": "V"
            }, 
            {
                "actualWeightPercent": "0", 
                "element": "N"
            }, 
            {
                "actualWeightPercent": "0.01", 
                "element": "Nb"
            }, 
            {
                "actualWeightPercent": "0.01", 
                "element": "Co"
            }, 
            {
                "actualWeightPercent": "0.33", 
                "element": "W"
            }, 
            {
                "actualWeightPercent": "0.05", 
                "element": "Al"
            }, 
            {
                "actualWeightPercent": "1.1", 
                "element": "Ti"
            }
        ], 
        "properties": [
            {
                "scalars": "1688.1", 
                "units": "MPa", 
                "conditions": [
                    {
                        "units": "$^{\\circ}$C", 
                        "scalars": "816", 
                        "name": "Temperature"
                    }
                ], 
                "name": "Yield strength, YS"
            }, 
            {
                "scalars": "1750.1", 
                "units": "MPa", 
                "conditions": [
                    {
                        "units": "$^{\\circ}$C", 
                        "scalars": "816", 
                        "name": "Temperature"
                    }
                ], 
                "name": "Ultimate tensile strength, UTS"
            }, 
            {
                "scalars": "12", 
                "units": "%", 
                "conditions": [
                    {
                        "units": "$^{\\circ}$C", 
                        "scalars": "816", 
                        "name": "Temperature"
                    }
                ], 
                "name": "Elongation"
            }, 
            {
                "scalars": "33.5", 
                "units": "J", 
                "conditions": [
                    {
                        "units": "$^{\\circ}$C", 
                        "scalars": "816", 
                        "name": "Temperature"
                    }
                ], 
                "name": "Charpy impact energy"
            }
        ]
    }, 
    {
        "category": "system.chemical", 
        "composition": [
            {
                "actualWeightPercent": "0.02", 
                "element": "C"
            }, 
            {
                "actualWeightPercent": "0.01", 
                "element": "Mn"
            }, 
            {
                "actualWeightPercent": "0.01", 
                "element": "Si"
            }, 
            {
                "actualWeightPercent": "0.01", 
                "element": "Cr"
            }, 
            {
                "actualWeightPercent": "17.5", 
                "element": "Ni"
            }, 
            {
                "actualWeightPercent": "0.02", 
                "element": "Mo"
            }, 
            {
                "actualWeightPercent": "1.9", 
                "element": "V"
            }, 
            {
                "actualWeightPercent": "0", 
                "element": "N"
            }, 
            {
                "actualWeightPercent": "0.01", 
                "element": "Nb"
            }, 
            {
                "actualWeightPercent": "0.01", 
                "element": "Co"
            }, 
            {
                "actualWeightPercent": "0", 
                "element": "W"
            }, 
            {
                "actualWeightPercent": "0.09", 
                "element": "Al"
            }, 
            {
                "actualWeightPercent": "2.06", 
                "element": "Ti"
            }
        ], 
        "properties": [
            {
                "scalars": "1729.4",
