Repository: hackingmaterials/automatminer

automatminer is an automatic prediction engine for materials properties.
- **Website (including documentation):** <https://hackingmaterials.github.io/automatminer>
- **Help/Support:** <https://groups.google.com/forum/#!forum/matminer>
- **Source:** <https://github.com/hackingmaterials/automatminer>

File: matbench/data/sources/steel_strength.json (part 15 of 57)
[
                "units": "MPa", 
                "conditions": [
                    {
                        "units": "$^{\\circ}$C", 
                        "scalars": "816", 
                        "name": "Temperature"
                    }
                ], 
                "name": "Yield strength, YS"
            }, 
            {
                "scalars": "1943", 
                "units": "MPa", 
                "conditions": [
                    {
                        "units": "$^{\\circ}$C", 
                        "scalars": "816", 
                        "name": "Temperature"
                    }
                ], 
                "name": "Ultimate tensile strength, UTS"
            }, 
            {
                "scalars": "6", 
                "units": "%", 
                "conditions": [
                    {
                        "units": "$^{\\circ}$C", 
                        "scalars": "816", 
                        "name": "Temperature"
                    }
                ], 
                "name": "Elongation"
            }, 
            {
                "scalars": "8.8", 
                "units": "J", 
                "conditions": [
                    {
                        "units": "$^{\\circ}$C", 
                        "scalars": "816", 
                        "name": "Temperature"
                    }
                ], 
                "name": "Charpy impact energy"
            }
        ]
    }, 
    {
        "category": "system.chemical", 
        "composition": [
            {
                "actualWeightPercent": "0.03", 
                "element": "C"
            }, 
            {
                "actualWeightPercent": "0.01", 
                "element": "Mn"
            }, 
            {
                "actualWeightPercent": "0.01", 
                "element": "Si"
            }, 
            {
                "actualWeightPercent": "0.01", 
                "element": "Cr"
            }, 
            {
                "actualWeightPercent": "17.3", 
                "element": "Ni"
            }, 
            {
                "actualWeightPercent": "0.02", 
                "element": "Mo"
            }, 
            {
                "actualWeightPercent": "1.8", 
                "element": "V"
            }, 
            {
                "actualWeightPercent": "0", 
                "element": "N"
            }, 
            {
                "actualWeightPercent": "2.5", 
                "element": "Nb"
            }, 
            {
                "actualWeightPercent": "0.01", 
                "element": "Co"
            }, 
            {
                "actualWeightPercent": "0", 
                "element": "W"
            }, 
            {
                "actualWeightPercent": "0.1", 
                "element": "Al"
            }, 
            {
                "actualWeightPercent": "1.07", 
                "element": "Ti"
            }
        ], 
        "properties": [
            {
                "scalars": "1729.4", 
                "units": "MPa", 
                "conditions": [
                    {
                        "units": "$^{\\circ}$C", 
                        "scalars": "816", 
                        "name": "Temperature"
                    }
                ], 
                "name": "Yield strength, YS"
            }, 
            {
                "scalars": "1770.7", 
                "units": "MPa", 
                "conditions": [
                    {
                        "units": "$^{\\circ}$C", 
                        "scalars": "816", 
                        "name": "Temperature"
                    }
                ], 
                "name": "Ultimate tensile strength, UTS"
            }, 
            {
                "scalars": "8", 
                "units": "%", 
                "conditions": [
                    {
                        "units": "$^{\\circ}$C", 
                        "scalars": "816", 
                        "name": "Temperature"
                    }
                ], 
                "name": "Elongation"
            }, 
            {
                "scalars": "11.5", 
                "units": "J", 
                "conditions": [
                    {
                        "units": "$^{\\circ}$C", 
                        "scalars": "816", 
                        "name": "Temperature"
                    }
                ], 
                "name": "Charpy impact energy"
            }
        ]
    }, 
    {
        "category": "system.chemical", 
        "composition": [
            {
                "actualWeightPercent": "0.02", 
                "element": "C"
            }, 
            {
                "actualWeightPercent": "0.01", 
                "element": "Mn"
            }, 
            {
                "actualWeightPercent": "0.01", 
                "element": "Si"
            }, 
            {
                "actualWeightPercent": "0.01", 
                "element": "Cr"
            }, 
            {
                "actualWeightPercent": "15.3", 
                "element": "Ni"
            }, 
            {
                "actualWeightPercent": "1.4", 
                "element": "Mo"
            }, 
            {
                "actualWeightPercent": "0.01", 
                "element": "V"
            }, 
            {
                "actualWeightPercent": "0", 
                "element": "N"
            }, 
            {
                "actualWeightPercent": "0.01", 
                "element": "Nb"
            }, 
            {
                "actualWeightPercent": "0.01", 
                "element": "Co"
            }, 
            {
                "actualWeightPercent": "0", 
                "element": "W"
            }, 
            {
                "actualWeightPercent": "0.12", 
                "element": "Al"
            }, 
            {
                "actualWeightPercent": "2.1", 
                "element": "Ti"
            }
        ], 
        "properties": [
            {
                "scalars": "1791.4", 
                "units": "MPa", 
                "conditions": [
                    {
                        "units": "$^{\\circ}$C", 
                        "scalars": "816", 
                        "name": "Temperature"
                    }
                ], 
                "name": "Yield strength, YS"
            }, 
            {
                "scalars": "1915.4", 
                "units": "MPa", 
                "conditions": [
                    {
                        "units": "$^{\\circ}$C", 
                        "scalars": "816", 
                        "name": "Temperature"
                    }
                ], 
                "name": "Ultimate tensile strength, UTS"
            }, 
            {
                "scalars": "4", 
                "units": "%", 
                "conditions": [
                    {
                        "units": "$^{\\circ}$C", 
                        "scalars": "816", 
                        "name": "Temperature"
                    }
                ], 
                "name": "Elongation"
            }, 
            {
                "scalars": "4.1", 
                "units": "J", 
                "conditions": [
                    {
                        "units": "$^{\\circ}$C", 
                        "scalars": "816", 
                        "name": "Temperature"
                    }
                ], 
                "name": "Charpy impact energy"
            }
        ]
    }, 
    {
        "category": "system.chemical", 
        "composition": [
            {
                "actualWeightPercent": "0.02", 
                "element": "C"
            }, 
            {
                "actualWeightPercent": "0.01", 
                "element": "Mn"
            }, 
            {
                "actualWeightPercent": "0.01", 
                "element": "Si"
            }, 
            {
                "actualWeightPercent": "0.01", 
                "element": "Cr"
            }, 
            {
                "actualWeightPercent": "17.9", 
                "element": "Ni"
            }, 
            {
                "actualWeightPercent": "0.3", 
                "element": "Mo"
            }, 
            {
                "actualWeightPercent": "0.01", 
                "element": "V"
            }, 
            {
                "actualWeightPercent": "0", 
                "element": "N"
            }, 
            {
                "actualWeightPercent": "0.01", 
                "element": "Nb"
            }, 
            {
                "actualWeightPercent": "0.01", 
                "element": "Co"
            }, 
            {
                "actualWeightPercent": "0", 
                "element": "W"
            }, 
            {
                "actualWeightPercent": "0.1", 
                "element": "Al"
            }, 
            {
                "actualWeightPercent": "1.95", 
                "element": "Ti"
            }
        ], 
        "properties": [
            {
                "scalars": "1674.3", 
                "units": "MPa", 
                "conditions": [
                    {
                        "units": "$^{\\circ}$C", 
                        "scalars": "816", 
                        "name": "Temperature"
                    }
                ], 
                "name": "Yield strength, YS"
            }, 
            {
                "scalars": "1777.6", 
                "units": "MPa", 
                "conditions": [
                    {
                        "units": "$^{\\circ}$C", 
                        "scalars": "816", 
                        "name": "Temperature"
                    }
                ], 
                "name": "Ultimate tensile strength, UTS"
            }, 
            {
                "scalars": "9", 
                "units": "%", 
                "conditions": [
                    {
                        "units": "$^{\\circ}$C", 
                        "scalars": "816", 
                        "name": "Temperature"
                    }
                ], 
                "name": "Elongation"
            }, 
            {
                "scalars": "9.5", 
                "units": "J", 
                "conditions": [
                    {
                        "units": "$^{\\circ}$C", 
                        "scalars": "816", 
                        "name": "Temperature"
                    }
                ], 
                "name": "Charpy impact energy"
            }
        ]
    }, 
    {
        "category": "system.chemical", 
        "composition": [
            {
                "actualWeightPercent": "0.02", 
                "element": "C"
            }, 
            {
                "actualWeightPercent": "0.01", 
                "element": "Mn"
            }, 
            {
                "actualWeightPercent": "0.01", 
                "element": "Si"
            }, 
            {
                "actualWeightPercent": "0.01", 
                "element": "Cr"
            }, 
            {
                "actualWeightPercent": "15.7", 
                "element": "Ni"
            }, 
            {
                "actualWeightPercent": "2", 
                "element": "Mo"
            }, 
            {
                "actualWeightPercent": "0.01", 
                "element": "V"
            }, 
            {
                "actualWeightPercent": "0", 
                "element": "N"
            }, 
            {
                "actualWeightPercent": "0.01", 
                "element": "Nb"
            }, 
            {
                "actualWeightPercent": "0.01", 
                "element": "Co"
            }, 
            {
                "actualWeightPercent": "0", 
                "element": "W"
            }, 
            {
                "actualWeightPercent": "0.1", 
                "element": "Al"
            }, 
            {
                "actualWeightPercent": "1.98", 
                "element": "Ti"
            }
        ], 
        "properties": [
            {
                "scalars": "1722.5", 
                "units": "MPa", 
                "conditions": [
                    {
                        "units": "$^{\\circ}$C", 
                        "scalars": "816", 
                        "name": "Temperature"
                    }
                ], 
                "name": "Yield strength, YS"
            }, 
            {
                "scalars": "1846.5", 
                "units": "MPa", 
                "conditions": [
                    {
                        "units": "$^{\\circ}$C", 
                        "scalars": "816", 
                        "name": "Temperature"
                    }
                ], 
                "name": "Ultimate tensile strength, UTS"
            }, 
            {
                "scalars": "10", 
                "units": "%", 
                "conditions": [
                    {
                        "units": "$^{\\circ}$C", 
                        "scalars": "816", 
                        "name": "Temperature"
                    }
                ], 
                "name": "Elongation"
            }, 
            {
                "scalars": "9.1", 
                "units": "J", 
                "conditions": [
                    {
                        "units": "$^{\\circ}$C", 
                        "scalars": "816", 
                        "name": "Temperature"
                    }
                ], 
                "name": "Charpy impact energy"
            }
        ]
    }, 
    {
        "category": "system.chemical", 
        "composition": [
            {
                "actualWeightPercent": "0.01", 
                "element": "C"
            }, 
            {
                "actualWeightPercent": "0.02", 
                "element": "Mn"
            }, 
            {
                "actualWeightPercent": "0.01", 
                "element": "Si"
            }, 
            {
                "actualWeightPercent": "0.01", 
                "element": "Cr"
            }, 
            {
                "actualWeightPercent": "18.2", 
                "element": "Ni"
            }, 
            {
                "actualWeightPercent": "3.06", 
                "element": "Mo"
            }, 
            {
                "actualWeightPercent": "0.01", 
                "element": "V"
            }, 
            {
                "actualWeightPercent": "0", 
                "element": "N"
            }, 
            {
                "actualWeightPercent": "0.01", 
                "element": "Nb"
            }, 
            {
                "actualWeightPercent": "0.01", 
                "element": "Co"
            }, 
            {
                "actualWeightPercent": "0", 
                "element": "W"
            }, 
            {
                "actualWeightPercent": "0.09", 
                "element": "Al"
            }, 
            {
                "actualWeightPercent": "1.26", 
                "element": "Ti"
            }
        ], 
        "properties": [
            {
                "scalars": "1692.9", 
                "units": "MPa", 
                "conditions": [
                    {
                        "units": "$^{\\circ}$C", 
                        "scalars": "816", 
                        "name": "Temperature"
                    }
                ], 
                "name": "Yield strength, YS"
            }, 
            {
                "scalars": "1764.5", 
                "units": "MPa", 
                "conditions": [
                    {
                        "units": "$^{\\circ}$C", 
                        "scalars": "816", 
                        "name": "Temperature"
                    }
                ], 
                "name": "Ultimate tensile strength, UTS"
            }, 
            {
                "scalars": "13", 
                "units": "%", 
                "conditions": [
                    {
                        "units": "$^{\\circ}$C", 
                        "scalars": "816", 
                        "name": "Temperature"
                    }
                ], 
                "name": "Elongation"
            }, 
            {
                "scalars": "36.6", 
                "units": "J", 
                "conditions": [
                    {
                        "units": "$^{\\circ}$C", 
                        "scalars": "816", 
                        "name": "Temperature"
                    }
                ], 
                "name": "Charpy impact energy"
            }, 
            {
                "scalars": "82.7", 
                "units": "MPa m$^{0.5}$", 
                "conditions": [
                    {
                        "units": "$^{\\circ}$C", 
                        "scalars": "816", 
                        "name": "Temperature"
                    }
                ], 
                "name": "Fracture toughness, K$_{IC}$"
            }
        ]
    }, 
    {
        "category": "system.chemical", 
        "composition": [
            {
                "actualWeightPercent": "0.01", 
                "element": "C"
            }, 
            {
                "actualWeightPercent": "0.03", 
                "element": "Mn"
            }, 
            {
                "actualWeightPercent": "0.01", 
                "element": "Si"
            }, 
            {
                "actualWeightPercent": "0.01", 
                "element": "Cr"
            }, 
            {
                "actualWeightPercent": "18.11", 
                "element": "Ni"
            }, 
            {
                "actualWeightPercent": "3.07", 
                "element": "Mo"
            }, 
            {
                "actualWeightPercent": "0.01", 
                "element": "V"
            }, 
            {
                "actualWeightPercent": "0", 
                "element": "N"
            }, 
            {
                "actualWeightPercent": "0.01", 
                "element": "Nb"
            }, 
            {
                "actualWeightPercent": "0.01", 
                "element": "Co"
            }, 
            {
                "actualWeightPercent": "0", 
                "element": "W"
            }, 
            {
                "actualWeightPercent": "0.09", 
                "element": "Al"
            }, 
            {
                "actualWeightPercent": "1.41", 
                "element": "Ti"
            }
        ], 
        "properties": [
            {
                "scalars": "1593.7", 
                "units": "MPa", 
                "conditions": [
                    {
                        "units": "$^{\\circ}$C", 
                        "scalars": "816", 
                        "name": "Temperature"
                    }
                ], 
                "name": "Yield strength, YS"
            }, 
            {
                "scalars": "1655.7", 
                "units": "MPa", 
                "conditions": [
                    {
                        "units": "$^{\\circ}$C", 
                        "scalars": "816", 
                        "name": "Temperature"
                    }
                ], 
                "name": "Ultimate tensile strength, UTS"
            }, 
            {
                "scalars": "11", 
                "units": "%", 
                "conditions": [
                    {
                        "units": "$^{\\circ}$C", 
                        "scalars": "816", 
                        "name": "Temperature"
                    }
                ], 
                "name": "Elongation"
            }, 
            {
                "scalars": "31.2", 
                "units": "J", 
                "conditions": [
                    {
                        "units": "$^{\\circ}$C", 
                        "scalars": "816", 
                        "name": "Temperature"
                    }
                ], 
                "name": "Charpy impact energy"
            }, 
            {
                "scalars": "93.2", 
                "units": "MPa m$^{0.5}$", 
                "conditions": [
                    {
                        "units": "$^{\\circ}$C", 
                        "scalars": "816", 
                        "name": "Temperature"
                    }
                ], 
                "name": "Fracture toughness, K$_{IC}$"
            }
        ]
    }, 
    {
        "category": "system.chemical", 
        "composition": [
            {
                "actualWeightPercent": "0.01", 
                "element": "C"
            }, 
            {
                "actualWeightPercent": "0.02", 
                "element": "Mn"
            }, 
            {
                "actualWeightPercent": "0.01", 
                "element": "Si"
            }, 
            {
                "actualWeightPercent": "0.01", 
                "element": "Cr"
            }, 
            {
                "actualWeightPercent": "18.2", 
                "element": "Ni"
            }, 
            {
                "actualWeightPercent": "3.06", 
                "element": "Mo"
            }, 
            {
                "actualWeightPercent": "0.01", 
                "element": "V"
            }, 
            {
                "actualWeightPercent": "0", 
                "element": "N"
            }, 
            {
                "actualWeightPercent": "0.01", 
                "element": "Nb"
            }, 
            {
                "actualWeightPercent": "0.01", 
                "element": "Co"
            }, 
            {
                "actualWeightPercent": "0", 
                "element": "W"
            }, 
            {
                "actualWeightPercent": "0.09", 
                "element": "Al"
            }, 
            {
                "actualWeightPercent": "1.26", 
                "element": "Ti"
            }
        ], 
        "properties": [
            {
                "scalars": "1524.8", 
                "units": "MPa", 
                "conditions": [
                    {
                        "units": "$^{\\circ}$C", 
                        "scalars": "816", 
                        "name": "Temperature"
                    }
                ], 
                "name": "Yield strength, YS"
            }, 
            {
                "scalars": "1581.3", 
                "units": "MPa", 
                "conditions": [
                    {
                        "units": "$^{\\circ}$C", 
                        "scalars": "816", 
                        "name": "Temperature"
                    }
                ], 
                "name": "Ultimate tensile strength, UTS"
            }, 
            {
                "scalars": "13", 
                "units": "%", 
                "conditions": [
                    {
                        "units": "$^{\\circ}$C", 
                        "scalars": "816", 
                        "name": "Temperature"
                    }
                ], 
                "name": "Elongation"
            }, 
            {
                "scalars": "50.2", 
                "units": "J", 
                "conditions": [
                    {
                        "units": "$^{\\circ}$C", 
                        "scalars": "816", 
                        "name": "Temperature"
                    }
                ], 
                "name": "Charpy impact energy"
            }, 
            {
                "scalars": "110", 
                "units": "MPa m$^{0.5}$", 
                "conditions": [
                    {
                        "units": "$^{\\circ}$C", 
                        "scalars": "816", 
                        "name": "Temperature"
                    }
                ], 
                "name": "Fracture toughness, K$_{IC}$"
            }
        ]
    }, 
    {
        "category": "system.chemical", 
        "composition": [
            {
                "actualWeightPercent": "0.01", 
                "element": "C"
            }, 
            {
                "actualWeightPercent": "0.02", 
                "element": "Mn"
            }, 
            {
                "actualWeightPercent": "0.01", 
                "element": "Si"
            }, 
            {
                "actualWeightPercent": "0.01", 
                "element": "Cr"
            }, 
            {
                "actualWeightPercent": "18.2", 
                "element": "Ni"
            }, 
            {
                "actualWeightPercent": "3.06", 
                "element": "Mo"
            }, 
            {
                "actualWeightPercent": "0.01", 
                "element": "V"
            }, 
            {
                "actualWeightPercent": "0", 
                "element": "N"
            }, 
            {
                "actualWeightPercent": "0.01", 
                "element": "Nb"
            }, 
            {
                "actualWeightPercent": "0.01", 
                "element": "Co"
            }, 
            {
                "actualWeightPercent": "0", 
                "element": "W"
            }, 
            {
                "actualWeightPercent": "0.09", 
                "element": "Al"
            }, 
            {
                "actualWeightPercent": "1.26", 
                "element": "Ti"
            }
        ], 
        "properties": [
            {
                "scalars": "1600.5", 
                "units": "MPa", 
                "conditions": [
                    {
                        "units": "$^{\\circ}$C", 
                        "scalars": "816", 
                        "name": "Temperature"
                    }
                ], 
                "name": "Yield strength, YS"
            }, 
            {
                "scalars": "1675.6", 
                "units": "MPa", 
                "conditions": [
                    {
                        "units": "$^{\\circ}$C", 
                        "scalars": "816", 
                        "name": "Temperature"
                    }
                ], 
                "name": "Ultimate tensile strength, UTS"
            }, 
            {
                "scalars": "12", 
                "units": "%", 
                "conditions": [
                    {
                        "units": "$^{\\circ}$C", 
                        "scalars": "816", 
                        "name": "Temperature"
                    }
                ], 
                "name": "Elongation"
            }, 
            {
                "scalars": "47.5", 
                "units": "J", 
                "conditions": [
                    {
                        "units": "$^{\\circ}$C", 
                        "scalars": "816", 
                        "name": "Temperature"
                    }
                ], 
                "name": "Charpy impact energy"
            }
        ]
    }, 
    {
        "category": "system.chemical", 
        "composition": [
            {
                "actualWeightPercent": "0.01", 
                "element": "C"
            }, 
            {
                "actualWeightPercent": "0.02", 
                "element": "Mn"
            }, 
            {
                "actualWeightPercent": "0.01", 
                "element": "Si"
            }, 
            {
                "actualWeightPercent": "0.01", 
                "element": "Cr"
            }, 
            {
                "actualWeightPercent": "18.2", 
                "element": "Ni"
            }, 
            {
                "actualWeightPercent": "3.06", 
                "element": "Mo"
            }, 
            {
                "actualWeightPercent": "0.01", 
                "element": "V"
            }, 
            {
                "actualWeightPercent": "0", 
                "element": "N"
            }, 
            {
                "actualWeightPercent": "0.01", 
                "element": "Nb"
            }, 
            {
                "actualWeightPercent": "0.01", 
                "element": "Co"
            }, 
            {
                "actualWeightPercent": "0", 
                "element": "W"
            }, 
            {
                "actualWeightPercent": "0.09", 
                "element": "Al"
            }, 
            {
                "actualWeightPercent": "1.26", 
                "element": "Ti"
            }
        ], 
        "properties": [
            {
                "scalars": "1579.2", 
                "units": "MPa", 
                "conditions": [
                    {
                        "units": "$^{\\circ}$C", 
                        "scalars": "816", 
                        "name": "Temperature"
                    }
                ], 
                "name": "Yield strength, YS"
            }, 
            {
                "scalars": "1659.1", 
                "units": "MPa", 
                "conditions": [
                    {
                        "units": "$^{\\circ}$C", 
                        "scalars": "816", 
                        "name": "Temperature"
                    }
                ], 
                "name": "Ultimate tensile strength, UTS"
            }, 
            {
                "scalars": "12", 
                "units": "%", 
                "conditions": [
                    {
                        "units": "$^{\\circ}$C", 
                        "scalars": "816", 
                        "name": "Temperature"
                    }
                ], 
                "name": "Elongation"
            }, 
            {
                "scalars": "44.7", 
                "units": "J", 
                "conditions": [
                    {
                        "units": "$^{\\circ}$C", 
                        "scalars": "816", 
                        "name": "Temperature"
                    }
                ], 
                "name": "Charpy impact energy"
            }
        ]
    }, 
    {
        "category": "system.chemical", 
        "composition": [
            {
                "actualWeightPercent": "0.01", 
                "element": "C"
            }, 
            {
                "actualWeightPercent": "0.03", 
                "element": "Mn"
            }, 
            {
                "actualWeightPercent": "0.01", 
                "element": "Si"
            }, 
            {
                "actualWeightPercent": "0.01", 
                "element": "Cr"
            }, 
            {
                "actualWeightPercent": "18.11", 
                "element": "Ni"
            }, 
            {
                "actualWeightPercent": "3.07", 
                "element": "Mo"
            }, 
            {
                "actualWeightPercent": "0.01", 
                "element": "V"
            }, 
            {
                "actualWeightPercent": "0", 
                "element": "N"
            }, 
            {
                "actualWeightPercent": "0.01", 
                "element": "Nb"
            }, 
            {
                "actualWeightPercent": "0.01", 
                "element": "Co"
            }, 
            {
                "actualWeightPercent": "0", 
                "element": "W"
            }, 
            {
                "actualWeightPercent": "0.09", 
                "element": "Al"
            }, 
            {
                "actualWeightPercent": "1.41", 
                "element": "Ti"
            }
        ], 
        "properties": [
            {
                "scalars": "1684.6", 
                "units": "MPa", 
                "conditions": [
                    {
                        "units": "$^{\\circ}$C", 
                        "scalars": "816", 
                        "name": "Temperature"
                    }
                ], 
                "name": "Yield strength, YS"
            }, 
            {
                "scalars": "1754.2", 
                "units": "MPa", 
                "conditions": [
                    {
                        "units": "$^{\\circ}$C", 
                        "scalars": "816", 
                        "name": "Temperature"
                    }
                ], 
                "name": "Ultimate tensile strength, UTS"
            }, 
            {
                "scalars": "10", 
                "units": "%", 
                "conditions": [
                    {
                        "units": "$^{\\circ}$C", 
                        "scalars": "816", 
                        "name": "Temperature"
                    }
                ], 
                "name": "Elongation"
            }, 
            {
                "scalars": "28.5", 
                "units": "J", 
                "conditions": [
                    {
                        "units": "$^{\\circ}$C", 
                        "scalars": "816", 
                        "name": "Temperature"
                    }
                ], 
                "name": "Charpy impact energy"
            }
        ]
    }, 
    {
        "category": "system.chemical", 
        "composition": [
            {
                "actualWeightPercent": "0.01", 
                "element": "C"
            }, 
            {
                "actualWeightPercent": "0.03", 
                "element": "Mn"
            }, 
            {
                "actualWeightPercent": "0.01", 
                "element": "Si"
            }, 
            {
                "actualWeightPercent": "0.01", 
                "element": "Cr"
            }, 
            {
                "actualWeightPercent": "18.11", 
                "element": "Ni"
            }, 
            {
                "actualWeightPercent": "3.07", 
                "element": "Mo"
            }, 
            {
                "actualWeightPercent": "0.01", 
                "element": "V"
            }, 
            {
                "actualWeightPercent": "0", 
                "element": "N"
            }, 
            {
                "actualWeightPercent": "0.01", 
                "element": "Nb"
            }, 
            {
                "actualWeightPercent": "0.01", 
                "element": "Co"
            }, 
            {
                "actualWeightPercent": "0", 
                "element": "W"
            }, 
            {
                "actualWeightPercent": "0.09", 
                "element": "Al"
            }, 
            {
                "actualWeightPercent": "1.41", 
                "element": "Ti"
            }
        ], 
        "properties": [
            {
                "scalars": "1645.3", 
                "units": "MPa", 
                "conditions": [
                    {
                        "units": "$^{\\circ}$C", 
                        "scalars": "816", 
                        "name": "Temperature"
                    }
                ], 
                "name": "Yield strength, YS"
            }, 
            {
                "scalars": "1719.7", 
                "units": "MPa", 
                "conditions": [
                    {
                        "units": "$^{\\circ}$C", 
                        "scalars": "816", 
                        "name": "Temperature"
                    }
                ], 
                "name": "Ultimate tensile strength, UTS"
            }, 
            {
                "scalars": "11", 
                "units": "%", 
                "conditions": [
                    {
                        "units": "$^{\\circ}$C", 
                        "scalars": "816", 
                        "name": "Temperature"
                    }
                ], 
                "name": "Elongation"
            }, 
            {
                "scalars": "36.6", 
                "units": "J", 
                "conditions": [
                    {
                        "units": "$^{\\circ}$C", 
                        "scalars": "816", 
                        "name": "Temperature"
                    }
                ], 
                "name": "Charpy impact energy"
            }
        ]
    }, 
    {
        "category": "system.chemical", 
        "composition": [
            {
                "actualWeightPercent": "0.22", 
                "element": "C"
            }, 
            {
                "actualWeightPercent": "0.01", 
                "element": "Mn"
            }, 
            {
                "actualWeightPercent": "0.01", 
                "element": "Si"
            }, 
            {
                "actualWeightPercent": "3.03", 
                "element": "Cr"
            }, 
            {
                "actualWeightPercent": "11.17", 
                "element": "Ni"
            }, 
            {
                "actualWeightPercent": "1.18", 
                "element": "Mo"
            }, 
            {
                "actualWeightPercent": "0.01", 
                "element": "V"
            }, 
            {
                "actualWeightPercent": "0", 
                "element": "N"
            }, 
            {
                "actualWeightPercent": "0.01", 
                "element": "Nb"
            }, 
            {
                "actualWeightPercent": "13.89", 
                "element": "Co"
            }, 
            {
                "actualWeightPercent": "0", 
                "element": "W"
            }, 
            {
                "actualWeightPercent": "0.03", 
                "element": "Al"
            }, 
            {
                "actualWeightPercent": "0.01", 
                "element": "Ti"
            }
        ], 
        "properties": [
            {
                "scalars": "1810", 
                "units": "MPa", 
                "conditions": [
                    {
                        "units": "$^{\\circ}$C", 
                        "scalars": "843", 
                        "name": "Temperature"
                    }
                ], 
                "name": "Yield strength, YS"
            }, 
            {
                "scalars": "1970", 
                "units": "MPa", 
                "conditions": [
                    {
                        "units": "$^{\\circ}$C", 
                        "scalars": "843", 
                        "name": "Temperature"
                    }
                ], 
                "name": "Ultimate tensile strength, UTS"
            }, 
            {
                "scalars": "12.2", 
                "units": "%", 
                "conditions": [
                    {
                        "units": "$^{\\circ}$C", 
                        "scalars": "843", 
                        "name": "Temperature"
                    }
                ], 
                "name": "Elongation"
            }, 
            {
                "scalars": "115", 
                "units": "MPa m$^{0.5}$", 
                "conditions": [
                    {
                        "units": "$^{\\circ}$C", 
                        "scalars": "843", 
                        "name": "Temperature"
                    }
                ], 
                "name": "Fracture toughness, K$_{IC}$"
            }
        ]
    }, 
    {
        "category": "system.chemical", 
        "composition": [
            {
                "actualWeightPercent": "0.03", 
                "element": "C"
            }, 
            {
                "actualWeightPercent": "0.01", 
                "element": "Mn"
            }, 
            {
                "actualWeightPercent": "0.01", 
                "element": "Si"
            }, 
            {
                "actualWeightPercent": "10.7", 
                "element": "Cr"
            }, 
            {
                "actualWeightPercent": "9.46",
