Repository: hackingmaterials/automatminer

automatminer is an automatic prediction engine for materials properties.
- **Website (including documentation):** <https://hackingmaterials.github.io/automatminer>
- **Help/Support:** <https://groups.google.com/forum/#!forum/matminer>
- **Source:** <https://github.com/hackingmaterials/automatminer>

File: matbench/data/sources/steel_strength.json (part 18 of 57)
[
            {
                "actualWeightPercent": "0.94", 
                "element": "Ni"
            }, 
            {
                "actualWeightPercent": "1.96", 
                "element": "Mo"
            }, 
            {
                "actualWeightPercent": "0.01", 
                "element": "V"
            }, 
            {
                "actualWeightPercent": "0", 
                "element": "N"
            }, 
            {
                "actualWeightPercent": "0.01", 
                "element": "Nb"
            }, 
            {
                "actualWeightPercent": "20.1", 
                "element": "Co"
            }, 
            {
                "actualWeightPercent": "0", 
                "element": "W"
            }, 
            {
                "actualWeightPercent": "0.03", 
                "element": "Al"
            }, 
            {
                "actualWeightPercent": "0", 
                "element": "Ti"
            }
        ], 
        "properties": [
            {
                "scalars": "1328.3", 
                "units": "MPa", 
                "conditions": [
                    {
                        "units": "$^{\\circ}$C", 
                        "scalars": "1038", 
                        "name": "Temperature"
                    }
                ], 
                "name": "Yield strength, YS"
            }, 
            {
                "scalars": "1779.5", 
                "units": "MPa", 
                "conditions": [
                    {
                        "units": "$^{\\circ}$C", 
                        "scalars": "1038", 
                        "name": "Temperature"
                    }
                ], 
                "name": "Ultimate tensile strength, UTS"
            }, 
            {
                "scalars": "19.7", 
                "units": "%", 
                "conditions": [
                    {
                        "units": "$^{\\circ}$C", 
                        "scalars": "1038", 
                        "name": "Temperature"
                    }
                ], 
                "name": "Elongation"
            }, 
            {
                "scalars": "84.8", 
                "units": "MPa m$^{0.5}$", 
                "conditions": [
                    {
                        "units": "$^{\\circ}$C", 
                        "scalars": "1038", 
                        "name": "Temperature"
                    }
                ], 
                "name": "Fracture toughness, K$_{IC}$"
            }
        ]
    }, 
    {
        "category": "system.chemical", 
        "composition": [
            {
                "actualWeightPercent": "0.2", 
                "element": "C"
            }, 
            {
                "actualWeightPercent": "0.01", 
                "element": "Mn"
            }, 
            {
                "actualWeightPercent": "0.51", 
                "element": "Si"
            }, 
            {
                "actualWeightPercent": "12.51", 
                "element": "Cr"
            }, 
            {
                "actualWeightPercent": "0.95", 
                "element": "Ni"
            }, 
            {
                "actualWeightPercent": "1.97", 
                "element": "Mo"
            }, 
            {
                "actualWeightPercent": "0.01", 
                "element": "V"
            }, 
            {
                "actualWeightPercent": "0", 
                "element": "N"
            }, 
            {
                "actualWeightPercent": "0.08", 
                "element": "Nb"
            }, 
            {
                "actualWeightPercent": "17.06", 
                "element": "Co"
            }, 
            {
                "actualWeightPercent": "0", 
                "element": "W"
            }, 
            {
                "actualWeightPercent": "0.03", 
                "element": "Al"
            }, 
            {
                "actualWeightPercent": "0", 
                "element": "Ti"
            }
        ], 
        "properties": [
            {
                "scalars": "1358.7", 
                "units": "MPa", 
                "conditions": [
                    {
                        "units": "$^{\\circ}$C", 
                        "scalars": "1038", 
                        "name": "Temperature"
                    }
                ], 
                "name": "Yield strength, YS"
            }, 
            {
                "scalars": "1794.2", 
                "units": "MPa", 
                "conditions": [
                    {
                        "units": "$^{\\circ}$C", 
                        "scalars": "1038", 
                        "name": "Temperature"
                    }
                ], 
                "name": "Ultimate tensile strength, UTS"
            }, 
            {
                "scalars": "18.5", 
                "units": "%", 
                "conditions": [
                    {
                        "units": "$^{\\circ}$C", 
                        "scalars": "1038", 
                        "name": "Temperature"
                    }
                ], 
                "name": "Elongation"
            }, 
            {
                "scalars": "85.2", 
                "units": "MPa m$^{0.5}$", 
                "conditions": [
                    {
                        "units": "$^{\\circ}$C", 
                        "scalars": "1038", 
                        "name": "Temperature"
                    }
                ], 
                "name": "Fracture toughness, K$_{IC}$"
            }
        ]
    }, 
    {
        "category": "system.chemical", 
        "composition": [
            {
                "actualWeightPercent": "0.23", 
                "element": "C"
            }, 
            {
                "actualWeightPercent": "0.01", 
                "element": "Mn"
            }, 
            {
                "actualWeightPercent": "0.52", 
                "element": "Si"
            }, 
            {
                "actualWeightPercent": "12.47", 
                "element": "Cr"
            }, 
            {
                "actualWeightPercent": "0.95", 
                "element": "Ni"
            }, 
            {
                "actualWeightPercent": "1.97", 
                "element": "Mo"
            }, 
            {
                "actualWeightPercent": "0.01", 
                "element": "V"
            }, 
            {
                "actualWeightPercent": "0", 
                "element": "N"
            }, 
            {
                "actualWeightPercent": "0.08", 
                "element": "Nb"
            }, 
            {
                "actualWeightPercent": "13.78", 
                "element": "Co"
            }, 
            {
                "actualWeightPercent": "0", 
                "element": "W"
            }, 
            {
                "actualWeightPercent": "0.03", 
                "element": "Al"
            }, 
            {
                "actualWeightPercent": "0", 
                "element": "Ti"
            }
        ], 
        "properties": [
            {
                "scalars": "1359.7", 
                "units": "MPa", 
                "conditions": [
                    {
                        "units": "$^{\\circ}$C", 
                        "scalars": "1038", 
                        "name": "Temperature"
                    }
                ], 
                "name": "Yield strength, YS"
            }, 
            {
                "scalars": "1809.9", 
                "units": "MPa", 
                "conditions": [
                    {
                        "units": "$^{\\circ}$C", 
                        "scalars": "1038", 
                        "name": "Temperature"
                    }
                ], 
                "name": "Ultimate tensile strength, UTS"
            }, 
            {
                "scalars": "7.3", 
                "units": "%", 
                "conditions": [
                    {
                        "units": "$^{\\circ}$C", 
                        "scalars": "1038", 
                        "name": "Temperature"
                    }
                ], 
                "name": "Elongation"
            }, 
            {
                "scalars": "86.3", 
                "units": "MPa m$^{0.5}$", 
                "conditions": [
                    {
                        "units": "$^{\\circ}$C", 
                        "scalars": "1038", 
                        "name": "Temperature"
                    }
                ], 
                "name": "Fracture toughness, K$_{IC}$"
            }
        ]
    }, 
    {
        "category": "system.chemical", 
        "composition": [
            {
                "actualWeightPercent": "0.22", 
                "element": "C"
            }, 
            {
                "actualWeightPercent": "0.01", 
                "element": "Mn"
            }, 
            {
                "actualWeightPercent": "1.01", 
                "element": "Si"
            }, 
            {
                "actualWeightPercent": "12.61", 
                "element": "Cr"
            }, 
            {
                "actualWeightPercent": "0.94", 
                "element": "Ni"
            }, 
            {
                "actualWeightPercent": "1.98", 
                "element": "Mo"
            }, 
            {
                "actualWeightPercent": "0.01", 
                "element": "V"
            }, 
            {
                "actualWeightPercent": "0", 
                "element": "N"
            }, 
            {
                "actualWeightPercent": "0.08", 
                "element": "Nb"
            }, 
            {
                "actualWeightPercent": "13.78", 
                "element": "Co"
            }, 
            {
                "actualWeightPercent": "0", 
                "element": "W"
            }, 
            {
                "actualWeightPercent": "0.03", 
                "element": "Al"
            }, 
            {
                "actualWeightPercent": "0", 
                "element": "Ti"
            }
        ], 
        "properties": [
            {
                "scalars": "1364.6", 
                "units": "MPa", 
                "conditions": [
                    {
                        "units": "$^{\\circ}$C", 
                        "scalars": "1038", 
                        "name": "Temperature"
                    }
                ], 
                "name": "Yield strength, YS"
            }, 
            {
                "scalars": "1746.2", 
                "units": "MPa", 
                "conditions": [
                    {
                        "units": "$^{\\circ}$C", 
                        "scalars": "1038", 
                        "name": "Temperature"
                    }
                ], 
                "name": "Ultimate tensile strength, UTS"
            }, 
            {
                "scalars": "17.8", 
                "units": "%", 
                "conditions": [
                    {
                        "units": "$^{\\circ}$C", 
                        "scalars": "1038", 
                        "name": "Temperature"
                    }
                ], 
                "name": "Elongation"
            }, 
            {
                "scalars": "88.4", 
                "units": "MPa m$^{0.5}$", 
                "conditions": [
                    {
                        "units": "$^{\\circ}$C", 
                        "scalars": "1038", 
                        "name": "Temperature"
                    }
                ], 
                "name": "Fracture toughness, K$_{IC}$"
            }
        ]
    }, 
    {
        "category": "system.chemical", 
        "composition": [
            {
                "actualWeightPercent": "0.2", 
                "element": "C"
            }, 
            {
                "actualWeightPercent": "0.01", 
                "element": "Mn"
            }, 
            {
                "actualWeightPercent": "0.01", 
                "element": "Si"
            }, 
            {
                "actualWeightPercent": "14.13", 
                "element": "Cr"
            }, 
            {
                "actualWeightPercent": "0.92", 
                "element": "Ni"
            }, 
            {
                "actualWeightPercent": "1.99", 
                "element": "Mo"
            }, 
            {
                "actualWeightPercent": "0.01", 
                "element": "V"
            }, 
            {
                "actualWeightPercent": "0", 
                "element": "N"
            }, 
            {
                "actualWeightPercent": "0.08", 
                "element": "Nb"
            }, 
            {
                "actualWeightPercent": "17", 
                "element": "Co"
            }, 
            {
                "actualWeightPercent": "0", 
                "element": "W"
            }, 
            {
                "actualWeightPercent": "0.03", 
                "element": "Al"
            }, 
            {
                "actualWeightPercent": "0", 
                "element": "Ti"
            }
        ], 
        "properties": [
            {
                "scalars": "1266.5", 
                "units": "MPa", 
                "conditions": [
                    {
                        "units": "$^{\\circ}$C", 
                        "scalars": "1038", 
                        "name": "Temperature"
                    }
                ], 
                "name": "Yield strength, YS"
            }, 
            {
                "scalars": "1854.1", 
                "units": "MPa", 
                "conditions": [
                    {
                        "units": "$^{\\circ}$C", 
                        "scalars": "1038", 
                        "name": "Temperature"
                    }
                ], 
                "name": "Ultimate tensile strength, UTS"
            }, 
            {
                "scalars": "20.7", 
                "units": "%", 
                "conditions": [
                    {
                        "units": "$^{\\circ}$C", 
                        "scalars": "1038", 
                        "name": "Temperature"
                    }
                ], 
                "name": "Elongation"
            }, 
            {
                "scalars": "91.6", 
                "units": "MPa m$^{0.5}$", 
                "conditions": [
                    {
                        "units": "$^{\\circ}$C", 
                        "scalars": "1038", 
                        "name": "Temperature"
                    }
                ], 
                "name": "Fracture toughness, K$_{IC}$"
            }
        ]
    }, 
    {
        "category": "system.chemical", 
        "composition": [
            {
                "actualWeightPercent": "0.22", 
                "element": "C"
            }, 
            {
                "actualWeightPercent": "0.01", 
                "element": "Mn"
            }, 
            {
                "actualWeightPercent": "1.01", 
                "element": "Si"
            }, 
            {
                "actualWeightPercent": "12.61", 
                "element": "Cr"
            }, 
            {
                "actualWeightPercent": "0.94", 
                "element": "Ni"
            }, 
            {
                "actualWeightPercent": "1.98", 
                "element": "Mo"
            }, 
            {
                "actualWeightPercent": "0.01", 
                "element": "V"
            }, 
            {
                "actualWeightPercent": "0", 
                "element": "N"
            }, 
            {
                "actualWeightPercent": "0.08", 
                "element": "Nb"
            }, 
            {
                "actualWeightPercent": "13.78", 
                "element": "Co"
            }, 
            {
                "actualWeightPercent": "0", 
                "element": "W"
            }, 
            {
                "actualWeightPercent": "0.03", 
                "element": "Al"
            }, 
            {
                "actualWeightPercent": "0", 
                "element": "Ti"
            }
        ], 
        "properties": [
            {
                "scalars": "1402.8", 
                "units": "MPa", 
                "conditions": [
                    {
                        "units": "$^{\\circ}$C", 
                        "scalars": "1038", 
                        "name": "Temperature"
                    }
                ], 
                "name": "Yield strength, YS"
            }, 
            {
                "scalars": "1801.1", 
                "units": "MPa", 
                "conditions": [
                    {
                        "units": "$^{\\circ}$C", 
                        "scalars": "1038", 
                        "name": "Temperature"
                    }
                ], 
                "name": "Ultimate tensile strength, UTS"
            }, 
            {
                "scalars": "14.6", 
                "units": "%", 
                "conditions": [
                    {
                        "units": "$^{\\circ}$C", 
                        "scalars": "1038", 
                        "name": "Temperature"
                    }
                ], 
                "name": "Elongation"
            }, 
            {
                "scalars": "93.5", 
                "units": "MPa m$^{0.5}$", 
                "conditions": [
                    {
                        "units": "$^{\\circ}$C", 
                        "scalars": "1038", 
                        "name": "Temperature"
                    }
                ], 
                "name": "Fracture toughness, K$_{IC}$"
            }
        ]
    }, 
    {
        "category": "system.chemical", 
        "composition": [
            {
                "actualWeightPercent": "0.21", 
                "element": "C"
            }, 
            {
                "actualWeightPercent": "0.01", 
                "element": "Mn"
            }, 
            {
                "actualWeightPercent": "1.99", 
                "element": "Si"
            }, 
            {
                "actualWeightPercent": "12.58", 
                "element": "Cr"
            }, 
            {
                "actualWeightPercent": "0.94", 
                "element": "Ni"
            }, 
            {
                "actualWeightPercent": "1.98", 
                "element": "Mo"
            }, 
            {
                "actualWeightPercent": "0.01", 
                "element": "V"
            }, 
            {
                "actualWeightPercent": "0", 
                "element": "N"
            }, 
            {
                "actualWeightPercent": "0.08", 
                "element": "Nb"
            }, 
            {
                "actualWeightPercent": "13.88", 
                "element": "Co"
            }, 
            {
                "actualWeightPercent": "0", 
                "element": "W"
            }, 
            {
                "actualWeightPercent": "0.03", 
                "element": "Al"
            }, 
            {
                "actualWeightPercent": "0", 
                "element": "Ti"
            }
        ], 
        "properties": [
            {
                "scalars": "1332.2", 
                "units": "MPa", 
                "conditions": [
                    {
                        "units": "$^{\\circ}$C", 
                        "scalars": "1038", 
                        "name": "Temperature"
                    }
                ], 
                "name": "Yield strength, YS"
            }, 
            {
                "scalars": "1782.5", 
                "units": "MPa", 
                "conditions": [
                    {
                        "units": "$^{\\circ}$C", 
                        "scalars": "1038", 
                        "name": "Temperature"
                    }
                ], 
                "name": "Ultimate tensile strength, UTS"
            }, 
            {
                "scalars": "18.1", 
                "units": "%", 
                "conditions": [
                    {
                        "units": "$^{\\circ}$C", 
                        "scalars": "1038", 
                        "name": "Temperature"
                    }
                ], 
                "name": "Elongation"
            }, 
            {
                "scalars": "93.8", 
                "units": "MPa m$^{0.5}$", 
                "conditions": [
                    {
                        "units": "$^{\\circ}$C", 
                        "scalars": "1038", 
                        "name": "Temperature"
                    }
                ], 
                "name": "Fracture toughness, K$_{IC}$"
            }
        ]
    }, 
    {
        "category": "system.chemical", 
        "composition": [
            {
                "actualWeightPercent": "0.21", 
                "element": "C"
            }, 
            {
                "actualWeightPercent": "0.01", 
                "element": "Mn"
            }, 
            {
                "actualWeightPercent": "1.99", 
                "element": "Si"
            }, 
            {
                "actualWeightPercent": "12.58", 
                "element": "Cr"
            }, 
            {
                "actualWeightPercent": "0.94", 
                "element": "Ni"
            }, 
            {
                "actualWeightPercent": "1.98", 
                "element": "Mo"
            }, 
            {
                "actualWeightPercent": "0.01", 
                "element": "V"
            }, 
            {
                "actualWeightPercent": "0", 
                "element": "N"
            }, 
            {
                "actualWeightPercent": "0.08", 
                "element": "Nb"
            }, 
            {
                "actualWeightPercent": "13.88", 
                "element": "Co"
            }, 
            {
                "actualWeightPercent": "0", 
                "element": "W"
            }, 
            {
                "actualWeightPercent": "0.03", 
                "element": "Al"
            }, 
            {
                "actualWeightPercent": "0", 
                "element": "Ti"
            }
        ], 
        "properties": [
            {
                "scalars": "1376.3", 
                "units": "MPa", 
                "conditions": [
                    {
                        "units": "$^{\\circ}$C", 
                        "scalars": "1038", 
                        "name": "Temperature"
                    }
                ], 
                "name": "Yield strength, YS"
            }, 
            {
                "scalars": "1757", 
                "units": "MPa", 
                "conditions": [
                    {
                        "units": "$^{\\circ}$C", 
                        "scalars": "1038", 
                        "name": "Temperature"
                    }
                ], 
                "name": "Ultimate tensile strength, UTS"
            }, 
            {
                "scalars": "20.1", 
                "units": "%", 
                "conditions": [
                    {
                        "units": "$^{\\circ}$C", 
                        "scalars": "1038", 
                        "name": "Temperature"
                    }
                ], 
                "name": "Elongation"
            }, 
            {
                "scalars": "94.2", 
                "units": "MPa m$^{0.5}$", 
                "conditions": [
                    {
                        "units": "$^{\\circ}$C", 
                        "scalars": "1038", 
                        "name": "Temperature"
                    }
                ], 
                "name": "Fracture toughness, K$_{IC}$"
            }
        ]
    }, 
    {
        "category": "system.chemical", 
        "composition": [
            {
                "actualWeightPercent": "0.2", 
                "element": "C"
            }, 
            {
                "actualWeightPercent": "0.01", 
                "element": "Mn"
            }, 
            {
                "actualWeightPercent": "0.01", 
                "element": "Si"
            }, 
            {
                "actualWeightPercent": "13.82", 
                "element": "Cr"
            }, 
            {
                "actualWeightPercent": "1.13", 
                "element": "Ni"
            }, 
            {
                "actualWeightPercent": "0.99", 
                "element": "Mo"
            }, 
            {
                "actualWeightPercent": "0.01", 
                "element": "V"
            }, 
            {
                "actualWeightPercent": "0", 
                "element": "N"
            }, 
            {
                "actualWeightPercent": "0.09", 
                "element": "Nb"
            }, 
            {
                "actualWeightPercent": "13.74", 
                "element": "Co"
            }, 
            {
                "actualWeightPercent": "0", 
                "element": "W"
            }, 
            {
                "actualWeightPercent": "0.03", 
                "element": "Al"
            }, 
            {
                "actualWeightPercent": "0", 
                "element": "Ti"
            }
        ], 
        "properties": [
            {
                "scalars": "1401.8", 
                "units": "MPa", 
                "conditions": [
                    {
                        "units": "$^{\\circ}$C", 
                        "scalars": "1038", 
                        "name": "Temperature"
                    }
                ], 
                "name": "Yield strength, YS"
            }, 
            {
                "scalars": "1792.3", 
                "units": "MPa", 
                "conditions": [
                    {
                        "units": "$^{\\circ}$C", 
                        "scalars": "1038", 
                        "name": "Temperature"
                    }
                ], 
                "name": "Ultimate tensile strength, UTS"
            }, 
            {
                "scalars": "19.5", 
                "units": "%", 
                "conditions": [
                    {
                        "units": "$^{\\circ}$C", 
                        "scalars": "1038", 
                        "name": "Temperature"
                    }
                ], 
                "name": "Elongation"
            }, 
            {
                "scalars": "99.5", 
                "units": "MPa m$^{0.5}$", 
                "conditions": [
                    {
                        "units": "$^{\\circ}$C", 
                        "scalars": "1038", 
                        "name": "Temperature"
                    }
                ], 
                "name": "Fracture toughness, K$_{IC}$"
            }
        ]
    }, 
    {
        "category": "system.chemical", 
        "composition": [
            {
                "actualWeightPercent": "0.2", 
                "element": "C"
            }, 
            {
                "actualWeightPercent": "0.01", 
                "element": "Mn"
            }, 
            {
                "actualWeightPercent": "0.3", 
                "element": "Si"
            }, 
            {
                "actualWeightPercent": "12.46", 
                "element": "Cr"
            }, 
            {
                "actualWeightPercent": "0.95", 
                "element": "Ni"
            }, 
            {
                "actualWeightPercent": "1.97", 
                "element": "Mo"
            }, 
            {
                "actualWeightPercent": "0.01", 
                "element": "V"
            }, 
            {
                "actualWeightPercent": "0", 
                "element": "N"
            }, 
            {
                "actualWeightPercent": "0.08", 
                "element": "Nb"
            }, 
            {
                "actualWeightPercent": "13.75", 
                "element": "Co"
            }, 
            {
                "actualWeightPercent": "0", 
                "element": "W"
            }, 
            {
                "actualWeightPercent": "0.03", 
                "element": "Al"
            }, 
            {
                "actualWeightPercent": "0", 
                "element": "Ti"
            }
        ], 
        "properties": [
            {
                "scalars": "1287.1", 
                "units": "MPa", 
                "conditions": [
                    {
                        "units": "$^{\\circ}$C", 
                        "scalars": "1038", 
                        "name": "Temperature"
                    }
                ], 
                "name": "Yield strength, YS"
            }, 
            {
                "scalars": "1762.9", 
                "units": "MPa", 
                "conditions": [
                    {
                        "units": "$^{\\circ}$C", 
                        "scalars": "1038", 
                        "name": "Temperature"
                    }
                ], 
                "name": "Ultimate tensile strength, UTS"
            }, 
            {
                "scalars": "16.9", 
                "units": "%", 
                "conditions": [
                    {
                        "units": "$^{\\circ}$C", 
                        "scalars": "1038", 
                        "name": "Temperature"
                    }
                ], 
                "name": "Elongation"
            }, 
            {
                "scalars": "103.5", 
                "units": "MPa m$^{0.5}$", 
                "conditions": [
                    {
                        "units": "$^{\\circ}$C", 
                        "scalars": "1038", 
                        "name": "Temperature"
                    }
                ], 
                "name": "Fracture toughness, K$_{IC}$"
            }
        ]
    }, 
    {
        "category": "system.chemical", 
        "composition": [
            {
                "actualWeightPercent": "0.15", 
                "element": "C"
            }, 
            {
                "actualWeightPercent": "0.01", 
                "element": "Mn"
            }, 
            {
                "actualWeightPercent": "0.01", 
                "element": "Si"
            }, 
            {
                "actualWeightPercent": "14.13", 
                "element": "Cr"
            }, 
            {
                "actualWeightPercent": "0.14", 
                "element": "Ni"
            }, 
            {
                "actualWeightPercent": "4.8", 
                "element": "Mo"
            }, 
            {
                "actualWeightPercent": "0.21", 
                "element": "V"
            }, 
            {
                "actualWeightPercent": "0", 
                "element": "N"
            }, 
            {
                "actualWeightPercent": "0.01", 
                "element": "Nb"
            }, 
            {
                "actualWeightPercent": "13.33", 
                "element": "Co"
            }, 
            {
                "actualWeightPercent": "0", 
                "element": "W"
            }, 
            {
                "actualWeightPercent": "0.03", 
                "element": "Al"
            }, 
            {
                "actualWeightPercent": "0", 
                "element": "Ti"
            }
        ], 
        "properties": [
            {
                "scalars": "1245.9", 
                "units": "MPa", 
                "conditions": [
                    {
                        "units": "$^{\\circ}$C", 
                        "scalars": "1038", 
                        "name": "Temperature"
                    }
                ], 
                "name": "Yield strength, YS"
            }, 
            {
                "scalars": "1639.3", 
                "units": "MPa", 
                "conditions": [
                    {
                        "units": "$^{\\circ}$C", 
                        "scalars": "1038", 
                        "name": "Temperature"
                    }
                ], 
                "name": "Ultimate tensile strength, UTS"
            }, 
            {
                "scalars": "19.3", 
                "units": "%", 
                "conditions": [
                    {
                        "units": "$^{\\circ}$C", 
                        "scalars": "1038", 
                        "name": "Temperature"
                    }
                ], 
                "name": "Elongation"
            }, 
            {
                "scalars": "104.6", 
                "units": "MPa m$^{0.5}$", 
                "conditions": [
                    {
                        "units": "$^{\\circ}$C", 
                        "scalars": "1038", 
                        "name": "Temperature"
                    }
                ], 
                "name": "Fracture toughness, K$_{IC}$"
            }
        ]
    }, 
    {
        "category": "system.chemical", 
        "composition": [
            {
                "actualWeightPercent": "0.2", 
                "element": "C"
            }, 
            {
                "actualWeightPercent": "0.01", 
                "element": "Mn"
            }, 
            {
                "actualWeightPercent": "1", 
                "element": "Si"
            }, 
            {
                "actualWeightPercent": "12.6", 
                "element": "Cr"
            }, 
            {
                "actualWeightPercent": "0.94", 
                "element": "Ni"
            }, 
            {
                "actualWeightPercent": "1.98", 
                "element": "Mo"
            }, 
            {
                "actualWeightPercent": "0.21", 
                "element": "V"
            }, 
            {
                "actualWeightPercent": "0", 
                "element": "N"
            }, 
            {
                "actualWeightPercent": "0.08", 
                "element": "Nb"
            }, 
            {
                "actualWeightPercent": "13.77", 
                "element": "Co"
            }, 
            {
                "actualWeightPercent": "0", 
                "element": "W"
            }, 
            {
                "actualWeightPercent": "0.03", 
                "element": "Al"
            }, 
            {
                "actualWeightPercent": "0", 
                "element": "Ti"
            }
        ], 
        "properties": [
            {
                "scalars": "1390.1", 
                "units": "MPa", 
                "conditions": [
                    {
                        "units": "$^{\\circ}$C", 
                        "scalars": "1038", 
                        "name": "Temperature"
                    }
                ], 
                "name": "Yield strength, YS"
            }, 
            {
                "scalars": "1762.9", 
                "units": "MPa", 
                "conditions": [
                    {
                        "units": "$^{\\circ}$C", 
                        "scalars": "1038", 
                        "name": "Temperature"
                    }
                ], 
                "name": "Ultimate tensile strength, UTS"
            }, 
            {
                "scalars": "16.8", 
                "units": "%", 
                "conditions": [
                    {
                        "units": "$^{\\circ}$C", 
                        "scalars": "1038", 
                        "name": "Temperature"
                    }
                ], 
                "name": "Elongation"
            }, 
            {
                "scalars": "105.3", 
                "units": "MPa m$^{0.5}$", 
                "conditions": [
                    {
                        "units": "$^{\\circ}$C", 
                        "scalars": "1038", 
                        "name": "Temperature"
                    }
                ], 
                "name": "Fracture toughness, K$_{IC}$"
            }
        ]
    }, 
    {
        "category": "system.chemical", 
        "composition": [
            {
                "actualWeightPercent": "0.2", 
                "element": "C"
            }, 
            {
                "actualWeightPercent": "0.01", 
                "element": "Mn"
            }, 
            {
                "actualWeightPercent": "1.5", 
                "element": "Si"
            }, 
            {
                "actualWeightPercent": "12.63", 
                "element": "Cr"
            }, 
            {
                "actualWeightPercent": "0.94", 
                "element": "Ni"
            }, 
            {
                "actualWeightPercent": "1.98", 
                "element": "Mo"
            }, 
            {
                "actualWeightPercent": "0.01", 
                "element": "V"
            }, 
            {
                "actualWeightPercent": "0", 
                "element": "N"
            }, 
            {
                "actualWeightPercent": "0.08", 
                "element": "Nb"
            }, 
            {
                "actualWeightPercent": "13.83", 
                "element": "Co"
            }, 
            {
                "actualWeightPercent": "0", 
                "element": "W"
            }, 
            {
                "actualWeightPercent": "0.03", 
                "element": "Al"
            }, 
            {
                "actualWeightPercent": "0", 
                "element": "Ti"
            }
        ], 
        "properties": [
            {
                "scalars": "1382.2", 
                "units": "MPa", 
                "conditions": [
                    {
                        "units": "$^{\\circ}$C", 
                        "scalars": "1038", 
                        "name": "Temperature"
                    }
                ], 
                "name": "Yield strength, YS"
            }, 
            {
                "scalars": "1794.2", 
                "units": "MPa", 
                "conditions": [
                    {
                        "units": "$^{\\circ}$C", 
                        "scalars": "1038", 
                        "name": "Temperature"
                    }
                ], 
                "name": "Ultimate tensile strength, UTS"
            }, 
            {
                "scalars": "18.3", 
                "units": "%", 
                "conditions": [
                    {
                        "units": "$^{\\circ}$C", 
                        "scalars": "1038", 
                        "name": "Temperature"
                    }
                ], 
                "name": "Elongation"
            }, 
            {
                "scalars": "107.1", 
                "units": "MPa m$^{0.5}$", 
                "conditions": [
                    {
                        "units": "$^{\\circ}$C", 
                        "scalars": "1038", 
                        "name": "Temperature"
                    }
                ], 
                "name": "Fracture toughness, K$_{IC}$"
            }
        ]
    }, 
    {
        "category": "system.chemical", 
        "composition": [
            {
                "actualWeightPercent": "0.21", 
                "element": "C"
            }, 
            {
                "actualWeightPercent": "0.01", 
                "element": "Mn"
            }, 
            {
                "actualWeightPercent": "0.01", 
                "element": "Si"
            },
