Repository: hackingmaterials/automatminer

automatminer is an automatic prediction engine for materials properties.
- **Website (including documentation):** <https://hackingmaterials.github.io/automatminer>
- **Help/Support:** <https://groups.google.com/forum/#!forum/matminer>
- **Source:** <https://github.com/hackingmaterials/automatminer>

File: matbench/data/sources/steel_strength.json (part 20 of 57)
[
            {
                "actualWeightPercent": "0.56", 
                "element": "Si"
            }, 
            {
                "actualWeightPercent": "12.54", 
                "element": "Cr"
            }, 
            {
                "actualWeightPercent": "0.99", 
                "element": "Ni"
            }, 
            {
                "actualWeightPercent": "1.97", 
                "element": "Mo"
            }, 
            {
                "actualWeightPercent": "0.34", 
                "element": "V"
            }, 
            {
                "actualWeightPercent": "0", 
                "element": "N"
            }, 
            {
                "actualWeightPercent": "0.08", 
                "element": "Nb"
            }, 
            {
                "actualWeightPercent": "13.76", 
                "element": "Co"
            }, 
            {
                "actualWeightPercent": "0", 
                "element": "W"
            }, 
            {
                "actualWeightPercent": "0.03", 
                "element": "Al"
            }, 
            {
                "actualWeightPercent": "0", 
                "element": "Ti"
            }
        ], 
        "properties": [
            {
                "scalars": "1259.6", 
                "units": "MPa", 
                "conditions": [
                    {
                        "units": "$^{\\circ}$C", 
                        "scalars": "1038", 
                        "name": "Temperature"
                    }
                ], 
                "name": "Yield strength, YS"
            }, 
            {
                "scalars": "1764.8", 
                "units": "MPa", 
                "conditions": [
                    {
                        "units": "$^{\\circ}$C", 
                        "scalars": "1038", 
                        "name": "Temperature"
                    }
                ], 
                "name": "Ultimate tensile strength, UTS"
            }, 
            {
                "scalars": "8.9", 
                "units": "%", 
                "conditions": [
                    {
                        "units": "$^{\\circ}$C", 
                        "scalars": "1038", 
                        "name": "Temperature"
                    }
                ], 
                "name": "Elongation"
            }, 
            {
                "scalars": "119.6", 
                "units": "MPa m$^{0.5}$", 
                "conditions": [
                    {
                        "units": "$^{\\circ}$C", 
                        "scalars": "1038", 
                        "name": "Temperature"
                    }
                ], 
                "name": "Fracture toughness, K$_{IC}$"
            }
        ]
    }, 
    {
        "category": "system.chemical", 
        "composition": [
            {
                "actualWeightPercent": "0.21", 
                "element": "C"
            }, 
            {
                "actualWeightPercent": "0.01", 
                "element": "Mn"
            }, 
            {
                "actualWeightPercent": "0.73", 
                "element": "Si"
            }, 
            {
                "actualWeightPercent": "12.51", 
                "element": "Cr"
            }, 
            {
                "actualWeightPercent": "0.94", 
                "element": "Ni"
            }, 
            {
                "actualWeightPercent": "1.98", 
                "element": "Mo"
            }, 
            {
                "actualWeightPercent": "0.01", 
                "element": "V"
            }, 
            {
                "actualWeightPercent": "0", 
                "element": "N"
            }, 
            {
                "actualWeightPercent": "0.08", 
                "element": "Nb"
            }, 
            {
                "actualWeightPercent": "13.78", 
                "element": "Co"
            }, 
            {
                "actualWeightPercent": "0", 
                "element": "W"
            }, 
            {
                "actualWeightPercent": "0.03", 
                "element": "Al"
            }, 
            {
                "actualWeightPercent": "0", 
                "element": "Ti"
            }
        ], 
        "properties": [
            {
                "scalars": "1410.7", 
                "units": "MPa", 
                "conditions": [
                    {
                        "units": "$^{\\circ}$C", 
                        "scalars": "1038", 
                        "name": "Temperature"
                    }
                ], 
                "name": "Yield strength, YS"
            }, 
            {
                "scalars": "1783.5", 
                "units": "MPa", 
                "conditions": [
                    {
                        "units": "$^{\\circ}$C", 
                        "scalars": "1038", 
                        "name": "Temperature"
                    }
                ], 
                "name": "Ultimate tensile strength, UTS"
            }, 
            {
                "scalars": "15.8", 
                "units": "%", 
                "conditions": [
                    {
                        "units": "$^{\\circ}$C", 
                        "scalars": "1038", 
                        "name": "Temperature"
                    }
                ], 
                "name": "Elongation"
            }, 
            {
                "scalars": "120.2", 
                "units": "MPa m$^{0.5}$", 
                "conditions": [
                    {
                        "units": "$^{\\circ}$C", 
                        "scalars": "1038", 
                        "name": "Temperature"
                    }
                ], 
                "name": "Fracture toughness, K$_{IC}$"
            }
        ]
    }, 
    {
        "category": "system.chemical", 
        "composition": [
            {
                "actualWeightPercent": "0.23", 
                "element": "C"
            }, 
            {
                "actualWeightPercent": "0.01", 
                "element": "Mn"
            }, 
            {
                "actualWeightPercent": "0.36", 
                "element": "Si"
            }, 
            {
                "actualWeightPercent": "12.6", 
                "element": "Cr"
            }, 
            {
                "actualWeightPercent": "0.95", 
                "element": "Ni"
            }, 
            {
                "actualWeightPercent": "1.97", 
                "element": "Mo"
            }, 
            {
                "actualWeightPercent": "0.01", 
                "element": "V"
            }, 
            {
                "actualWeightPercent": "0", 
                "element": "N"
            }, 
            {
                "actualWeightPercent": "0.08", 
                "element": "Nb"
            }, 
            {
                "actualWeightPercent": "12.77", 
                "element": "Co"
            }, 
            {
                "actualWeightPercent": "0", 
                "element": "W"
            }, 
            {
                "actualWeightPercent": "0.03", 
                "element": "Al"
            }, 
            {
                "actualWeightPercent": "0", 
                "element": "Ti"
            }
        ], 
        "properties": [
            {
                "scalars": "1302.8", 
                "units": "MPa", 
                "conditions": [
                    {
                        "units": "$^{\\circ}$C", 
                        "scalars": "1038", 
                        "name": "Temperature"
                    }
                ], 
                "name": "Yield strength, YS"
            }, 
            {
                "scalars": "1721.7", 
                "units": "MPa", 
                "conditions": [
                    {
                        "units": "$^{\\circ}$C", 
                        "scalars": "1038", 
                        "name": "Temperature"
                    }
                ], 
                "name": "Ultimate tensile strength, UTS"
            }, 
            {
                "scalars": "18.1", 
                "units": "%", 
                "conditions": [
                    {
                        "units": "$^{\\circ}$C", 
                        "scalars": "1038", 
                        "name": "Temperature"
                    }
                ], 
                "name": "Elongation"
            }, 
            {
                "scalars": "122", 
                "units": "MPa m$^{0.5}$", 
                "conditions": [
                    {
                        "units": "$^{\\circ}$C", 
                        "scalars": "1038", 
                        "name": "Temperature"
                    }
                ], 
                "name": "Fracture toughness, K$_{IC}$"
            }
        ]
    }, 
    {
        "category": "system.chemical", 
        "composition": [
            {
                "actualWeightPercent": "0.19", 
                "element": "C"
            }, 
            {
                "actualWeightPercent": "0.01", 
                "element": "Mn"
            }, 
            {
                "actualWeightPercent": "0.5", 
                "element": "Si"
            }, 
            {
                "actualWeightPercent": "12.64", 
                "element": "Cr"
            }, 
            {
                "actualWeightPercent": "0.98", 
                "element": "Ni"
            }, 
            {
                "actualWeightPercent": "1.95", 
                "element": "Mo"
            }, 
            {
                "actualWeightPercent": "0.01", 
                "element": "V"
            }, 
            {
                "actualWeightPercent": "0", 
                "element": "N"
            }, 
            {
                "actualWeightPercent": "0.02", 
                "element": "Nb"
            }, 
            {
                "actualWeightPercent": "13.67", 
                "element": "Co"
            }, 
            {
                "actualWeightPercent": "0", 
                "element": "W"
            }, 
            {
                "actualWeightPercent": "0.03", 
                "element": "Al"
            }, 
            {
                "actualWeightPercent": "0", 
                "element": "Ti"
            }
        ], 
        "properties": [
            {
                "scalars": "1376.3", 
                "units": "MPa", 
                "conditions": [
                    {
                        "units": "$^{\\circ}$C", 
                        "scalars": "1038", 
                        "name": "Temperature"
                    }
                ], 
                "name": "Yield strength, YS"
            }, 
            {
                "scalars": "1732.4", 
                "units": "MPa", 
                "conditions": [
                    {
                        "units": "$^{\\circ}$C", 
                        "scalars": "1038", 
                        "name": "Temperature"
                    }
                ], 
                "name": "Ultimate tensile strength, UTS"
            }, 
            {
                "scalars": "17.7", 
                "units": "%", 
                "conditions": [
                    {
                        "units": "$^{\\circ}$C", 
                        "scalars": "1038", 
                        "name": "Temperature"
                    }
                ], 
                "name": "Elongation"
            }, 
            {
                "scalars": "122", 
                "units": "MPa m$^{0.5}$", 
                "conditions": [
                    {
                        "units": "$^{\\circ}$C", 
                        "scalars": "1038", 
                        "name": "Temperature"
                    }
                ], 
                "name": "Fracture toughness, K$_{IC}$"
            }
        ]
    }, 
    {
        "category": "system.chemical", 
        "composition": [
            {
                "actualWeightPercent": "0.2", 
                "element": "C"
            }, 
            {
                "actualWeightPercent": "0.01", 
                "element": "Mn"
            }, 
            {
                "actualWeightPercent": "0.01", 
                "element": "Si"
            }, 
            {
                "actualWeightPercent": "12.43", 
                "element": "Cr"
            }, 
            {
                "actualWeightPercent": "1.21", 
                "element": "Ni"
            }, 
            {
                "actualWeightPercent": "2.01", 
                "element": "Mo"
            }, 
            {
                "actualWeightPercent": "0.01", 
                "element": "V"
            }, 
            {
                "actualWeightPercent": "0", 
                "element": "N"
            }, 
            {
                "actualWeightPercent": "0.08", 
                "element": "Nb"
            }, 
            {
                "actualWeightPercent": "13.82", 
                "element": "Co"
            }, 
            {
                "actualWeightPercent": "0", 
                "element": "W"
            }, 
            {
                "actualWeightPercent": "0.03", 
                "element": "Al"
            }, 
            {
                "actualWeightPercent": "0", 
                "element": "Ti"
            }
        ], 
        "properties": [
            {
                "scalars": "1465.6", 
                "units": "MPa", 
                "conditions": [
                    {
                        "units": "$^{\\circ}$C", 
                        "scalars": "1038", 
                        "name": "Temperature"
                    }
                ], 
                "name": "Yield strength, YS"
            }, 
            {
                "scalars": "1836.4", 
                "units": "MPa", 
                "conditions": [
                    {
                        "units": "$^{\\circ}$C", 
                        "scalars": "1038", 
                        "name": "Temperature"
                    }
                ], 
                "name": "Ultimate tensile strength, UTS"
            }, 
            {
                "scalars": "12.6", 
                "units": "%", 
                "conditions": [
                    {
                        "units": "$^{\\circ}$C", 
                        "scalars": "1038", 
                        "name": "Temperature"
                    }
                ], 
                "name": "Elongation"
            }, 
            {
                "scalars": "122.2", 
                "units": "MPa m$^{0.5}$", 
                "conditions": [
                    {
                        "units": "$^{\\circ}$C", 
                        "scalars": "1038", 
                        "name": "Temperature"
                    }
                ], 
                "name": "Fracture toughness, K$_{IC}$"
            }
        ]
    }, 
    {
        "category": "system.chemical", 
        "composition": [
            {
                "actualWeightPercent": "0.2", 
                "element": "C"
            }, 
            {
                "actualWeightPercent": "0.51", 
                "element": "Mn"
            }, 
            {
                "actualWeightPercent": "0.51", 
                "element": "Si"
            }, 
            {
                "actualWeightPercent": "12.59", 
                "element": "Cr"
            }, 
            {
                "actualWeightPercent": "1.03", 
                "element": "Ni"
            }, 
            {
                "actualWeightPercent": "1.98", 
                "element": "Mo"
            }, 
            {
                "actualWeightPercent": "0.01", 
                "element": "V"
            }, 
            {
                "actualWeightPercent": "0", 
                "element": "N"
            }, 
            {
                "actualWeightPercent": "0.01", 
                "element": "Nb"
            }, 
            {
                "actualWeightPercent": "15.4", 
                "element": "Co"
            }, 
            {
                "actualWeightPercent": "0", 
                "element": "W"
            }, 
            {
                "actualWeightPercent": "0.03", 
                "element": "Al"
            }, 
            {
                "actualWeightPercent": "0", 
                "element": "Ti"
            }
        ], 
        "properties": [
            {
                "scalars": "1285.1", 
                "units": "MPa", 
                "conditions": [
                    {
                        "units": "$^{\\circ}$C", 
                        "scalars": "1040", 
                        "name": "Temperature"
                    }
                ], 
                "name": "Yield strength, YS"
            }, 
            {
                "scalars": "1732.4", 
                "units": "MPa", 
                "conditions": [
                    {
                        "units": "$^{\\circ}$C", 
                        "scalars": "1040", 
                        "name": "Temperature"
                    }
                ], 
                "name": "Ultimate tensile strength, UTS"
            }, 
            {
                "scalars": "18.9", 
                "units": "%", 
                "conditions": [
                    {
                        "units": "$^{\\circ}$C", 
                        "scalars": "1040", 
                        "name": "Temperature"
                    }
                ], 
                "name": "Elongation"
            }, 
            {
                "scalars": "123.5", 
                "units": "MPa m$^{0.5}$", 
                "conditions": [
                    {
                        "units": "$^{\\circ}$C", 
                        "scalars": "1040", 
                        "name": "Temperature"
                    }
                ], 
                "name": "Fracture toughness, K$_{IC}$"
            }
        ]
    }, 
    {
        "category": "system.chemical", 
        "composition": [
            {
                "actualWeightPercent": "0.2", 
                "element": "C"
            }, 
            {
                "actualWeightPercent": "0.01", 
                "element": "Mn"
            }, 
            {
                "actualWeightPercent": "0.51", 
                "element": "Si"
            }, 
            {
                "actualWeightPercent": "12.51", 
                "element": "Cr"
            }, 
            {
                "actualWeightPercent": "0.95", 
                "element": "Ni"
            }, 
            {
                "actualWeightPercent": "1.97", 
                "element": "Mo"
            }, 
            {
                "actualWeightPercent": "0.01", 
                "element": "V"
            }, 
            {
                "actualWeightPercent": "0", 
                "element": "N"
            }, 
            {
                "actualWeightPercent": "0.08", 
                "element": "Nb"
            }, 
            {
                "actualWeightPercent": "17.06", 
                "element": "Co"
            }, 
            {
                "actualWeightPercent": "0", 
                "element": "W"
            }, 
            {
                "actualWeightPercent": "0.03", 
                "element": "Al"
            }, 
            {
                "actualWeightPercent": "0", 
                "element": "Ti"
            }
        ], 
        "properties": [
            {
                "scalars": "1272.4", 
                "units": "MPa", 
                "conditions": [
                    {
                        "units": "$^{\\circ}$C", 
                        "scalars": "1038", 
                        "name": "Temperature"
                    }
                ], 
                "name": "Yield strength, YS"
            }, 
            {
                "scalars": "1746.2", 
                "units": "MPa", 
                "conditions": [
                    {
                        "units": "$^{\\circ}$C", 
                        "scalars": "1038", 
                        "name": "Temperature"
                    }
                ], 
                "name": "Ultimate tensile strength, UTS"
            }, 
            {
                "scalars": "17.3", 
                "units": "%", 
                "conditions": [
                    {
                        "units": "$^{\\circ}$C", 
                        "scalars": "1038", 
                        "name": "Temperature"
                    }
                ], 
                "name": "Elongation"
            }, 
            {
                "scalars": "124.5", 
                "units": "MPa m$^{0.5}$", 
                "conditions": [
                    {
                        "units": "$^{\\circ}$C", 
                        "scalars": "1038", 
                        "name": "Temperature"
                    }
                ], 
                "name": "Fracture toughness, K$_{IC}$"
            }
        ]
    }, 
    {
        "category": "system.chemical", 
        "composition": [
            {
                "actualWeightPercent": "0.21", 
                "element": "C"
            }, 
            {
                "actualWeightPercent": "0.01", 
                "element": "Mn"
            }, 
            {
                "actualWeightPercent": "0.37", 
                "element": "Si"
            }, 
            {
                "actualWeightPercent": "12.59", 
                "element": "Cr"
            }, 
            {
                "actualWeightPercent": "0.96", 
                "element": "Ni"
            }, 
            {
                "actualWeightPercent": "1.98", 
                "element": "Mo"
            }, 
            {
                "actualWeightPercent": "0.01", 
                "element": "V"
            }, 
            {
                "actualWeightPercent": "0", 
                "element": "N"
            }, 
            {
                "actualWeightPercent": "0.08", 
                "element": "Nb"
            }, 
            {
                "actualWeightPercent": "13.75", 
                "element": "Co"
            }, 
            {
                "actualWeightPercent": "0", 
                "element": "W"
            }, 
            {
                "actualWeightPercent": "0.03", 
                "element": "Al"
            }, 
            {
                "actualWeightPercent": "0", 
                "element": "Ti"
            }
        ], 
        "properties": [
            {
                "scalars": "1375.4", 
                "units": "MPa", 
                "conditions": [
                    {
                        "units": "$^{\\circ}$C", 
                        "scalars": "1038", 
                        "name": "Temperature"
                    }
                ], 
                "name": "Yield strength, YS"
            }, 
            {
                "scalars": "1784.4", 
                "units": "MPa", 
                "conditions": [
                    {
                        "units": "$^{\\circ}$C", 
                        "scalars": "1038", 
                        "name": "Temperature"
                    }
                ], 
                "name": "Ultimate tensile strength, UTS"
            }, 
            {
                "scalars": "16.7", 
                "units": "%", 
                "conditions": [
                    {
                        "units": "$^{\\circ}$C", 
                        "scalars": "1038", 
                        "name": "Temperature"
                    }
                ], 
                "name": "Elongation"
            }, 
            {
                "scalars": "130.9", 
                "units": "MPa m$^{0.5}$", 
                "conditions": [
                    {
                        "units": "$^{\\circ}$C", 
                        "scalars": "1038", 
                        "name": "Temperature"
                    }
                ], 
                "name": "Fracture toughness, K$_{IC}$"
            }
        ]
    }, 
    {
        "category": "system.chemical", 
        "composition": [
            {
                "actualWeightPercent": "0.2", 
                "element": "C"
            }, 
            {
                "actualWeightPercent": "0.01", 
                "element": "Mn"
            }, 
            {
                "actualWeightPercent": "0.01", 
                "element": "Si"
            }, 
            {
                "actualWeightPercent": "13.82", 
                "element": "Cr"
            }, 
            {
                "actualWeightPercent": "1.13", 
                "element": "Ni"
            }, 
            {
                "actualWeightPercent": "0.99", 
                "element": "Mo"
            }, 
            {
                "actualWeightPercent": "0.01", 
                "element": "V"
            }, 
            {
                "actualWeightPercent": "0", 
                "element": "N"
            }, 
            {
                "actualWeightPercent": "0.09", 
                "element": "Nb"
            }, 
            {
                "actualWeightPercent": "13.74", 
                "element": "Co"
            }, 
            {
                "actualWeightPercent": "0", 
                "element": "W"
            }, 
            {
                "actualWeightPercent": "0.03", 
                "element": "Al"
            }, 
            {
                "actualWeightPercent": "0", 
                "element": "Ti"
            }
        ], 
        "properties": [
            {
                "scalars": "1342", 
                "units": "MPa", 
                "conditions": [
                    {
                        "units": "$^{\\circ}$C", 
                        "scalars": "1038", 
                        "name": "Temperature"
                    }
                ], 
                "name": "Yield strength, YS"
            }, 
            {
                "scalars": "1757", 
                "units": "MPa", 
                "conditions": [
                    {
                        "units": "$^{\\circ}$C", 
                        "scalars": "1038", 
                        "name": "Temperature"
                    }
                ], 
                "name": "Ultimate tensile strength, UTS"
            }, 
            {
                "scalars": "17.9", 
                "units": "%", 
                "conditions": [
                    {
                        "units": "$^{\\circ}$C", 
                        "scalars": "1038", 
                        "name": "Temperature"
                    }
                ], 
                "name": "Elongation"
            }, 
            {
                "scalars": "132.5", 
                "units": "MPa m$^{0.5}$", 
                "conditions": [
                    {
                        "units": "$^{\\circ}$C", 
                        "scalars": "1038", 
                        "name": "Temperature"
                    }
                ], 
                "name": "Fracture toughness, K$_{IC}$"
            }
        ]
    }, 
    {
        "category": "system.chemical", 
        "composition": [
            {
                "actualWeightPercent": "0.2", 
                "element": "C"
            }, 
            {
                "actualWeightPercent": "0.02", 
                "element": "Mn"
            }, 
            {
                "actualWeightPercent": "0.49", 
                "element": "Si"
            }, 
            {
                "actualWeightPercent": "12.55", 
                "element": "Cr"
            }, 
            {
                "actualWeightPercent": "0.94", 
                "element": "Ni"
            }, 
            {
                "actualWeightPercent": "1.97", 
                "element": "Mo"
            }, 
            {
                "actualWeightPercent": "0.01", 
                "element": "V"
            }, 
            {
                "actualWeightPercent": "0", 
                "element": "N"
            }, 
            {
                "actualWeightPercent": "0.02", 
                "element": "Nb"
            }, 
            {
                "actualWeightPercent": "15.08", 
                "element": "Co"
            }, 
            {
                "actualWeightPercent": "0", 
                "element": "W"
            }, 
            {
                "actualWeightPercent": "0.03", 
                "element": "Al"
            }, 
            {
                "actualWeightPercent": "0", 
                "element": "Ti"
            }
        ], 
        "properties": [
            {
                "scalars": "1258.6", 
                "units": "MPa", 
                "conditions": [
                    {
                        "units": "$^{\\circ}$C", 
                        "scalars": "1038", 
                        "name": "Temperature"
                    }
                ], 
                "name": "Yield strength, YS"
            }, 
            {
                "scalars": "1738.3", 
                "units": "MPa", 
                "conditions": [
                    {
                        "units": "$^{\\circ}$C", 
                        "scalars": "1038", 
                        "name": "Temperature"
                    }
                ], 
                "name": "Ultimate tensile strength, UTS"
            }, 
            {
                "scalars": "16.9", 
                "units": "%", 
                "conditions": [
                    {
                        "units": "$^{\\circ}$C", 
                        "scalars": "1038", 
                        "name": "Temperature"
                    }
                ], 
                "name": "Elongation"
            }, 
            {
                "scalars": "135.7", 
                "units": "MPa m$^{0.5}$", 
                "conditions": [
                    {
                        "units": "$^{\\circ}$C", 
                        "scalars": "1038", 
                        "name": "Temperature"
                    }
                ], 
                "name": "Fracture toughness, K$_{IC}$"
            }
        ]
    }, 
    {
        "category": "system.chemical", 
        "composition": [
            {
                "actualWeightPercent": "0.21", 
                "element": "C"
            }, 
            {
                "actualWeightPercent": "0.01", 
                "element": "Mn"
            }, 
            {
                "actualWeightPercent": "0.5", 
                "element": "Si"
            }, 
            {
                "actualWeightPercent": "12.55", 
                "element": "Cr"
            }, 
            {
                "actualWeightPercent": "0.94", 
                "element": "Ni"
            }, 
            {
                "actualWeightPercent": "1.98", 
                "element": "Mo"
            }, 
            {
                "actualWeightPercent": "0.01", 
                "element": "V"
            }, 
            {
                "actualWeightPercent": "0", 
                "element": "N"
            }, 
            {
                "actualWeightPercent": "0.08", 
                "element": "Nb"
            }, 
            {
                "actualWeightPercent": "13.75", 
                "element": "Co"
            }, 
            {
                "actualWeightPercent": "0", 
                "element": "W"
            }, 
            {
                "actualWeightPercent": "0.03", 
                "element": "Al"
            }, 
            {
                "actualWeightPercent": "0", 
                "element": "Ti"
            }
        ], 
        "properties": [
            {
                "scalars": "1421.5", 
                "units": "MPa", 
                "conditions": [
                    {
                        "units": "$^{\\circ}$C", 
                        "scalars": "1038", 
                        "name": "Temperature"
                    }
                ], 
                "name": "Yield strength, YS"
            }, 
            {
                "scalars": "1792.3", 
                "units": "MPa", 
                "conditions": [
                    {
                        "units": "$^{\\circ}$C", 
                        "scalars": "1038", 
                        "name": "Temperature"
                    }
                ], 
                "name": "Ultimate tensile strength, UTS"
            }, 
            {
                "scalars": "16.1", 
                "units": "%", 
                "conditions": [
                    {
                        "units": "$^{\\circ}$C", 
                        "scalars": "1038", 
                        "name": "Temperature"
                    }
                ], 
                "name": "Elongation"
            }, 
            {
                "scalars": "135.9", 
                "units": "MPa m$^{0.5}$", 
                "conditions": [
                    {
                        "units": "$^{\\circ}$C", 
                        "scalars": "1038", 
                        "name": "Temperature"
                    }
                ], 
                "name": "Fracture toughness, K$_{IC}$"
            }
        ]
    }, 
    {
        "category": "system.chemical", 
        "composition": [
            {
                "actualWeightPercent": "0.19", 
                "element": "C"
            }, 
            {
                "actualWeightPercent": "0.02", 
                "element": "Mn"
            }, 
            {
                "actualWeightPercent": "0.49", 
                "element": "Si"
            }, 
            {
                "actualWeightPercent": "12.54", 
                "element": "Cr"
            }, 
            {
                "actualWeightPercent": "0.96", 
                "element": "Ni"
            }, 
            {
                "actualWeightPercent": "1.49", 
                "element": "Mo"
            }, 
            {
                "actualWeightPercent": "0.46", 
                "element": "V"
            }, 
            {
                "actualWeightPercent": "0", 
                "element": "N"
            }, 
            {
                "actualWeightPercent": "0.01", 
                "element": "Nb"
            }, 
            {
                "actualWeightPercent": "15.1", 
                "element": "Co"
            }, 
            {
                "actualWeightPercent": "0", 
                "element": "W"
            }, 
            {
                "actualWeightPercent": "0.03", 
                "element": "Al"
            }, 
            {
                "actualWeightPercent": "0", 
                "element": "Ti"
            }
        ], 
        "properties": [
            {
                "scalars": "1241", 
                "units": "MPa", 
                "conditions": [
                    {
                        "units": "$^{\\circ}$C", 
                        "scalars": "1038", 
                        "name": "Temperature"
                    }
                ], 
                "name": "Yield strength, YS"
            }, 
            {
                "scalars": "1719.7", 
                "units": "MPa", 
                "conditions": [
                    {
                        "units": "$^{\\circ}$C", 
                        "scalars": "1038", 
                        "name": "Temperature"
                    }
                ], 
                "name": "Ultimate tensile strength, UTS"
            }, 
            {
                "scalars": "18.5", 
                "units": "%", 
                "conditions": [
                    {
                        "units": "$^{\\circ}$C", 
                        "scalars": "1038", 
                        "name": "Temperature"
                    }
                ], 
                "name": "Elongation"
            }, 
            {
                "scalars": "135.9", 
                "units": "MPa m$^{0.5}$", 
                "conditions": [
                    {
                        "units": "$^{\\circ}$C", 
                        "scalars": "1038", 
                        "name": "Temperature"
                    }
                ], 
                "name": "Fracture toughness, K$_{IC}$"
            }
        ]
    }, 
    {
        "category": "system.chemical", 
        "composition": [
            {
                "actualWeightPercent": "0.21", 
                "element": "C"
            }, 
            {
                "actualWeightPercent": "0.43", 
                "element": "Mn"
            }, 
            {
                "actualWeightPercent": "0.5", 
                "element": "Si"
            }, 
            {
                "actualWeightPercent": "12.53", 
                "element": "Cr"
            }, 
            {
                "actualWeightPercent": "1.18", 
                "element": "Ni"
            }, 
            {
                "actualWeightPercent": "2.06", 
                "element": "Mo"
            }, 
            {
                "actualWeightPercent": "0.01", 
                "element": "V"
            }, 
            {
                "actualWeightPercent": "0", 
                "element": "N"
            }, 
            {
                "actualWeightPercent": "0.01", 
                "element": "Nb"
            }, 
            {
                "actualWeightPercent": "15.95", 
                "element": "Co"
            }, 
            {
                "actualWeightPercent": "0", 
                "element": "W"
            }, 
            {
                "actualWeightPercent": "0.03", 
                "element": "Al"
            }, 
            {
                "actualWeightPercent": "0", 
                "element": "Ti"
            }
        ], 
        "properties": [
            {
                "scalars": "1322.4", 
                "units": "MPa", 
                "conditions": [
                    {
                        "units": "$^{\\circ}$C", 
                        "scalars": "1085", 
                        "name": "Temperature"
                    }
                ], 
                "name": "Yield strength, YS"
            }, 
            {
                "scalars": "1809", 
                "units": "MPa", 
                "conditions": [
                    {
                        "units": "$^{\\circ}$C", 
                        "scalars": "1085", 
                        "name": "Temperature"
                    }
                ], 
                "name": "Ultimate tensile strength, UTS"
            }, 
            {
                "scalars": "18.6", 
                "units": "%", 
                "conditions": [
                    {
                        "units": "$^{\\circ}$C", 
                        "scalars": "1085", 
                        "name": "Temperature"
                    }
                ], 
                "name": "Elongation"
            }, 
            {
                "scalars": "136.8", 
                "units": "MPa m$^{0.5}$", 
                "conditions": [
                    {
                        "units": "$^{\\circ}$C", 
                        "scalars": "1085", 
                        "name": "Temperature"
                    }
                ], 
                "name": "Fracture toughness, K$_{IC}$"
            }
        ]
    }, 
    {
        "category": "system.chemical", 
        "composition": [
            {
                "actualWeightPercent": "0.19", 
                "element": "C"
            },
