Repository: hackingmaterials/automatminer

automatminer is an automatic prediction engine for materials properties.
- **Website (including documentation):** <https://hackingmaterials.github.io/automatminer>
- **Help/Support:** <https://groups.google.com/forum/#!forum/matminer>
- **Source:** <https://github.com/hackingmaterials/automatminer>

File: matbench/data/sources/steel_strength.json (part 21 of 57)
[
            {
                "actualWeightPercent": "0.46", 
                "element": "Mn"
            }, 
            {
                "actualWeightPercent": "0.49", 
                "element": "Si"
            }, 
            {
                "actualWeightPercent": "12.67", 
                "element": "Cr"
            }, 
            {
                "actualWeightPercent": "0.95", 
                "element": "Ni"
            }, 
            {
                "actualWeightPercent": "1.49", 
                "element": "Mo"
            }, 
            {
                "actualWeightPercent": "0.01", 
                "element": "V"
            }, 
            {
                "actualWeightPercent": "0", 
                "element": "N"
            }, 
            {
                "actualWeightPercent": "0.01", 
                "element": "Nb"
            }, 
            {
                "actualWeightPercent": "15.1", 
                "element": "Co"
            }, 
            {
                "actualWeightPercent": "0", 
                "element": "W"
            }, 
            {
                "actualWeightPercent": "0.03", 
                "element": "Al"
            }, 
            {
                "actualWeightPercent": "0", 
                "element": "Ti"
            }
        ], 
        "properties": [
            {
                "scalars": "1250.8", 
                "units": "MPa", 
                "conditions": [
                    {
                        "units": "$^{\\circ}$C", 
                        "scalars": "1038", 
                        "name": "Temperature"
                    }
                ], 
                "name": "Yield strength, YS"
            }, 
            {
                "scalars": "1737.4", 
                "units": "MPa", 
                "conditions": [
                    {
                        "units": "$^{\\circ}$C", 
                        "scalars": "1038", 
                        "name": "Temperature"
                    }
                ], 
                "name": "Ultimate tensile strength, UTS"
            }, 
            {
                "scalars": "18.1", 
                "units": "%", 
                "conditions": [
                    {
                        "units": "$^{\\circ}$C", 
                        "scalars": "1038", 
                        "name": "Temperature"
                    }
                ], 
                "name": "Elongation"
            }, 
            {
                "scalars": "137.3", 
                "units": "MPa m$^{0.5}$", 
                "conditions": [
                    {
                        "units": "$^{\\circ}$C", 
                        "scalars": "1038", 
                        "name": "Temperature"
                    }
                ], 
                "name": "Fracture toughness, K$_{IC}$"
            }
        ]
    }, 
    {
        "category": "system.chemical", 
        "composition": [
            {
                "actualWeightPercent": "0.2", 
                "element": "C"
            }, 
            {
                "actualWeightPercent": "0.01", 
                "element": "Mn"
            }, 
            {
                "actualWeightPercent": "0.51", 
                "element": "Si"
            }, 
            {
                "actualWeightPercent": "12.51", 
                "element": "Cr"
            }, 
            {
                "actualWeightPercent": "0.95", 
                "element": "Ni"
            }, 
            {
                "actualWeightPercent": "1.97", 
                "element": "Mo"
            }, 
            {
                "actualWeightPercent": "0.01", 
                "element": "V"
            }, 
            {
                "actualWeightPercent": "0", 
                "element": "N"
            }, 
            {
                "actualWeightPercent": "0.08", 
                "element": "Nb"
            }, 
            {
                "actualWeightPercent": "17.06", 
                "element": "Co"
            }, 
            {
                "actualWeightPercent": "0", 
                "element": "W"
            }, 
            {
                "actualWeightPercent": "0.03", 
                "element": "Al"
            }, 
            {
                "actualWeightPercent": "0", 
                "element": "Ti"
            }
        ], 
        "properties": [
            {
                "scalars": "1335.1", 
                "units": "MPa", 
                "conditions": [
                    {
                        "units": "$^{\\circ}$C", 
                        "scalars": "1038", 
                        "name": "Temperature"
                    }
                ], 
                "name": "Yield strength, YS"
            }, 
            {
                "scalars": "1771.7", 
                "units": "MPa", 
                "conditions": [
                    {
                        "units": "$^{\\circ}$C", 
                        "scalars": "1038", 
                        "name": "Temperature"
                    }
                ], 
                "name": "Ultimate tensile strength, UTS"
            }, 
            {
                "scalars": "17.5", 
                "units": "%", 
                "conditions": [
                    {
                        "units": "$^{\\circ}$C", 
                        "scalars": "1038", 
                        "name": "Temperature"
                    }
                ], 
                "name": "Elongation"
            }, 
            {
                "scalars": "137.3", 
                "units": "MPa m$^{0.5}$", 
                "conditions": [
                    {
                        "units": "$^{\\circ}$C", 
                        "scalars": "1038", 
                        "name": "Temperature"
                    }
                ], 
                "name": "Fracture toughness, K$_{IC}$"
            }
        ]
    }, 
    {
        "category": "system.chemical", 
        "composition": [
            {
                "actualWeightPercent": "0.19", 
                "element": "C"
            }, 
            {
                "actualWeightPercent": "0.01", 
                "element": "Mn"
            }, 
            {
                "actualWeightPercent": "0.49", 
                "element": "Si"
            }, 
            {
                "actualWeightPercent": "12.53", 
                "element": "Cr"
            }, 
            {
                "actualWeightPercent": "0.96", 
                "element": "Ni"
            }, 
            {
                "actualWeightPercent": "1.48", 
                "element": "Mo"
            }, 
            {
                "actualWeightPercent": "0.33", 
                "element": "V"
            }, 
            {
                "actualWeightPercent": "0", 
                "element": "N"
            }, 
            {
                "actualWeightPercent": "0.01", 
                "element": "Nb"
            }, 
            {
                "actualWeightPercent": "14.95", 
                "element": "Co"
            }, 
            {
                "actualWeightPercent": "0", 
                "element": "W"
            }, 
            {
                "actualWeightPercent": "0.03", 
                "element": "Al"
            }, 
            {
                "actualWeightPercent": "0", 
                "element": "Ti"
            }
        ], 
        "properties": [
            {
                "scalars": "1218.4", 
                "units": "MPa", 
                "conditions": [
                    {
                        "units": "$^{\\circ}$C", 
                        "scalars": "1038", 
                        "name": "Temperature"
                    }
                ], 
                "name": "Yield strength, YS"
            }, 
            {
                "scalars": "1738.3", 
                "units": "MPa", 
                "conditions": [
                    {
                        "units": "$^{\\circ}$C", 
                        "scalars": "1038", 
                        "name": "Temperature"
                    }
                ], 
                "name": "Ultimate tensile strength, UTS"
            }, 
            {
                "scalars": "19.3", 
                "units": "%", 
                "conditions": [
                    {
                        "units": "$^{\\circ}$C", 
                        "scalars": "1038", 
                        "name": "Temperature"
                    }
                ], 
                "name": "Elongation"
            }, 
            {
                "scalars": "137.8", 
                "units": "MPa m$^{0.5}$", 
                "conditions": [
                    {
                        "units": "$^{\\circ}$C", 
                        "scalars": "1038", 
                        "name": "Temperature"
                    }
                ], 
                "name": "Fracture toughness, K$_{IC}$"
            }
        ]
    }, 
    {
        "category": "system.chemical", 
        "composition": [
            {
                "actualWeightPercent": "0.2", 
                "element": "C"
            }, 
            {
                "actualWeightPercent": "0.51", 
                "element": "Mn"
            }, 
            {
                "actualWeightPercent": "0.51", 
                "element": "Si"
            }, 
            {
                "actualWeightPercent": "12.59", 
                "element": "Cr"
            }, 
            {
                "actualWeightPercent": "1.03", 
                "element": "Ni"
            }, 
            {
                "actualWeightPercent": "1.98", 
                "element": "Mo"
            }, 
            {
                "actualWeightPercent": "0.01", 
                "element": "V"
            }, 
            {
                "actualWeightPercent": "0", 
                "element": "N"
            }, 
            {
                "actualWeightPercent": "0.01", 
                "element": "Nb"
            }, 
            {
                "actualWeightPercent": "15.4", 
                "element": "Co"
            }, 
            {
                "actualWeightPercent": "0", 
                "element": "W"
            }, 
            {
                "actualWeightPercent": "0.03", 
                "element": "Al"
            }, 
            {
                "actualWeightPercent": "0", 
                "element": "Ti"
            }
        ], 
        "properties": [
            {
                "scalars": "1259.6", 
                "units": "MPa", 
                "conditions": [
                    {
                        "units": "$^{\\circ}$C", 
                        "scalars": "1070", 
                        "name": "Temperature"
                    }
                ], 
                "name": "Yield strength, YS"
            }, 
            {
                "scalars": "1734.4", 
                "units": "MPa", 
                "conditions": [
                    {
                        "units": "$^{\\circ}$C", 
                        "scalars": "1070", 
                        "name": "Temperature"
                    }
                ], 
                "name": "Ultimate tensile strength, UTS"
            }, 
            {
                "scalars": "17.5", 
                "units": "%", 
                "conditions": [
                    {
                        "units": "$^{\\circ}$C", 
                        "scalars": "1070", 
                        "name": "Temperature"
                    }
                ], 
                "name": "Elongation"
            }, 
            {
                "scalars": "138", 
                "units": "MPa m$^{0.5}$", 
                "conditions": [
                    {
                        "units": "$^{\\circ}$C", 
                        "scalars": "1070", 
                        "name": "Temperature"
                    }
                ], 
                "name": "Fracture toughness, K$_{IC}$"
            }
        ]
    }, 
    {
        "category": "system.chemical", 
        "composition": [
            {
                "actualWeightPercent": "0.17", 
                "element": "C"
            }, 
            {
                "actualWeightPercent": "0.01", 
                "element": "Mn"
            }, 
            {
                "actualWeightPercent": "0.78", 
                "element": "Si"
            }, 
            {
                "actualWeightPercent": "12.54", 
                "element": "Cr"
            }, 
            {
                "actualWeightPercent": "0.95", 
                "element": "Ni"
            }, 
            {
                "actualWeightPercent": "1.99", 
                "element": "Mo"
            }, 
            {
                "actualWeightPercent": "0.01", 
                "element": "V"
            }, 
            {
                "actualWeightPercent": "0", 
                "element": "N"
            }, 
            {
                "actualWeightPercent": "0.08", 
                "element": "Nb"
            }, 
            {
                "actualWeightPercent": "13.99", 
                "element": "Co"
            }, 
            {
                "actualWeightPercent": "0", 
                "element": "W"
            }, 
            {
                "actualWeightPercent": "0.03", 
                "element": "Al"
            }, 
            {
                "actualWeightPercent": "0", 
                "element": "Ti"
            }
        ], 
        "properties": [
            {
                "scalars": "1368.5", 
                "units": "MPa", 
                "conditions": [
                    {
                        "units": "$^{\\circ}$C", 
                        "scalars": "1038", 
                        "name": "Temperature"
                    }
                ], 
                "name": "Yield strength, YS"
            }, 
            {
                "scalars": "1727.5", 
                "units": "MPa", 
                "conditions": [
                    {
                        "units": "$^{\\circ}$C", 
                        "scalars": "1038", 
                        "name": "Temperature"
                    }
                ], 
                "name": "Ultimate tensile strength, UTS"
            }, 
            {
                "scalars": "17.3", 
                "units": "%", 
                "conditions": [
                    {
                        "units": "$^{\\circ}$C", 
                        "scalars": "1038", 
                        "name": "Temperature"
                    }
                ], 
                "name": "Elongation"
            }, 
            {
                "scalars": "138.5", 
                "units": "MPa m$^{0.5}$", 
                "conditions": [
                    {
                        "units": "$^{\\circ}$C", 
                        "scalars": "1038", 
                        "name": "Temperature"
                    }
                ], 
                "name": "Fracture toughness, K$_{IC}$"
            }
        ]
    }, 
    {
        "category": "system.chemical", 
        "composition": [
            {
                "actualWeightPercent": "0.2", 
                "element": "C"
            }, 
            {
                "actualWeightPercent": "0.01", 
                "element": "Mn"
            }, 
            {
                "actualWeightPercent": "0.51", 
                "element": "Si"
            }, 
            {
                "actualWeightPercent": "12.51", 
                "element": "Cr"
            }, 
            {
                "actualWeightPercent": "0.95", 
                "element": "Ni"
            }, 
            {
                "actualWeightPercent": "1.98", 
                "element": "Mo"
            }, 
            {
                "actualWeightPercent": "0.01", 
                "element": "V"
            }, 
            {
                "actualWeightPercent": "0", 
                "element": "N"
            }, 
            {
                "actualWeightPercent": "0.08", 
                "element": "Nb"
            }, 
            {
                "actualWeightPercent": "15.16", 
                "element": "Co"
            }, 
            {
                "actualWeightPercent": "0", 
                "element": "W"
            }, 
            {
                "actualWeightPercent": "0.03", 
                "element": "Al"
            }, 
            {
                "actualWeightPercent": "0", 
                "element": "Ti"
            }
        ], 
        "properties": [
            {
                "scalars": "1280.2", 
                "units": "MPa", 
                "conditions": [
                    {
                        "units": "$^{\\circ}$C", 
                        "scalars": "1038", 
                        "name": "Temperature"
                    }
                ], 
                "name": "Yield strength, YS"
            }, 
            {
                "scalars": "1763.8", 
                "units": "MPa", 
                "conditions": [
                    {
                        "units": "$^{\\circ}$C", 
                        "scalars": "1038", 
                        "name": "Temperature"
                    }
                ], 
                "name": "Ultimate tensile strength, UTS"
            }, 
            {
                "scalars": "18.5", 
                "units": "%", 
                "conditions": [
                    {
                        "units": "$^{\\circ}$C", 
                        "scalars": "1038", 
                        "name": "Temperature"
                    }
                ], 
                "name": "Elongation"
            }, 
            {
                "scalars": "140.5", 
                "units": "MPa m$^{0.5}$", 
                "conditions": [
                    {
                        "units": "$^{\\circ}$C", 
                        "scalars": "1038", 
                        "name": "Temperature"
                    }
                ], 
                "name": "Fracture toughness, K$_{IC}$"
            }
        ]
    }, 
    {
        "category": "system.chemical", 
        "composition": [
            {
                "actualWeightPercent": "0.2", 
                "element": "C"
            }, 
            {
                "actualWeightPercent": "0.01", 
                "element": "Mn"
            }, 
            {
                "actualWeightPercent": "0.51", 
                "element": "Si"
            }, 
            {
                "actualWeightPercent": "12.51", 
                "element": "Cr"
            }, 
            {
                "actualWeightPercent": "0.95", 
                "element": "Ni"
            }, 
            {
                "actualWeightPercent": "1.98", 
                "element": "Mo"
            }, 
            {
                "actualWeightPercent": "0.01", 
                "element": "V"
            }, 
            {
                "actualWeightPercent": "0", 
                "element": "N"
            }, 
            {
                "actualWeightPercent": "0.08", 
                "element": "Nb"
            }, 
            {
                "actualWeightPercent": "15.16", 
                "element": "Co"
            }, 
            {
                "actualWeightPercent": "0", 
                "element": "W"
            }, 
            {
                "actualWeightPercent": "0.03", 
                "element": "Al"
            }, 
            {
                "actualWeightPercent": "0", 
                "element": "Ti"
            }
        ], 
        "properties": [
            {
                "scalars": "1314.5", 
                "units": "MPa", 
                "conditions": [
                    {
                        "units": "$^{\\circ}$C", 
                        "scalars": "1038", 
                        "name": "Temperature"
                    }
                ], 
                "name": "Yield strength, YS"
            }, 
            {
                "scalars": "1777.6", 
                "units": "MPa", 
                "conditions": [
                    {
                        "units": "$^{\\circ}$C", 
                        "scalars": "1038", 
                        "name": "Temperature"
                    }
                ], 
                "name": "Ultimate tensile strength, UTS"
            }, 
            {
                "scalars": "11.2", 
                "units": "%", 
                "conditions": [
                    {
                        "units": "$^{\\circ}$C", 
                        "scalars": "1038", 
                        "name": "Temperature"
                    }
                ], 
                "name": "Elongation"
            }, 
            {
                "scalars": "146.2", 
                "units": "MPa m$^{0.5}$", 
                "conditions": [
                    {
                        "units": "$^{\\circ}$C", 
                        "scalars": "1038", 
                        "name": "Temperature"
                    }
                ], 
                "name": "Fracture toughness, K$_{IC}$"
            }
        ]
    }, 
    {
        "category": "system.chemical", 
        "composition": [
            {
                "actualWeightPercent": "0.19", 
                "element": "C"
            }, 
            {
                "actualWeightPercent": "0.01", 
                "element": "Mn"
            }, 
            {
                "actualWeightPercent": "0.5", 
                "element": "Si"
            }, 
            {
                "actualWeightPercent": "12.53", 
                "element": "Cr"
            }, 
            {
                "actualWeightPercent": "0.95", 
                "element": "Ni"
            }, 
            {
                "actualWeightPercent": "1.48", 
                "element": "Mo"
            }, 
            {
                "actualWeightPercent": "0.01", 
                "element": "V"
            }, 
            {
                "actualWeightPercent": "0", 
                "element": "N"
            }, 
            {
                "actualWeightPercent": "0.01", 
                "element": "Nb"
            }, 
            {
                "actualWeightPercent": "15.02", 
                "element": "Co"
            }, 
            {
                "actualWeightPercent": "0", 
                "element": "W"
            }, 
            {
                "actualWeightPercent": "0.03", 
                "element": "Al"
            }, 
            {
                "actualWeightPercent": "0", 
                "element": "Ti"
            }
        ], 
        "properties": [
            {
                "scalars": "1247.8", 
                "units": "MPa", 
                "conditions": [
                    {
                        "units": "$^{\\circ}$C", 
                        "scalars": "1038", 
                        "name": "Temperature"
                    }
                ], 
                "name": "Yield strength, YS"
            }, 
            {
                "scalars": "1746.2", 
                "units": "MPa", 
                "conditions": [
                    {
                        "units": "$^{\\circ}$C", 
                        "scalars": "1038", 
                        "name": "Temperature"
                    }
                ], 
                "name": "Ultimate tensile strength, UTS"
            }, 
            {
                "scalars": "16.3", 
                "units": "%", 
                "conditions": [
                    {
                        "units": "$^{\\circ}$C", 
                        "scalars": "1038", 
                        "name": "Temperature"
                    }
                ], 
                "name": "Elongation"
            }, 
            {
                "scalars": "149.9", 
                "units": "MPa m$^{0.5}$", 
                "conditions": [
                    {
                        "units": "$^{\\circ}$C", 
                        "scalars": "1038", 
                        "name": "Temperature"
                    }
                ], 
                "name": "Fracture toughness, K$_{IC}$"
            }
        ]
    }, 
    {
        "category": "system.chemical", 
        "composition": [
            {
                "actualWeightPercent": "0.2", 
                "element": "C"
            }, 
            {
                "actualWeightPercent": "0.01", 
                "element": "Mn"
            }, 
            {
                "actualWeightPercent": "0.01", 
                "element": "Si"
            }, 
            {
                "actualWeightPercent": "14.13", 
                "element": "Cr"
            }, 
            {
                "actualWeightPercent": "0.92", 
                "element": "Ni"
            }, 
            {
                "actualWeightPercent": "1.99", 
                "element": "Mo"
            }, 
            {
                "actualWeightPercent": "0.01", 
                "element": "V"
            }, 
            {
                "actualWeightPercent": "0", 
                "element": "N"
            }, 
            {
                "actualWeightPercent": "0.08", 
                "element": "Nb"
            }, 
            {
                "actualWeightPercent": "17", 
                "element": "Co"
            }, 
            {
                "actualWeightPercent": "0", 
                "element": "W"
            }, 
            {
                "actualWeightPercent": "0.03", 
                "element": "Al"
            }, 
            {
                "actualWeightPercent": "0", 
                "element": "Ti"
            }
        ], 
        "properties": [
            {
                "scalars": "1220.4", 
                "units": "MPa", 
                "conditions": [
                    {
                        "units": "$^{\\circ}$C", 
                        "scalars": "1038", 
                        "name": "Temperature"
                    }
                ], 
                "name": "Yield strength, YS"
            }, 
            {
                "scalars": "1730.5", 
                "units": "MPa", 
                "conditions": [
                    {
                        "units": "$^{\\circ}$C", 
                        "scalars": "1038", 
                        "name": "Temperature"
                    }
                ], 
                "name": "Ultimate tensile strength, UTS"
            }, 
            {
                "scalars": "20.9", 
                "units": "%", 
                "conditions": [
                    {
                        "units": "$^{\\circ}$C", 
                        "scalars": "1038", 
                        "name": "Temperature"
                    }
                ], 
                "name": "Elongation"
            }, 
            {
                "scalars": "150.7", 
                "units": "MPa m$^{0.5}$", 
                "conditions": [
                    {
                        "units": "$^{\\circ}$C", 
                        "scalars": "1038", 
                        "name": "Temperature"
                    }
                ], 
                "name": "Fracture toughness, K$_{IC}$"
            }
        ]
    }, 
    {
        "category": "system.chemical", 
        "composition": [
            {
                "actualWeightPercent": "0.2", 
                "element": "C"
            }, 
            {
                "actualWeightPercent": "0.01", 
                "element": "Mn"
            }, 
            {
                "actualWeightPercent": "0.01", 
                "element": "Si"
            }, 
            {
                "actualWeightPercent": "12.43", 
                "element": "Cr"
            }, 
            {
                "actualWeightPercent": "1.21", 
                "element": "Ni"
            }, 
            {
                "actualWeightPercent": "2.01", 
                "element": "Mo"
            }, 
            {
                "actualWeightPercent": "0.01", 
                "element": "V"
            }, 
            {
                "actualWeightPercent": "0", 
                "element": "N"
            }, 
            {
                "actualWeightPercent": "0.08", 
                "element": "Nb"
            }, 
            {
                "actualWeightPercent": "13.82", 
                "element": "Co"
            }, 
            {
                "actualWeightPercent": "0", 
                "element": "W"
            }, 
            {
                "actualWeightPercent": "0.03", 
                "element": "Al"
            }, 
            {
                "actualWeightPercent": "0", 
                "element": "Ti"
            }
        ], 
        "properties": [
            {
                "scalars": "1399.9", 
                "units": "MPa", 
                "conditions": [
                    {
                        "units": "$^{\\circ}$C", 
                        "scalars": "1038", 
                        "name": "Temperature"
                    }
                ], 
                "name": "Yield strength, YS"
            }, 
            {
                "scalars": "1765.8", 
                "units": "MPa", 
                "conditions": [
                    {
                        "units": "$^{\\circ}$C", 
                        "scalars": "1038", 
                        "name": "Temperature"
                    }
                ], 
                "name": "Ultimate tensile strength, UTS"
            }, 
            {
                "scalars": "16.7", 
                "units": "%", 
                "conditions": [
                    {
                        "units": "$^{\\circ}$C", 
                        "scalars": "1038", 
                        "name": "Temperature"
                    }
                ], 
                "name": "Elongation"
            }, 
            {
                "scalars": "151.9", 
                "units": "MPa m$^{0.5}$", 
                "conditions": [
                    {
                        "units": "$^{\\circ}$C", 
                        "scalars": "1038", 
                        "name": "Temperature"
                    }
                ], 
                "name": "Fracture toughness, K$_{IC}$"
            }
        ]
    }, 
    {
        "category": "system.chemical", 
        "composition": [
            {
                "actualWeightPercent": "0.2", 
                "element": "C"
            }, 
            {
                "actualWeightPercent": "0.51", 
                "element": "Mn"
            }, 
            {
                "actualWeightPercent": "0.51", 
                "element": "Si"
            }, 
            {
                "actualWeightPercent": "12.59", 
                "element": "Cr"
            }, 
            {
                "actualWeightPercent": "1.03", 
                "element": "Ni"
            }, 
            {
                "actualWeightPercent": "1.98", 
                "element": "Mo"
            }, 
            {
                "actualWeightPercent": "0.01", 
                "element": "V"
            }, 
            {
                "actualWeightPercent": "0", 
                "element": "N"
            }, 
            {
                "actualWeightPercent": "0.01", 
                "element": "Nb"
            }, 
            {
                "actualWeightPercent": "15.4", 
                "element": "Co"
            }, 
            {
                "actualWeightPercent": "0", 
                "element": "W"
            }, 
            {
                "actualWeightPercent": "0.03", 
                "element": "Al"
            }, 
            {
                "actualWeightPercent": "0", 
                "element": "Ti"
            }
        ], 
        "properties": [
            {
                "scalars": "1346.9", 
                "units": "MPa", 
                "conditions": [
                    {
                        "units": "$^{\\circ}$C", 
                        "scalars": "1070", 
                        "name": "Temperature"
                    }
                ], 
                "name": "Yield strength, YS"
            }, 
            {
                "scalars": "1776.6", 
                "units": "MPa", 
                "conditions": [
                    {
                        "units": "$^{\\circ}$C", 
                        "scalars": "1070", 
                        "name": "Temperature"
                    }
                ], 
                "name": "Ultimate tensile strength, UTS"
            }, 
            {
                "scalars": "19.5", 
                "units": "%", 
                "conditions": [
                    {
                        "units": "$^{\\circ}$C", 
                        "scalars": "1070", 
                        "name": "Temperature"
                    }
                ], 
                "name": "Elongation"
            }, 
            {
                "scalars": "153.3", 
                "units": "MPa m$^{0.5}$", 
                "conditions": [
                    {
                        "units": "$^{\\circ}$C", 
                        "scalars": "1070", 
                        "name": "Temperature"
                    }
                ], 
                "name": "Fracture toughness, K$_{IC}$"
            }
        ]
    }, 
    {
        "category": "system.chemical", 
        "composition": [
            {
                "actualWeightPercent": "0.21", 
                "element": "C"
            }, 
            {
                "actualWeightPercent": "0.43", 
                "element": "Mn"
            }, 
            {
                "actualWeightPercent": "0.5", 
                "element": "Si"
            }, 
            {
                "actualWeightPercent": "12.53", 
                "element": "Cr"
            }, 
            {
                "actualWeightPercent": "1.18", 
                "element": "Ni"
            }, 
            {
                "actualWeightPercent": "2.06", 
                "element": "Mo"
            }, 
            {
                "actualWeightPercent": "0.01", 
                "element": "V"
            }, 
            {
                "actualWeightPercent": "0", 
                "element": "N"
            }, 
            {
                "actualWeightPercent": "0.01", 
                "element": "Nb"
            }, 
            {
                "actualWeightPercent": "15.95", 
                "element": "Co"
            }, 
            {
                "actualWeightPercent": "0", 
                "element": "W"
            }, 
            {
                "actualWeightPercent": "0.03", 
                "element": "Al"
            }, 
            {
                "actualWeightPercent": "0", 
                "element": "Ti"
            }
        ], 
        "properties": [
            {
                "scalars": "1272.4", 
                "units": "MPa", 
                "conditions": [
                    {
                        "units": "$^{\\circ}$C", 
                        "scalars": "1085", 
                        "name": "Temperature"
                    }
                ], 
                "name": "Yield strength, YS"
            }, 
            {
                "scalars": "1783.5", 
                "units": "MPa", 
                "conditions": [
                    {
                        "units": "$^{\\circ}$C", 
                        "scalars": "1085", 
                        "name": "Temperature"
                    }
                ], 
                "name": "Ultimate tensile strength, UTS"
            }, 
            {
                "scalars": "19.7", 
                "units": "%", 
                "conditions": [
                    {
                        "units": "$^{\\circ}$C", 
                        "scalars": "1085", 
                        "name": "Temperature"
                    }
                ], 
                "name": "Elongation"
            }, 
            {
                "scalars": "153.6", 
                "units": "MPa m$^{0.5}$", 
                "conditions": [
                    {
                        "units": "$^{\\circ}$C", 
                        "scalars": "1085", 
                        "name": "Temperature"
                    }
                ], 
                "name": "Fracture toughness, K$_{IC}$"
            }
        ]
    }, 
    {
        "category": "system.chemical", 
        "composition": [
            {
                "actualWeightPercent": "0.19", 
                "element": "C"
            }, 
            {
                "actualWeightPercent": "0.01", 
                "element": "Mn"
            }, 
            {
                "actualWeightPercent": "0.01", 
                "element": "Si"
            }, 
            {
                "actualWeightPercent": "12.61", 
                "element": "Cr"
            }, 
            {
                "actualWeightPercent": "0.99", 
                "element": "Ni"
            }, 
            {
                "actualWeightPercent": "1.98", 
                "element": "Mo"
            }, 
            {
                "actualWeightPercent": "0.01", 
                "element": "V"
            }, 
            {
                "actualWeightPercent": "0", 
                "element": "N"
            }, 
            {
                "actualWeightPercent": "0.07", 
                "element": "Nb"
            }, 
            {
                "actualWeightPercent": "13.79", 
                "element": "Co"
            }, 
            {
                "actualWeightPercent": "0", 
                "element": "W"
            }, 
            {
                "actualWeightPercent": "0.03", 
                "element": "Al"
            }, 
            {
                "actualWeightPercent": "0", 
                "element": "Ti"
            }
        ], 
        "properties": [
            {
                "scalars": "1371.4", 
                "units": "MPa", 
                "conditions": [
                    {
                        "units": "$^{\\circ}$C", 
                        "scalars": "1038", 
                        "name": "Temperature"
                    }
                ], 
                "name": "Yield strength, YS"
            }, 
            {
                "scalars": "1730.5", 
                "units": "MPa", 
                "conditions": [
                    {
                        "units": "$^{\\circ}$C", 
                        "scalars": "1038", 
                        "name": "Temperature"
                    }
                ], 
                "name": "Ultimate tensile strength, UTS"
            }, 
            {
                "scalars": "15.6", 
                "units": "%", 
                "conditions": [
                    {
                        "units": "$^{\\circ}$C", 
                        "scalars": "1038", 
                        "name": "Temperature"
                    }
                ], 
                "name": "Elongation"
            }, 
            {
                "scalars": "154.3", 
                "units": "MPa m$^{0.5}$", 
                "conditions": [
                    {
                        "units": "$^{\\circ}$C", 
                        "scalars": "1038", 
                        "name": "Temperature"
                    }
                ], 
                "name": "Fracture toughness, K$_{IC}$"
            }
        ]
    }, 
    {
        "category": "system.chemical",
