Repository: hackingmaterials/automatminer

automatminer is an automatic prediction engine for materials properties.
- **Website (including documentation):** <https://hackingmaterials.github.io/automatminer>
- **Help/Support:** <https://groups.google.com/forum/#!forum/matminer>
- **Source:** <https://github.com/hackingmaterials/automatminer>

File: matbench/data/sources/steel_strength.json (part 22 of 57)
[
        "composition": [
            {
                "actualWeightPercent": "0.2", 
                "element": "C"
            }, 
            {
                "actualWeightPercent": "0.01", 
                "element": "Mn"
            }, 
            {
                "actualWeightPercent": "0.3", 
                "element": "Si"
            }, 
            {
                "actualWeightPercent": "12.46", 
                "element": "Cr"
            }, 
            {
                "actualWeightPercent": "0.95", 
                "element": "Ni"
            }, 
            {
                "actualWeightPercent": "1.97", 
                "element": "Mo"
            }, 
            {
                "actualWeightPercent": "0.01", 
                "element": "V"
            }, 
            {
                "actualWeightPercent": "0", 
                "element": "N"
            }, 
            {
                "actualWeightPercent": "0.08", 
                "element": "Nb"
            }, 
            {
                "actualWeightPercent": "13.75", 
                "element": "Co"
            }, 
            {
                "actualWeightPercent": "0", 
                "element": "W"
            }, 
            {
                "actualWeightPercent": "0.03", 
                "element": "Al"
            }, 
            {
                "actualWeightPercent": "0", 
                "element": "Ti"
            }
        ], 
        "properties": [
            {
                "scalars": "1312.6", 
                "units": "MPa", 
                "conditions": [
                    {
                        "units": "$^{\\circ}$C", 
                        "scalars": "1038", 
                        "name": "Temperature"
                    }
                ], 
                "name": "Yield strength, YS"
            }, 
            {
                "scalars": "1777.6", 
                "units": "MPa", 
                "conditions": [
                    {
                        "units": "$^{\\circ}$C", 
                        "scalars": "1038", 
                        "name": "Temperature"
                    }
                ], 
                "name": "Ultimate tensile strength, UTS"
            }, 
            {
                "scalars": "10.2", 
                "units": "%", 
                "conditions": [
                    {
                        "units": "$^{\\circ}$C", 
                        "scalars": "1038", 
                        "name": "Temperature"
                    }
                ], 
                "name": "Elongation"
            }, 
            {
                "scalars": "154.3", 
                "units": "MPa m$^{0.5}$", 
                "conditions": [
                    {
                        "units": "$^{\\circ}$C", 
                        "scalars": "1038", 
                        "name": "Temperature"
                    }
                ], 
                "name": "Fracture toughness, K$_{IC}$"
            }
        ]
    }, 
    {
        "category": "system.chemical", 
        "composition": [
            {
                "actualWeightPercent": "0.15", 
                "element": "C"
            }, 
            {
                "actualWeightPercent": "0.01", 
                "element": "Mn"
            }, 
            {
                "actualWeightPercent": "0.01", 
                "element": "Si"
            }, 
            {
                "actualWeightPercent": "14.01", 
                "element": "Cr"
            }, 
            {
                "actualWeightPercent": "0.93", 
                "element": "Ni"
            }, 
            {
                "actualWeightPercent": "1.99", 
                "element": "Mo"
            }, 
            {
                "actualWeightPercent": "0.01", 
                "element": "V"
            }, 
            {
                "actualWeightPercent": "0", 
                "element": "N"
            }, 
            {
                "actualWeightPercent": "0.08", 
                "element": "Nb"
            }, 
            {
                "actualWeightPercent": "13.76", 
                "element": "Co"
            }, 
            {
                "actualWeightPercent": "0", 
                "element": "W"
            }, 
            {
                "actualWeightPercent": "0.03", 
                "element": "Al"
            }, 
            {
                "actualWeightPercent": "0", 
                "element": "Ti"
            }
        ], 
        "properties": [
            {
                "scalars": "1278.2", 
                "units": "MPa", 
                "conditions": [
                    {
                        "units": "$^{\\circ}$C", 
                        "scalars": "1038", 
                        "name": "Temperature"
                    }
                ], 
                "name": "Yield strength, YS"
            }, 
            {
                "scalars": "1610.8", 
                "units": "MPa", 
                "conditions": [
                    {
                        "units": "$^{\\circ}$C", 
                        "scalars": "1038", 
                        "name": "Temperature"
                    }
                ], 
                "name": "Ultimate tensile strength, UTS"
            }, 
            {
                "scalars": "17.7", 
                "units": "%", 
                "conditions": [
                    {
                        "units": "$^{\\circ}$C", 
                        "scalars": "1038", 
                        "name": "Temperature"
                    }
                ], 
                "name": "Elongation"
            }, 
            {
                "scalars": "160.3", 
                "units": "MPa m$^{0.5}$", 
                "conditions": [
                    {
                        "units": "$^{\\circ}$C", 
                        "scalars": "1038", 
                        "name": "Temperature"
                    }
                ], 
                "name": "Fracture toughness, K$_{IC}$"
            }
        ]
    }, 
    {
        "category": "system.chemical", 
        "composition": [
            {
                "actualWeightPercent": "0.2", 
                "element": "C"
            }, 
            {
                "actualWeightPercent": "0.01", 
                "element": "Mn"
            }, 
            {
                "actualWeightPercent": "0.01", 
                "element": "Si"
            }, 
            {
                "actualWeightPercent": "11.94", 
                "element": "Cr"
            }, 
            {
                "actualWeightPercent": "2.48", 
                "element": "Ni"
            }, 
            {
                "actualWeightPercent": "0.99", 
                "element": "Mo"
            }, 
            {
                "actualWeightPercent": "0.01", 
                "element": "V"
            }, 
            {
                "actualWeightPercent": "0", 
                "element": "N"
            }, 
            {
                "actualWeightPercent": "0.1", 
                "element": "Nb"
            }, 
            {
                "actualWeightPercent": "13.64", 
                "element": "Co"
            }, 
            {
                "actualWeightPercent": "0", 
                "element": "W"
            }, 
            {
                "actualWeightPercent": "0.03", 
                "element": "Al"
            }, 
            {
                "actualWeightPercent": "0", 
                "element": "Ti"
            }
        ], 
        "properties": [
            {
                "scalars": "1273.3", 
                "units": "MPa", 
                "conditions": [
                    {
                        "units": "$^{\\circ}$C", 
                        "scalars": "1038", 
                        "name": "Temperature"
                    }
                ], 
                "name": "Yield strength, YS"
            }, 
            {
                "scalars": "1640.2", 
                "units": "MPa", 
                "conditions": [
                    {
                        "units": "$^{\\circ}$C", 
                        "scalars": "1038", 
                        "name": "Temperature"
                    }
                ], 
                "name": "Ultimate tensile strength, UTS"
            }, 
            {
                "scalars": "18.6", 
                "units": "%", 
                "conditions": [
                    {
                        "units": "$^{\\circ}$C", 
                        "scalars": "1038", 
                        "name": "Temperature"
                    }
                ], 
                "name": "Elongation"
            }, 
            {
                "scalars": "161.7", 
                "units": "MPa m$^{0.5}$", 
                "conditions": [
                    {
                        "units": "$^{\\circ}$C", 
                        "scalars": "1038", 
                        "name": "Temperature"
                    }
                ], 
                "name": "Fracture toughness, K$_{IC}$"
            }
        ]
    }, 
    {
        "category": "system.chemical", 
        "composition": [
            {
                "actualWeightPercent": "0.19", 
                "element": "C"
            }, 
            {
                "actualWeightPercent": "0.01", 
                "element": "Mn"
            }, 
            {
                "actualWeightPercent": "0.73", 
                "element": "Si"
            }, 
            {
                "actualWeightPercent": "12.47", 
                "element": "Cr"
            }, 
            {
                "actualWeightPercent": "0.95", 
                "element": "Ni"
            }, 
            {
                "actualWeightPercent": "1.98", 
                "element": "Mo"
            }, 
            {
                "actualWeightPercent": "0.01", 
                "element": "V"
            }, 
            {
                "actualWeightPercent": "0", 
                "element": "N"
            }, 
            {
                "actualWeightPercent": "0.08", 
                "element": "Nb"
            }, 
            {
                "actualWeightPercent": "13.78", 
                "element": "Co"
            }, 
            {
                "actualWeightPercent": "0", 
                "element": "W"
            }, 
            {
                "actualWeightPercent": "0.03", 
                "element": "Al"
            }, 
            {
                "actualWeightPercent": "0", 
                "element": "Ti"
            }
        ], 
        "properties": [
            {
                "scalars": "1289", 
                "units": "MPa", 
                "conditions": [
                    {
                        "units": "$^{\\circ}$C", 
                        "scalars": "1038", 
                        "name": "Temperature"
                    }
                ], 
                "name": "Yield strength, YS"
            }, 
            {
                "scalars": "1748.1", 
                "units": "MPa", 
                "conditions": [
                    {
                        "units": "$^{\\circ}$C", 
                        "scalars": "1038", 
                        "name": "Temperature"
                    }
                ], 
                "name": "Ultimate tensile strength, UTS"
            }, 
            {
                "scalars": "17.7", 
                "units": "%", 
                "conditions": [
                    {
                        "units": "$^{\\circ}$C", 
                        "scalars": "1038", 
                        "name": "Temperature"
                    }
                ], 
                "name": "Elongation"
            }, 
            {
                "scalars": "162.6", 
                "units": "MPa m$^{0.5}$", 
                "conditions": [
                    {
                        "units": "$^{\\circ}$C", 
                        "scalars": "1038", 
                        "name": "Temperature"
                    }
                ], 
                "name": "Fracture toughness, K$_{IC}$"
            }
        ]
    }, 
    {
        "category": "system.chemical", 
        "composition": [
            {
                "actualWeightPercent": "0.2", 
                "element": "C"
            }, 
            {
                "actualWeightPercent": "0.51", 
                "element": "Mn"
            }, 
            {
                "actualWeightPercent": "0.52", 
                "element": "Si"
            }, 
            {
                "actualWeightPercent": "12.66", 
                "element": "Cr"
            }, 
            {
                "actualWeightPercent": "1.02", 
                "element": "Ni"
            }, 
            {
                "actualWeightPercent": "1.99", 
                "element": "Mo"
            }, 
            {
                "actualWeightPercent": "0.01", 
                "element": "V"
            }, 
            {
                "actualWeightPercent": "0", 
                "element": "N"
            }, 
            {
                "actualWeightPercent": "0.01", 
                "element": "Nb"
            }, 
            {
                "actualWeightPercent": "15.56", 
                "element": "Co"
            }, 
            {
                "actualWeightPercent": "0", 
                "element": "W"
            }, 
            {
                "actualWeightPercent": "0.03", 
                "element": "Al"
            }, 
            {
                "actualWeightPercent": "0", 
                "element": "Ti"
            }
        ], 
        "properties": [
            {
                "scalars": "1297.9", 
                "units": "MPa", 
                "conditions": [
                    {
                        "units": "$^{\\circ}$C", 
                        "scalars": "1100", 
                        "name": "Temperature"
                    }
                ], 
                "name": "Yield strength, YS"
            }, 
            {
                "scalars": "1782.5", 
                "units": "MPa", 
                "conditions": [
                    {
                        "units": "$^{\\circ}$C", 
                        "scalars": "1100", 
                        "name": "Temperature"
                    }
                ], 
                "name": "Ultimate tensile strength, UTS"
            }, 
            {
                "scalars": "18.7", 
                "units": "%", 
                "conditions": [
                    {
                        "units": "$^{\\circ}$C", 
                        "scalars": "1100", 
                        "name": "Temperature"
                    }
                ], 
                "name": "Elongation"
            }, 
            {
                "scalars": "163.7", 
                "units": "MPa m$^{0.5}$", 
                "conditions": [
                    {
                        "units": "$^{\\circ}$C", 
                        "scalars": "1100", 
                        "name": "Temperature"
                    }
                ], 
                "name": "Fracture toughness, K$_{IC}$"
            }
        ]
    }, 
    {
        "category": "system.chemical", 
        "composition": [
            {
                "actualWeightPercent": "0.21", 
                "element": "C"
            }, 
            {
                "actualWeightPercent": "0.43", 
                "element": "Mn"
            }, 
            {
                "actualWeightPercent": "0.5", 
                "element": "Si"
            }, 
            {
                "actualWeightPercent": "12.53", 
                "element": "Cr"
            }, 
            {
                "actualWeightPercent": "1.18", 
                "element": "Ni"
            }, 
            {
                "actualWeightPercent": "2.06", 
                "element": "Mo"
            }, 
            {
                "actualWeightPercent": "0.01", 
                "element": "V"
            }, 
            {
                "actualWeightPercent": "0", 
                "element": "N"
            }, 
            {
                "actualWeightPercent": "0.01", 
                "element": "Nb"
            }, 
            {
                "actualWeightPercent": "15.95", 
                "element": "Co"
            }, 
            {
                "actualWeightPercent": "0", 
                "element": "W"
            }, 
            {
                "actualWeightPercent": "0.03", 
                "element": "Al"
            }, 
            {
                "actualWeightPercent": "0", 
                "element": "Ti"
            }
        ], 
        "properties": [
            {
                "scalars": "1265.5", 
                "units": "MPa", 
                "conditions": [
                    {
                        "units": "$^{\\circ}$C", 
                        "scalars": "1100", 
                        "name": "Temperature"
                    }
                ], 
                "name": "Yield strength, YS"
            }, 
            {
                "scalars": "1756", 
                "units": "MPa", 
                "conditions": [
                    {
                        "units": "$^{\\circ}$C", 
                        "scalars": "1100", 
                        "name": "Temperature"
                    }
                ], 
                "name": "Ultimate tensile strength, UTS"
            }, 
            {
                "scalars": "20.1", 
                "units": "%", 
                "conditions": [
                    {
                        "units": "$^{\\circ}$C", 
                        "scalars": "1100", 
                        "name": "Temperature"
                    }
                ], 
                "name": "Elongation"
            }, 
            {
                "scalars": "167.5", 
                "units": "MPa m$^{0.5}$", 
                "conditions": [
                    {
                        "units": "$^{\\circ}$C", 
                        "scalars": "1100", 
                        "name": "Temperature"
                    }
                ], 
                "name": "Fracture toughness, K$_{IC}$"
            }
        ]
    }, 
    {
        "category": "system.chemical", 
        "composition": [
            {
                "actualWeightPercent": "0.2", 
                "element": "C"
            }, 
            {
                "actualWeightPercent": "0.01", 
                "element": "Mn"
            }, 
            {
                "actualWeightPercent": "0.01", 
                "element": "Si"
            }, 
            {
                "actualWeightPercent": "10.53", 
                "element": "Cr"
            }, 
            {
                "actualWeightPercent": "2.49", 
                "element": "Ni"
            }, 
            {
                "actualWeightPercent": "1.98", 
                "element": "Mo"
            }, 
            {
                "actualWeightPercent": "0.01", 
                "element": "V"
            }, 
            {
                "actualWeightPercent": "0", 
                "element": "N"
            }, 
            {
                "actualWeightPercent": "0.1", 
                "element": "Nb"
            }, 
            {
                "actualWeightPercent": "13.67", 
                "element": "Co"
            }, 
            {
                "actualWeightPercent": "0", 
                "element": "W"
            }, 
            {
                "actualWeightPercent": "0.03", 
                "element": "Al"
            }, 
            {
                "actualWeightPercent": "0", 
                "element": "Ti"
            }
        ], 
        "properties": [
            {
                "scalars": "1282.2", 
                "units": "MPa", 
                "conditions": [
                    {
                        "units": "$^{\\circ}$C", 
                        "scalars": "1038", 
                        "name": "Temperature"
                    }
                ], 
                "name": "Yield strength, YS"
            }, 
            {
                "scalars": "1668.7", 
                "units": "MPa", 
                "conditions": [
                    {
                        "units": "$^{\\circ}$C", 
                        "scalars": "1038", 
                        "name": "Temperature"
                    }
                ], 
                "name": "Ultimate tensile strength, UTS"
            }, 
            {
                "scalars": "17.8", 
                "units": "%", 
                "conditions": [
                    {
                        "units": "$^{\\circ}$C", 
                        "scalars": "1038", 
                        "name": "Temperature"
                    }
                ], 
                "name": "Elongation"
            }, 
            {
                "scalars": "168.8", 
                "units": "MPa m$^{0.5}$", 
                "conditions": [
                    {
                        "units": "$^{\\circ}$C", 
                        "scalars": "1038", 
                        "name": "Temperature"
                    }
                ], 
                "name": "Fracture toughness, K$_{IC}$"
            }
        ]
    }, 
    {
        "category": "system.chemical", 
        "composition": [
            {
                "actualWeightPercent": "0.2", 
                "element": "C"
            }, 
            {
                "actualWeightPercent": "0.51", 
                "element": "Mn"
            }, 
            {
                "actualWeightPercent": "0.52", 
                "element": "Si"
            }, 
            {
                "actualWeightPercent": "12.66", 
                "element": "Cr"
            }, 
            {
                "actualWeightPercent": "1.02", 
                "element": "Ni"
            }, 
            {
                "actualWeightPercent": "1.99", 
                "element": "Mo"
            }, 
            {
                "actualWeightPercent": "0.01", 
                "element": "V"
            }, 
            {
                "actualWeightPercent": "0", 
                "element": "N"
            }, 
            {
                "actualWeightPercent": "0.01", 
                "element": "Nb"
            }, 
            {
                "actualWeightPercent": "15.56", 
                "element": "Co"
            }, 
            {
                "actualWeightPercent": "0", 
                "element": "W"
            }, 
            {
                "actualWeightPercent": "0.03", 
                "element": "Al"
            }, 
            {
                "actualWeightPercent": "0", 
                "element": "Ti"
            }
        ], 
        "properties": [
            {
                "scalars": "1192.9", 
                "units": "MPa", 
                "conditions": [
                    {
                        "units": "$^{\\circ}$C", 
                        "scalars": "1100", 
                        "name": "Temperature"
                    }
                ], 
                "name": "Yield strength, YS"
            }, 
            {
                "scalars": "1726.6", 
                "units": "MPa", 
                "conditions": [
                    {
                        "units": "$^{\\circ}$C", 
                        "scalars": "1100", 
                        "name": "Temperature"
                    }
                ], 
                "name": "Ultimate tensile strength, UTS"
            }, 
            {
                "scalars": "18.3", 
                "units": "%", 
                "conditions": [
                    {
                        "units": "$^{\\circ}$C", 
                        "scalars": "1100", 
                        "name": "Temperature"
                    }
                ], 
                "name": "Elongation"
            }, 
            {
                "scalars": "170.1", 
                "units": "MPa m$^{0.5}$", 
                "conditions": [
                    {
                        "units": "$^{\\circ}$C", 
                        "scalars": "1100", 
                        "name": "Temperature"
                    }
                ], 
                "name": "Fracture toughness, K$_{IC}$"
            }
        ]
    }, 
    {
        "category": "system.chemical", 
        "composition": [
            {
                "actualWeightPercent": "0.03", 
                "element": "C"
            }, 
            {
                "actualWeightPercent": "0.01", 
                "element": "Mn"
            }, 
            {
                "actualWeightPercent": "0.01", 
                "element": "Si"
            }, 
            {
                "actualWeightPercent": "12.51", 
                "element": "Cr"
            }, 
            {
                "actualWeightPercent": "8.36", 
                "element": "Ni"
            }, 
            {
                "actualWeightPercent": "2.22", 
                "element": "Mo"
            }, 
            {
                "actualWeightPercent": "0.01", 
                "element": "V"
            }, 
            {
                "actualWeightPercent": "0", 
                "element": "N"
            }, 
            {
                "actualWeightPercent": "0.01", 
                "element": "Nb"
            }, 
            {
                "actualWeightPercent": "0.01", 
                "element": "Co"
            }, 
            {
                "actualWeightPercent": "0", 
                "element": "W"
            }, 
            {
                "actualWeightPercent": "1.06", 
                "element": "Al"
            }, 
            {
                "actualWeightPercent": "0.09", 
                "element": "Ti"
            }
        ], 
        "properties": [
            {
                "scalars": "1433.8", 
                "units": "MPa", 
                "name": "Yield strength, YS"
            }, 
            {
                "scalars": "1509.6", 
                "units": "MPa", 
                "name": "Ultimate tensile strength, UTS"
            }, 
            {
                "scalars": "17.6", 
                "units": "%", 
                "name": "Elongation"
            }, 
            {
                "scalars": "84", 
                "units": "MPa m$^{0.5}$", 
                "name": "Fracture toughness, K$_{IC}$"
            }
        ]
    }, 
    {
        "category": "system.chemical", 
        "composition": [
            {
                "actualWeightPercent": "0.03", 
                "element": "C"
            }, 
            {
                "actualWeightPercent": "0.01", 
                "element": "Mn"
            }, 
            {
                "actualWeightPercent": "0.01", 
                "element": "Si"
            }, 
            {
                "actualWeightPercent": "12.51", 
                "element": "Cr"
            }, 
            {
                "actualWeightPercent": "8.36", 
                "element": "Ni"
            }, 
            {
                "actualWeightPercent": "2.22", 
                "element": "Mo"
            }, 
            {
                "actualWeightPercent": "0.01", 
                "element": "V"
            }, 
            {
                "actualWeightPercent": "0", 
                "element": "N"
            }, 
            {
                "actualWeightPercent": "0.01", 
                "element": "Nb"
            }, 
            {
                "actualWeightPercent": "0.01", 
                "element": "Co"
            }, 
            {
                "actualWeightPercent": "0", 
                "element": "W"
            }, 
            {
                "actualWeightPercent": "1.06", 
                "element": "Al"
            }, 
            {
                "actualWeightPercent": "0.09", 
                "element": "Ti"
            }
        ], 
        "properties": [
            {
                "scalars": "1430.4", 
                "units": "MPa", 
                "name": "Yield strength, YS"
            }, 
            {
                "scalars": "1515.8", 
                "units": "MPa", 
                "name": "Ultimate tensile strength, UTS"
            }, 
            {
                "scalars": "16.9", 
                "units": "%", 
                "name": "Elongation"
            }, 
            {
                "scalars": "87.1", 
                "units": "MPa m$^{0.5}$", 
                "name": "Fracture toughness, K$_{IC}$"
            }
        ]
    }, 
    {
        "category": "system.chemical", 
        "composition": [
            {
                "actualWeightPercent": "0.03", 
                "element": "C"
            }, 
            {
                "actualWeightPercent": "0.01", 
                "element": "Mn"
            }, 
            {
                "actualWeightPercent": "0.01", 
                "element": "Si"
            }, 
            {
                "actualWeightPercent": "12.64", 
                "element": "Cr"
            }, 
            {
                "actualWeightPercent": "8.44", 
                "element": "Ni"
            }, 
            {
                "actualWeightPercent": "2.24", 
                "element": "Mo"
            }, 
            {
                "actualWeightPercent": "0.01", 
                "element": "V"
            }, 
            {
                "actualWeightPercent": "0", 
                "element": "N"
            }, 
            {
                "actualWeightPercent": "0.01", 
                "element": "Nb"
            }, 
            {
                "actualWeightPercent": "0.01", 
                "element": "Co"
            }, 
            {
                "actualWeightPercent": "0", 
                "element": "W"
            }, 
            {
                "actualWeightPercent": "1.31", 
                "element": "Al"
            }, 
            {
                "actualWeightPercent": "0.01", 
                "element": "Ti"
            }
        ], 
        "properties": [
            {
                "scalars": "1523.4", 
                "units": "MPa", 
                "name": "Yield strength, YS"
            }, 
            {
                "scalars": "1576.4", 
                "units": "MPa", 
                "name": "Ultimate tensile strength, UTS"
            }, 
            {
                "scalars": "13.7", 
                "units": "%", 
                "name": "Elongation"
            }, 
            {
                "scalars": "94.5", 
                "units": "MPa m$^{0.5}$", 
                "name": "Fracture toughness, K$_{IC}$"
            }
        ]
    }, 
    {
        "category": "system.chemical", 
        "composition": [
            {
                "actualWeightPercent": "0.03", 
                "element": "C"
            }, 
            {
                "actualWeightPercent": "0.01", 
                "element": "Mn"
            }, 
            {
                "actualWeightPercent": "0.01", 
                "element": "Si"
            }, 
            {
                "actualWeightPercent": "12.49", 
                "element": "Cr"
            }, 
            {
                "actualWeightPercent": "8.31", 
                "element": "Ni"
            }, 
            {
                "actualWeightPercent": "2.21", 
                "element": "Mo"
            }, 
            {
                "actualWeightPercent": "0.01", 
                "element": "V"
            }, 
            {
                "actualWeightPercent": "0.01", 
                "element": "N"
            }, 
            {
                "actualWeightPercent": "0.01", 
                "element": "Nb"
            }, 
            {
                "actualWeightPercent": "0.01", 
                "element": "Co"
            }, 
            {
                "actualWeightPercent": "0", 
                "element": "W"
            }, 
            {
                "actualWeightPercent": "1.06", 
                "element": "Al"
            }, 
            {
                "actualWeightPercent": "0.09", 
                "element": "Ti"
            }
        ], 
        "properties": [
            {
                "scalars": "1434.5", 
                "units": "MPa", 
                "name": "Yield strength, YS"
            }, 
            {
                "scalars": "1517.2", 
                "units": "MPa", 
                "name": "Ultimate tensile strength, UTS"
            }, 
            {
                "scalars": "16", 
                "units": "%", 
                "name": "Elongation"
            }, 
            {
                "scalars": "94.9", 
                "units": "MPa m$^{0.5}$", 
                "name": "Fracture toughness, K$_{IC}$"
            }
        ]
    }, 
    {
        "category": "system.chemical", 
        "composition": [
            {
                "actualWeightPercent": "0.04", 
                "element": "C"
            }, 
            {
                "actualWeightPercent": "0.01", 
                "element": "Mn"
            }, 
            {
                "actualWeightPercent": "0.01", 
                "element": "Si"
            }, 
            {
                "actualWeightPercent": "12.35", 
                "element": "Cr"
            }, 
            {
                "actualWeightPercent": "8.27", 
                "element": "Ni"
            }, 
            {
                "actualWeightPercent": "2.21", 
                "element": "Mo"
            }, 
            {
                "actualWeightPercent": "0.01", 
                "element": "V"
            }, 
            {
                "actualWeightPercent": "0", 
                "element": "N"
            }, 
            {
                "actualWeightPercent": "0.01", 
                "element": "Nb"
            }, 
            {
                "actualWeightPercent": "0.01", 
                "element": "Co"
            }, 
            {
                "actualWeightPercent": "0", 
                "element": "W"
            }, 
            {
                "actualWeightPercent": "1.04", 
                "element": "Al"
            }, 
            {
                "actualWeightPercent": "0.03", 
                "element": "Ti"
            }
        ], 
        "properties": [
            {
                "scalars": "1406.2", 
                "units": "MPa", 
                "name": "Yield strength, YS"
            }, 
            {
                "scalars": "1471.7", 
                "units": "MPa", 
                "name": "Ultimate tensile strength, UTS"
            }, 
            {
                "scalars": "17", 
                "units": "%", 
                "name": "Elongation"
            }, 
            {
                "scalars": "95.7", 
                "units": "MPa m$^{0.5}$", 
                "name": "Fracture toughness, K$_{IC}$"
            }
        ]
    }, 
    {
        "category": "system.chemical", 
        "composition": [
            {
                "actualWeightPercent": "0.03", 
                "element": "C"
            }, 
            {
                "actualWeightPercent": "0.01", 
                "element": "Mn"
            }, 
            {
                "actualWeightPercent": "0.01", 
                "element": "Si"
            }, 
            {
                "actualWeightPercent": "12.64", 
                "element": "Cr"
            }, 
            {
                "actualWeightPercent": "8.44", 
                "element": "Ni"
            }, 
            {
                "actualWeightPercent": "2.24", 
                "element": "Mo"
            }, 
            {
                "actualWeightPercent": "0.01", 
                "element": "V"
            }, 
            {
                "actualWeightPercent": "0", 
                "element": "N"
            }, 
            {
                "actualWeightPercent": "0.01", 
                "element": "Nb"
            }, 
            {
                "actualWeightPercent": "0.01", 
                "element": "Co"
            }, 
            {
                "actualWeightPercent": "0", 
                "element": "W"
            }, 
            {
                "actualWeightPercent": "1.31", 
                "element": "Al"
            }, 
            {
                "actualWeightPercent": "0.01", 
                "element": "Ti"
            }
        ], 
        "properties": [
            {
                "scalars": "1519.2", 
                "units": "MPa", 
                "name": "Yield strength, YS"
            }, 
            {
                "scalars": "1568.2", 
                "units": "MPa", 
                "name": "Ultimate tensile strength, UTS"
            }, 
            {
                "scalars": "13.3", 
                "units": "%", 
                "name": "Elongation"
            }, 
            {
                "scalars": "95.7", 
                "units": "MPa m$^{0.5}$", 
                "name": "Fracture toughness, K$_{IC}$"
            }
        ]
    }, 
    {
        "category": "system.chemical", 
        "composition": [
            {
                "actualWeightPercent": "0.03", 
                "element": "C"
            }, 
            {
                "actualWeightPercent": "0.01", 
                "element": "Mn"
            }, 
            {
                "actualWeightPercent": "0.01", 
                "element": "Si"
            }, 
            {
                "actualWeightPercent": "12.52", 
                "element": "Cr"
            }, 
            {
                "actualWeightPercent": "8.34", 
                "element": "Ni"
            }, 
            {
                "actualWeightPercent": "2.21", 
                "element": "Mo"
            }, 
            {
                "actualWeightPercent": "0.01", 
                "element": "V"
            }, 
            {
                "actualWeightPercent": "0.01", 
                "element": "N"
            }, 
            {
                "actualWeightPercent": "0.01", 
                "element": "Nb"
            }, 
            {
                "actualWeightPercent": "0.01", 
                "element": "Co"
            }, 
            {
                "actualWeightPercent": "0", 
                "element": "W"
            }, 
            {
                "actualWeightPercent": "1.06", 
                "element": "Al"
            }, 
            {
                "actualWeightPercent": "0.02", 
                "element": "Ti"
            }
        ], 
        "properties": [
            {
                "scalars": "1374.6", 
                "units": "MPa", 
                "name": "Yield strength, YS"
            }, 
            {
                "scalars": "1449", 
                "units": "MPa", 
                "name": "Ultimate tensile strength, UTS"
            }, 
            {
                "scalars": "14.9", 
                "units": "%", 
                "name": "Elongation"
            }, 
            {
                "scalars": "99.5", 
                "units": "MPa m$^{0.5}$", 
                "name": "Fracture toughness, K$_{IC}$"
            }
        ]
    }, 
    {
        "category": "system.chemical", 
        "composition": [
            {
                "actualWeightPercent": "0.04", 
                "element": "C"
            }, 
            {
                "actualWeightPercent": "0.01", 
                "element": "Mn"
            }, 
            {
                "actualWeightPercent": "0.01",
