Repository: hackingmaterials/automatminer

automatminer is an automatic prediction engine for materials properties.
- **Website (including documentation):** <https://hackingmaterials.github.io/automatminer>
- **Help/Support:** <https://groups.google.com/forum/#!forum/matminer>
- **Source:** <https://github.com/hackingmaterials/automatminer>

File: matbench/data/sources/steel_strength.json (part 23 of 57)
[
                "element": "Si"
            }, 
            {
                "actualWeightPercent": "12.45", 
                "element": "Cr"
            }, 
            {
                "actualWeightPercent": "8.33", 
                "element": "Ni"
            }, 
            {
                "actualWeightPercent": "2.2", 
                "element": "Mo"
            }, 
            {
                "actualWeightPercent": "0.01", 
                "element": "V"
            }, 
            {
                "actualWeightPercent": "0", 
                "element": "N"
            }, 
            {
                "actualWeightPercent": "0.01", 
                "element": "Nb"
            }, 
            {
                "actualWeightPercent": "0.01", 
                "element": "Co"
            }, 
            {
                "actualWeightPercent": "0", 
                "element": "W"
            }, 
            {
                "actualWeightPercent": "1.04", 
                "element": "Al"
            }, 
            {
                "actualWeightPercent": "0.1", 
                "element": "Ti"
            }
        ], 
        "properties": [
            {
                "scalars": "1466.9", 
                "units": "MPa", 
                "name": "Yield strength, YS"
            }, 
            {
                "scalars": "1556.5", 
                "units": "MPa", 
                "name": "Ultimate tensile strength, UTS"
            }, 
            {
                "scalars": "16.2", 
                "units": "%", 
                "name": "Elongation"
            }, 
            {
                "scalars": "100.1", 
                "units": "MPa m$^{0.5}$", 
                "name": "Fracture toughness, K$_{IC}$"
            }
        ]
    }, 
    {
        "category": "system.chemical", 
        "composition": [
            {
                "actualWeightPercent": "0.03", 
                "element": "C"
            }, 
            {
                "actualWeightPercent": "0.01", 
                "element": "Mn"
            }, 
            {
                "actualWeightPercent": "0.01", 
                "element": "Si"
            }, 
            {
                "actualWeightPercent": "12.51", 
                "element": "Cr"
            }, 
            {
                "actualWeightPercent": "8.28", 
                "element": "Ni"
            }, 
            {
                "actualWeightPercent": "2.2", 
                "element": "Mo"
            }, 
            {
                "actualWeightPercent": "0.01", 
                "element": "V"
            }, 
            {
                "actualWeightPercent": "0.01", 
                "element": "N"
            }, 
            {
                "actualWeightPercent": "0.01", 
                "element": "Nb"
            }, 
            {
                "actualWeightPercent": "0.01", 
                "element": "Co"
            }, 
            {
                "actualWeightPercent": "0", 
                "element": "W"
            }, 
            {
                "actualWeightPercent": "1.05", 
                "element": "Al"
            }, 
            {
                "actualWeightPercent": "0.05", 
                "element": "Ti"
            }
        ], 
        "properties": [
            {
                "scalars": "1402.8", 
                "units": "MPa", 
                "name": "Yield strength, YS"
            }, 
            {
                "scalars": "1477.9", 
                "units": "MPa", 
                "name": "Ultimate tensile strength, UTS"
            }, 
            {
                "scalars": "17", 
                "units": "%", 
                "name": "Elongation"
            }, 
            {
                "scalars": "101", 
                "units": "MPa m$^{0.5}$", 
                "name": "Fracture toughness, K$_{IC}$"
            }
        ]
    }, 
    {
        "category": "system.chemical", 
        "composition": [
            {
                "actualWeightPercent": "0.04", 
                "element": "C"
            }, 
            {
                "actualWeightPercent": "0.01", 
                "element": "Mn"
            }, 
            {
                "actualWeightPercent": "0.01", 
                "element": "Si"
            }, 
            {
                "actualWeightPercent": "12.35", 
                "element": "Cr"
            }, 
            {
                "actualWeightPercent": "8.27", 
                "element": "Ni"
            }, 
            {
                "actualWeightPercent": "2.21", 
                "element": "Mo"
            }, 
            {
                "actualWeightPercent": "0.01", 
                "element": "V"
            }, 
            {
                "actualWeightPercent": "0", 
                "element": "N"
            }, 
            {
                "actualWeightPercent": "0.01", 
                "element": "Nb"
            }, 
            {
                "actualWeightPercent": "0.01", 
                "element": "Co"
            }, 
            {
                "actualWeightPercent": "0", 
                "element": "W"
            }, 
            {
                "actualWeightPercent": "1.04", 
                "element": "Al"
            }, 
            {
                "actualWeightPercent": "0.03", 
                "element": "Ti"
            }
        ], 
        "properties": [
            {
                "scalars": "1400.7", 
                "units": "MPa", 
                "name": "Yield strength, YS"
            }, 
            {
                "scalars": "1466.2", 
                "units": "MPa", 
                "name": "Ultimate tensile strength, UTS"
            }, 
            {
                "scalars": "16.5", 
                "units": "%", 
                "name": "Elongation"
            }, 
            {
                "scalars": "102", 
                "units": "MPa m$^{0.5}$", 
                "name": "Fracture toughness, K$_{IC}$"
            }
        ]
    }, 
    {
        "category": "system.chemical", 
        "composition": [
            {
                "actualWeightPercent": "0.03", 
                "element": "C"
            }, 
            {
                "actualWeightPercent": "0.01", 
                "element": "Mn"
            }, 
            {
                "actualWeightPercent": "0.01", 
                "element": "Si"
            }, 
            {
                "actualWeightPercent": "12.49", 
                "element": "Cr"
            }, 
            {
                "actualWeightPercent": "8.31", 
                "element": "Ni"
            }, 
            {
                "actualWeightPercent": "2.21", 
                "element": "Mo"
            }, 
            {
                "actualWeightPercent": "0.01", 
                "element": "V"
            }, 
            {
                "actualWeightPercent": "0.01", 
                "element": "N"
            }, 
            {
                "actualWeightPercent": "0.01", 
                "element": "Nb"
            }, 
            {
                "actualWeightPercent": "0.01", 
                "element": "Co"
            }, 
            {
                "actualWeightPercent": "0", 
                "element": "W"
            }, 
            {
                "actualWeightPercent": "1.06", 
                "element": "Al"
            }, 
            {
                "actualWeightPercent": "0.09", 
                "element": "Ti"
            }
        ], 
        "properties": [
            {
                "scalars": "1478.6", 
                "units": "MPa", 
                "name": "Yield strength, YS"
            }, 
            {
                "scalars": "1517.2", 
                "units": "MPa", 
                "name": "Ultimate tensile strength, UTS"
            }, 
            {
                "scalars": "16.1", 
                "units": "%", 
                "name": "Elongation"
            }, 
            {
                "scalars": "103.7", 
                "units": "MPa m$^{0.5}$", 
                "name": "Fracture toughness, K$_{IC}$"
            }
        ]
    }, 
    {
        "category": "system.chemical", 
        "composition": [
            {
                "actualWeightPercent": "0.04", 
                "element": "C"
            }, 
            {
                "actualWeightPercent": "0.01", 
                "element": "Mn"
            }, 
            {
                "actualWeightPercent": "0.01", 
                "element": "Si"
            }, 
            {
                "actualWeightPercent": "12.45", 
                "element": "Cr"
            }, 
            {
                "actualWeightPercent": "8.33", 
                "element": "Ni"
            }, 
            {
                "actualWeightPercent": "2.2", 
                "element": "Mo"
            }, 
            {
                "actualWeightPercent": "0.01", 
                "element": "V"
            }, 
            {
                "actualWeightPercent": "0", 
                "element": "N"
            }, 
            {
                "actualWeightPercent": "0.01", 
                "element": "Nb"
            }, 
            {
                "actualWeightPercent": "0.01", 
                "element": "Co"
            }, 
            {
                "actualWeightPercent": "0", 
                "element": "W"
            }, 
            {
                "actualWeightPercent": "1.04", 
                "element": "Al"
            }, 
            {
                "actualWeightPercent": "0.1", 
                "element": "Ti"
            }
        ], 
        "properties": [
            {
                "scalars": "1463.4", 
                "units": "MPa", 
                "name": "Yield strength, YS"
            }, 
            {
                "scalars": "1547.5", 
                "units": "MPa", 
                "name": "Ultimate tensile strength, UTS"
            }, 
            {
                "scalars": "16.9", 
                "units": "%", 
                "name": "Elongation"
            }, 
            {
                "scalars": "103.9", 
                "units": "MPa m$^{0.5}$", 
                "name": "Fracture toughness, K$_{IC}$"
            }
        ]
    }, 
    {
        "category": "system.chemical", 
        "composition": [
            {
                "actualWeightPercent": "0.03", 
                "element": "C"
            }, 
            {
                "actualWeightPercent": "0.01", 
                "element": "Mn"
            }, 
            {
                "actualWeightPercent": "0.01", 
                "element": "Si"
            }, 
            {
                "actualWeightPercent": "12.57", 
                "element": "Cr"
            }, 
            {
                "actualWeightPercent": "8.29", 
                "element": "Ni"
            }, 
            {
                "actualWeightPercent": "2.22", 
                "element": "Mo"
            }, 
            {
                "actualWeightPercent": "0.01", 
                "element": "V"
            }, 
            {
                "actualWeightPercent": "0.01", 
                "element": "N"
            }, 
            {
                "actualWeightPercent": "0.01", 
                "element": "Nb"
            }, 
            {
                "actualWeightPercent": "0.01", 
                "element": "Co"
            }, 
            {
                "actualWeightPercent": "0", 
                "element": "W"
            }, 
            {
                "actualWeightPercent": "1.05", 
                "element": "Al"
            }, 
            {
                "actualWeightPercent": "0.01", 
                "element": "Ti"
            }
        ], 
        "properties": [
            {
                "scalars": "1460", 
                "units": "MPa", 
                "name": "Yield strength, YS"
            }, 
            {
                "scalars": "1498.6", 
                "units": "MPa", 
                "name": "Ultimate tensile strength, UTS"
            }, 
            {
                "scalars": "14", 
                "units": "%", 
                "name": "Elongation"
            }, 
            {
                "scalars": "105.5", 
                "units": "MPa m$^{0.5}$", 
                "name": "Fracture toughness, K$_{IC}$"
            }
        ]
    }, 
    {
        "category": "system.chemical", 
        "composition": [
            {
                "actualWeightPercent": "0.03", 
                "element": "C"
            }, 
            {
                "actualWeightPercent": "0.01", 
                "element": "Mn"
            }, 
            {
                "actualWeightPercent": "0.01", 
                "element": "Si"
            }, 
            {
                "actualWeightPercent": "12.49", 
                "element": "Cr"
            }, 
            {
                "actualWeightPercent": "8.31", 
                "element": "Ni"
            }, 
            {
                "actualWeightPercent": "2.22", 
                "element": "Mo"
            }, 
            {
                "actualWeightPercent": "0.01", 
                "element": "V"
            }, 
            {
                "actualWeightPercent": "0", 
                "element": "N"
            }, 
            {
                "actualWeightPercent": "0.01", 
                "element": "Nb"
            }, 
            {
                "actualWeightPercent": "0.01", 
                "element": "Co"
            }, 
            {
                "actualWeightPercent": "0", 
                "element": "W"
            }, 
            {
                "actualWeightPercent": "1.07", 
                "element": "Al"
            }, 
            {
                "actualWeightPercent": "0.05", 
                "element": "Ti"
            }
        ], 
        "properties": [
            {
                "scalars": "1464.1", 
                "units": "MPa", 
                "name": "Yield strength, YS"
            }, 
            {
                "scalars": "1531", 
                "units": "MPa", 
                "name": "Ultimate tensile strength, UTS"
            }, 
            {
                "scalars": "16.8", 
                "units": "%", 
                "name": "Elongation"
            }, 
            {
                "scalars": "110.5", 
                "units": "MPa m$^{0.5}$", 
                "name": "Fracture toughness, K$_{IC}$"
            }
        ]
    }, 
    {
        "category": "system.chemical", 
        "composition": [
            {
                "actualWeightPercent": "0.04", 
                "element": "C"
            }, 
            {
                "actualWeightPercent": "0.01", 
                "element": "Mn"
            }, 
            {
                "actualWeightPercent": "0.01", 
                "element": "Si"
            }, 
            {
                "actualWeightPercent": "12.49", 
                "element": "Cr"
            }, 
            {
                "actualWeightPercent": "8.3", 
                "element": "Ni"
            }, 
            {
                "actualWeightPercent": "2.21", 
                "element": "Mo"
            }, 
            {
                "actualWeightPercent": "0.01", 
                "element": "V"
            }, 
            {
                "actualWeightPercent": "0", 
                "element": "N"
            }, 
            {
                "actualWeightPercent": "0.01", 
                "element": "Nb"
            }, 
            {
                "actualWeightPercent": "0.01", 
                "element": "Co"
            }, 
            {
                "actualWeightPercent": "0", 
                "element": "W"
            }, 
            {
                "actualWeightPercent": "1.02", 
                "element": "Al"
            }, 
            {
                "actualWeightPercent": "0.09", 
                "element": "Ti"
            }
        ], 
        "properties": [
            {
                "scalars": "1451", 
                "units": "MPa", 
                "name": "Yield strength, YS"
            }, 
            {
                "scalars": "1501.3", 
                "units": "MPa", 
                "name": "Ultimate tensile strength, UTS"
            }, 
            {
                "scalars": "14.5", 
                "units": "%", 
                "name": "Elongation"
            }, 
            {
                "scalars": "117.5", 
                "units": "MPa m$^{0.5}$", 
                "name": "Fracture toughness, K$_{IC}$"
            }
        ]
    }, 
    {
        "category": "system.chemical", 
        "composition": [
            {
                "actualWeightPercent": "0.03", 
                "element": "C"
            }, 
            {
                "actualWeightPercent": "0.01", 
                "element": "Mn"
            }, 
            {
                "actualWeightPercent": "0.01", 
                "element": "Si"
            }, 
            {
                "actualWeightPercent": "12.56", 
                "element": "Cr"
            }, 
            {
                "actualWeightPercent": "8.31", 
                "element": "Ni"
            }, 
            {
                "actualWeightPercent": "2.22", 
                "element": "Mo"
            }, 
            {
                "actualWeightPercent": "0.01", 
                "element": "V"
            }, 
            {
                "actualWeightPercent": "0", 
                "element": "N"
            }, 
            {
                "actualWeightPercent": "0.01", 
                "element": "Nb"
            }, 
            {
                "actualWeightPercent": "0.01", 
                "element": "Co"
            }, 
            {
                "actualWeightPercent": "0", 
                "element": "W"
            }, 
            {
                "actualWeightPercent": "1.02", 
                "element": "Al"
            }, 
            {
                "actualWeightPercent": "0.01", 
                "element": "Ti"
            }
        ], 
        "properties": [
            {
                "scalars": "1435.2", 
                "units": "MPa", 
                "name": "Yield strength, YS"
            }, 
            {
                "scalars": "1468.3", 
                "units": "MPa", 
                "name": "Ultimate tensile strength, UTS"
            }, 
            {
                "scalars": "14", 
                "units": "%", 
                "name": "Elongation"
            }, 
            {
                "scalars": "118.5", 
                "units": "MPa m$^{0.5}$", 
                "name": "Fracture toughness, K$_{IC}$"
            }
        ]
    }, 
    {
        "category": "system.chemical", 
        "composition": [
            {
                "actualWeightPercent": "0.04", 
                "element": "C"
            }, 
            {
                "actualWeightPercent": "0.01", 
                "element": "Mn"
            }, 
            {
                "actualWeightPercent": "0.01", 
                "element": "Si"
            }, 
            {
                "actualWeightPercent": "12.46", 
                "element": "Cr"
            }, 
            {
                "actualWeightPercent": "8.34", 
                "element": "Ni"
            }, 
            {
                "actualWeightPercent": "2.24", 
                "element": "Mo"
            }, 
            {
                "actualWeightPercent": "0.01", 
                "element": "V"
            }, 
            {
                "actualWeightPercent": "0", 
                "element": "N"
            }, 
            {
                "actualWeightPercent": "0.01", 
                "element": "Nb"
            }, 
            {
                "actualWeightPercent": "0.01", 
                "element": "Co"
            }, 
            {
                "actualWeightPercent": "0", 
                "element": "W"
            }, 
            {
                "actualWeightPercent": "1.04", 
                "element": "Al"
            }, 
            {
                "actualWeightPercent": "0.01", 
                "element": "Ti"
            }
        ], 
        "properties": [
            {
                "scalars": "1420", 
                "units": "MPa", 
                "name": "Yield strength, YS"
            }, 
            {
                "scalars": "1460.7", 
                "units": "MPa", 
                "name": "Ultimate tensile strength, UTS"
            }, 
            {
                "scalars": "14.1", 
                "units": "%", 
                "name": "Elongation"
            }, 
            {
                "scalars": "118.6", 
                "units": "MPa m$^{0.5}$", 
                "name": "Fracture toughness, K$_{IC}$"
            }
        ]
    }, 
    {
        "category": "system.chemical", 
        "composition": [
            {
                "actualWeightPercent": "0.03", 
                "element": "C"
            }, 
            {
                "actualWeightPercent": "0.01", 
                "element": "Mn"
            }, 
            {
                "actualWeightPercent": "0.01", 
                "element": "Si"
            }, 
            {
                "actualWeightPercent": "12.49", 
                "element": "Cr"
            }, 
            {
                "actualWeightPercent": "8.31", 
                "element": "Ni"
            }, 
            {
                "actualWeightPercent": "2.22", 
                "element": "Mo"
            }, 
            {
                "actualWeightPercent": "0.01", 
                "element": "V"
            }, 
            {
                "actualWeightPercent": "0", 
                "element": "N"
            }, 
            {
                "actualWeightPercent": "0.01", 
                "element": "Nb"
            }, 
            {
                "actualWeightPercent": "0.01", 
                "element": "Co"
            }, 
            {
                "actualWeightPercent": "0", 
                "element": "W"
            }, 
            {
                "actualWeightPercent": "1.07", 
                "element": "Al"
            }, 
            {
                "actualWeightPercent": "0.05", 
                "element": "Ti"
            }
        ], 
        "properties": [
            {
                "scalars": "1453.1", 
                "units": "MPa", 
                "name": "Yield strength, YS"
            }, 
            {
                "scalars": "1522", 
                "units": "MPa", 
                "name": "Ultimate tensile strength, UTS"
            }, 
            {
                "scalars": "16.4", 
                "units": "%", 
                "name": "Elongation"
            }, 
            {
                "scalars": "119.7", 
                "units": "MPa m$^{0.5}$", 
                "name": "Fracture toughness, K$_{IC}$"
            }
        ]
    }, 
    {
        "category": "system.chemical", 
        "composition": [
            {
                "actualWeightPercent": "0.03", 
                "element": "C"
            }, 
            {
                "actualWeightPercent": "0.01", 
                "element": "Mn"
            }, 
            {
                "actualWeightPercent": "0.01", 
                "element": "Si"
            }, 
            {
                "actualWeightPercent": "12.56", 
                "element": "Cr"
            }, 
            {
                "actualWeightPercent": "8.31", 
                "element": "Ni"
            }, 
            {
                "actualWeightPercent": "2.22", 
                "element": "Mo"
            }, 
            {
                "actualWeightPercent": "0.01", 
                "element": "V"
            }, 
            {
                "actualWeightPercent": "0", 
                "element": "N"
            }, 
            {
                "actualWeightPercent": "0.01", 
                "element": "Nb"
            }, 
            {
                "actualWeightPercent": "0.01", 
                "element": "Co"
            }, 
            {
                "actualWeightPercent": "0", 
                "element": "W"
            }, 
            {
                "actualWeightPercent": "1.02", 
                "element": "Al"
            }, 
            {
                "actualWeightPercent": "0.01", 
                "element": "Ti"
            }
        ], 
        "properties": [
            {
                "scalars": "1392.5", 
                "units": "MPa", 
                "name": "Yield strength, YS"
            }, 
            {
                "scalars": "1423.5", 
                "units": "MPa", 
                "name": "Ultimate tensile strength, UTS"
            }, 
            {
                "scalars": "14.6", 
                "units": "%", 
                "name": "Elongation"
            }, 
            {
                "scalars": "119.8", 
                "units": "MPa m$^{0.5}$", 
                "name": "Fracture toughness, K$_{IC}$"
            }
        ]
    }, 
    {
        "category": "system.chemical", 
        "composition": [
            {
                "actualWeightPercent": "0.03", 
                "element": "C"
            }, 
            {
                "actualWeightPercent": "0.01", 
                "element": "Mn"
            }, 
            {
                "actualWeightPercent": "0.01", 
                "element": "Si"
            }, 
            {
                "actualWeightPercent": "12.52", 
                "element": "Cr"
            }, 
            {
                "actualWeightPercent": "8.34", 
                "element": "Ni"
            }, 
            {
                "actualWeightPercent": "2.21", 
                "element": "Mo"
            }, 
            {
                "actualWeightPercent": "0.01", 
                "element": "V"
            }, 
            {
                "actualWeightPercent": "0.01", 
                "element": "N"
            }, 
            {
                "actualWeightPercent": "0.01", 
                "element": "Nb"
            }, 
            {
                "actualWeightPercent": "0.01", 
                "element": "Co"
            }, 
            {
                "actualWeightPercent": "0", 
                "element": "W"
            }, 
            {
                "actualWeightPercent": "1.06", 
                "element": "Al"
            }, 
            {
                "actualWeightPercent": "0.02", 
                "element": "Ti"
            }
        ], 
        "properties": [
            {
                "scalars": "1393.8", 
                "units": "MPa", 
                "name": "Yield strength, YS"
            }, 
            {
                "scalars": "1468.3", 
                "units": "MPa", 
                "name": "Ultimate tensile strength, UTS"
            }, 
            {
                "scalars": "15.1", 
                "units": "%", 
                "name": "Elongation"
            }, 
            {
                "scalars": "120", 
                "units": "MPa m$^{0.5}$", 
                "name": "Fracture toughness, K$_{IC}$"
            }
        ]
    }, 
    {
        "category": "system.chemical", 
        "composition": [
            {
                "actualWeightPercent": "0.03", 
                "element": "C"
            }, 
            {
                "actualWeightPercent": "0.01", 
                "element": "Mn"
            }, 
            {
                "actualWeightPercent": "0.01", 
                "element": "Si"
            }, 
            {
                "actualWeightPercent": "12.57", 
                "element": "Cr"
            }, 
            {
                "actualWeightPercent": "8.29", 
                "element": "Ni"
            }, 
            {
                "actualWeightPercent": "2.22", 
                "element": "Mo"
            }, 
            {
                "actualWeightPercent": "0.01", 
                "element": "V"
            }, 
            {
                "actualWeightPercent": "0.01", 
                "element": "N"
            }, 
            {
                "actualWeightPercent": "0.01", 
                "element": "Nb"
            }, 
            {
                "actualWeightPercent": "0.01", 
                "element": "Co"
            }, 
            {
                "actualWeightPercent": "0", 
                "element": "W"
            }, 
            {
                "actualWeightPercent": "1.05", 
                "element": "Al"
            }, 
            {
                "actualWeightPercent": "0.01", 
                "element": "Ti"
            }
        ], 
        "properties": [
            {
                "scalars": "1411.8", 
                "units": "MPa", 
                "name": "Yield strength, YS"
            }, 
            {
                "scalars": "1448.3", 
                "units": "MPa", 
                "name": "Ultimate tensile strength, UTS"
            }, 
            {
                "scalars": "13.2", 
                "units": "%", 
                "name": "Elongation"
            }, 
            {
                "scalars": "120", 
                "units": "MPa m$^{0.5}$", 
                "name": "Fracture toughness, K$_{IC}$"
            }
        ]
    }, 
    {
        "category": "system.chemical", 
        "composition": [
            {
                "actualWeightPercent": "0.04", 
                "element": "C"
            }, 
            {
                "actualWeightPercent": "0.01", 
                "element": "Mn"
            }, 
            {
                "actualWeightPercent": "0.01", 
                "element": "Si"
            }, 
            {
                "actualWeightPercent": "12.46", 
                "element": "Cr"
            }, 
            {
                "actualWeightPercent": "8.34", 
                "element": "Ni"
            }, 
            {
                "actualWeightPercent": "2.24", 
                "element": "Mo"
            }, 
            {
                "actualWeightPercent": "0.01", 
                "element": "V"
            }, 
            {
                "actualWeightPercent": "0", 
                "element": "N"
            }, 
            {
                "actualWeightPercent": "0.01", 
                "element": "Nb"
            }, 
            {
                "actualWeightPercent": "0.01", 
                "element": "Co"
            }, 
            {
                "actualWeightPercent": "0", 
                "element": "W"
            }, 
            {
                "actualWeightPercent": "1.04", 
                "element": "Al"
            }, 
            {
                "actualWeightPercent": "0.01", 
                "element": "Ti"
            }
        ], 
        "properties": [
            {
                "scalars": "1435.9", 
                "units": "MPa", 
                "name": "Yield strength, YS"
            }, 
            {
                "scalars": "1480", 
                "units": "MPa", 
                "name": "Ultimate tensile strength, UTS"
            }, 
            {
                "scalars": "13.6", 
                "units": "%", 
                "name": "Elongation"
            }, 
            {
                "scalars": "121.3", 
                "units": "MPa m$^{0.5}$", 
                "name": "Fracture toughness, K$_{IC}$"
            }
        ]
    }, 
    {
        "category": "system.chemical", 
        "composition": [
            {
                "actualWeightPercent": "0.04", 
                "element": "C"
            }, 
            {
                "actualWeightPercent": "0.01", 
                "element": "Mn"
            }, 
            {
                "actualWeightPercent": "0.01", 
                "element": "Si"
            }, 
            {
                "actualWeightPercent": "12.49", 
                "element": "Cr"
            }, 
            {
                "actualWeightPercent": "8.3", 
                "element": "Ni"
            }, 
            {
                "actualWeightPercent": "2.21", 
                "element": "Mo"
            }, 
            {
                "actualWeightPercent": "0.01", 
                "element": "V"
            }, 
            {
                "actualWeightPercent": "0", 
                "element": "N"
            }, 
            {
                "actualWeightPercent": "0.01", 
                "element": "Nb"
            }, 
            {
                "actualWeightPercent": "0.01", 
                "element": "Co"
            }, 
            {
                "actualWeightPercent": "0", 
                "element": "W"
            }, 
            {
                "actualWeightPercent": "1.02", 
                "element": "Al"
            }, 
            {
                "actualWeightPercent": "0.09", 
                "element": "Ti"
            }
        ], 
        "properties": [
            {
                "scalars": "1464.8", 
                "units": "MPa", 
                "name": "Yield strength, YS"
            }, 
            {
                "scalars": "1514.4", 
                "units": "MPa", 
                "name": "Ultimate tensile strength, UTS"
            }, 
            {
                "scalars": "15.1", 
                "units": "%", 
                "name": "Elongation"
            }, 
            {
                "scalars": "121.4", 
                "units": "MPa m$^{0.5}$", 
                "name": "Fracture toughness, K$_{IC}$"
            }
        ]
    }, 
    {
        "category": "system.chemical", 
        "composition": [
            {
                "actualWeightPercent": "0.04", 
                "element": "C"
            }, 
            {
                "actualWeightPercent": "0.01", 
                "element": "Mn"
            }, 
            {
                "actualWeightPercent": "0.01", 
                "element": "Si"
            }, 
            {
                "actualWeightPercent": "12.51", 
                "element": "Cr"
            }, 
            {
                "actualWeightPercent": "8.32", 
                "element": "Ni"
            }, 
            {
                "actualWeightPercent": "2.22", 
                "element": "Mo"
            }, 
            {
                "actualWeightPercent": "0.01", 
                "element": "V"
            }, 
            {
                "actualWeightPercent": "0", 
                "element": "N"
            }, 
            {
                "actualWeightPercent": "0.01", 
                "element": "Nb"
            }, 
            {
                "actualWeightPercent": "0.01", 
                "element": "Co"
            }, 
            {
                "actualWeightPercent": "0", 
                "element": "W"
            }, 
            {
                "actualWeightPercent": "1.06", 
                "element": "Al"
            }, 
            {
                "actualWeightPercent": "0.05", 
                "element": "Ti"
            }
        ], 
        "properties": [
            {
                "scalars": "1482.7", 
                "units": "MPa", 
                "name": "Yield strength, YS"
            }, 
            {
                "scalars": "1522", 
                "units": "MPa", 
                "name": "Ultimate tensile strength, UTS"
            }, 
            {
                "scalars": "16.3", 
                "units": "%", 
                "name": "Elongation"
            }, 
            {
                "scalars": "121.8", 
                "units": "MPa m$^{0.5}$", 
                "name": "Fracture toughness, K$_{IC}$"
            }
        ]
    }, 
    {
        "category": "system.chemical", 
        "composition": [
            {
                "actualWeightPercent": "0.03", 
                "element": "C"
            }, 
            {
                "actualWeightPercent": "0.01", 
                "element": "Mn"
            }, 
            {
                "actualWeightPercent": "0.01", 
                "element": "Si"
            }, 
            {
                "actualWeightPercent": "12.54", 
                "element": "Cr"
            }, 
            {
                "actualWeightPercent": "8.38", 
                "element": "Ni"
            }, 
            {
                "actualWeightPercent": "2.24", 
                "element": "Mo"
            }, 
            {
                "actualWeightPercent": "0.01", 
                "element": "V"
            }, 
            {
                "actualWeightPercent": "0", 
                "element": "N"
            }, 
            {
                "actualWeightPercent": "0.01", 
                "element": "Nb"
            }, 
            {
                "actualWeightPercent": "0.01", 
                "element": "Co"
            }, 
            {
                "actualWeightPercent": "0", 
                "element": "W"
            }, 
            {
                "actualWeightPercent": "1.03", 
                "element": "Al"
            }, 
            {
                "actualWeightPercent": "0.01", 
                "element": "Ti"
            }
        ], 
        "properties": [
            {
                "scalars": "1429.7", 
                "units": "MPa", 
                "name": "Yield strength, YS"
            }, 
            {
                "scalars": "1462.7", 
                "units": "MPa", 
                "name": "Ultimate tensile strength, UTS"
            }, 
            {
                "scalars": "13.5", 
                "units": "%", 
                "name": "Elongation"
            }, 
            {
                "scalars": "121.9", 
                "units": "MPa m$^{0.5}$", 
                "name": "Fracture toughness, K$_{IC}$"
            }
        ]
    }, 
    {
        "category": "system.chemical", 
        "composition": [
            {
                "actualWeightPercent": "0.04", 
                "element": "C"
            }, 
            {
                "actualWeightPercent": "0.01", 
                "element": "Mn"
            }, 
            {
                "actualWeightPercent": "0.01", 
                "element": "Si"
            }, 
            {
                "actualWeightPercent": "12.51", 
                "element": "Cr"
            }, 
            {
                "actualWeightPercent": "8.32", 
                "element": "Ni"
            }, 
            {
                "actualWeightPercent": "2.22", 
                "element": "Mo"
            }, 
            {
                "actualWeightPercent": "0.01", 
                "element": "V"
            }, 
            {
                "actualWeightPercent": "0", 
                "element": "N"
            }, 
            {
                "actualWeightPercent": "0.01", 
                "element": "Nb"
            }, 
            {
                "actualWeightPercent": "0.01", 
                "element": "Co"
            }, 
            {
                "actualWeightPercent": "0", 
                "element": "W"
            }, 
            {
                "actualWeightPercent": "1.06", 
                "element": "Al"
            }, 
            {
                "actualWeightPercent": "0.05", 
                "element": "Ti"
            }
        ], 
        "properties": [
            {
                "scalars": "1457.2", 
                "units": "MPa", 
                "name": "Yield strength, YS"
            }, 
            {
                "scalars": "1500", 
                "units": "MPa",
