Repository: hackingmaterials/automatminer

automatminer is an automatic prediction engine for materials properties.
- **Website (including documentation):** <https://hackingmaterials.github.io/automatminer>
- **Help/Support:** <https://groups.google.com/forum/#!forum/matminer>
- **Source:** <https://github.com/hackingmaterials/automatminer>

File: matbench/data/sources/steel_strength.json (part 24 of 57)
[
                "name": "Ultimate tensile strength, UTS"
            }, 
            {
                "scalars": "17.1", 
                "units": "%", 
                "name": "Elongation"
            }, 
            {
                "scalars": "122", 
                "units": "MPa m$^{0.5}$", 
                "name": "Fracture toughness, K$_{IC}$"
            }
        ]
    }, 
    {
        "category": "system.chemical", 
        "composition": [
            {
                "actualWeightPercent": "0.03", 
                "element": "C"
            }, 
            {
                "actualWeightPercent": "0.01", 
                "element": "Mn"
            }, 
            {
                "actualWeightPercent": "0.01", 
                "element": "Si"
            }, 
            {
                "actualWeightPercent": "12.54", 
                "element": "Cr"
            }, 
            {
                "actualWeightPercent": "8.38", 
                "element": "Ni"
            }, 
            {
                "actualWeightPercent": "2.24", 
                "element": "Mo"
            }, 
            {
                "actualWeightPercent": "0.01", 
                "element": "V"
            }, 
            {
                "actualWeightPercent": "0", 
                "element": "N"
            }, 
            {
                "actualWeightPercent": "0.01", 
                "element": "Nb"
            }, 
            {
                "actualWeightPercent": "0.01", 
                "element": "Co"
            }, 
            {
                "actualWeightPercent": "0", 
                "element": "W"
            }, 
            {
                "actualWeightPercent": "1.03", 
                "element": "Al"
            }, 
            {
                "actualWeightPercent": "0.01", 
                "element": "Ti"
            }
        ], 
        "properties": [
            {
                "scalars": "1415.9", 
                "units": "MPa", 
                "name": "Yield strength, YS"
            }, 
            {
                "scalars": "1453.1", 
                "units": "MPa", 
                "name": "Ultimate tensile strength, UTS"
            }, 
            {
                "scalars": "14.4", 
                "units": "%", 
                "name": "Elongation"
            }, 
            {
                "scalars": "123.1", 
                "units": "MPa m$^{0.5}$", 
                "name": "Fracture toughness, K$_{IC}$"
            }
        ]
    }, 
    {
        "category": "system.chemical", 
        "composition": [
            {
                "actualWeightPercent": "0.04", 
                "element": "C"
            }, 
            {
                "actualWeightPercent": "0.01", 
                "element": "Mn"
            }, 
            {
                "actualWeightPercent": "0.01", 
                "element": "Si"
            }, 
            {
                "actualWeightPercent": "12.49", 
                "element": "Cr"
            }, 
            {
                "actualWeightPercent": "8.3", 
                "element": "Ni"
            }, 
            {
                "actualWeightPercent": "2.23", 
                "element": "Mo"
            }, 
            {
                "actualWeightPercent": "0.01", 
                "element": "V"
            }, 
            {
                "actualWeightPercent": "0", 
                "element": "N"
            }, 
            {
                "actualWeightPercent": "0.01", 
                "element": "Nb"
            }, 
            {
                "actualWeightPercent": "0.01", 
                "element": "Co"
            }, 
            {
                "actualWeightPercent": "0", 
                "element": "W"
            }, 
            {
                "actualWeightPercent": "1.07", 
                "element": "Al"
            }, 
            {
                "actualWeightPercent": "0.01", 
                "element": "Ti"
            }
        ], 
        "properties": [
            {
                "scalars": "1400.7", 
                "units": "MPa", 
                "name": "Yield strength, YS"
            }, 
            {
                "scalars": "1429.7", 
                "units": "MPa", 
                "name": "Ultimate tensile strength, UTS"
            }, 
            {
                "scalars": "13.3", 
                "units": "%", 
                "name": "Elongation"
            }, 
            {
                "scalars": "129.7", 
                "units": "MPa m$^{0.5}$", 
                "name": "Fracture toughness, K$_{IC}$"
            }
        ]
    }, 
    {
        "category": "system.chemical", 
        "composition": [
            {
                "actualWeightPercent": "0.04", 
                "element": "C"
            }, 
            {
                "actualWeightPercent": "0.01", 
                "element": "Mn"
            }, 
            {
                "actualWeightPercent": "0.01", 
                "element": "Si"
            }, 
            {
                "actualWeightPercent": "12.38", 
                "element": "Cr"
            }, 
            {
                "actualWeightPercent": "8.25", 
                "element": "Ni"
            }, 
            {
                "actualWeightPercent": "2.2", 
                "element": "Mo"
            }, 
            {
                "actualWeightPercent": "0.01", 
                "element": "V"
            }, 
            {
                "actualWeightPercent": "0", 
                "element": "N"
            }, 
            {
                "actualWeightPercent": "0.01", 
                "element": "Nb"
            }, 
            {
                "actualWeightPercent": "0.01", 
                "element": "Co"
            }, 
            {
                "actualWeightPercent": "0", 
                "element": "W"
            }, 
            {
                "actualWeightPercent": "0.81", 
                "element": "Al"
            }, 
            {
                "actualWeightPercent": "0.03", 
                "element": "Ti"
            }
        ], 
        "properties": [
            {
                "scalars": "1293.3", 
                "units": "MPa", 
                "name": "Yield strength, YS"
            }, 
            {
                "scalars": "1349.1", 
                "units": "MPa", 
                "name": "Ultimate tensile strength, UTS"
            }, 
            {
                "scalars": "17.8", 
                "units": "%", 
                "name": "Elongation"
            }, 
            {
                "scalars": "133.5", 
                "units": "MPa m$^{0.5}$", 
                "name": "Fracture toughness, K$_{IC}$"
            }
        ]
    }, 
    {
        "category": "system.chemical", 
        "composition": [
            {
                "actualWeightPercent": "0.04", 
                "element": "C"
            }, 
            {
                "actualWeightPercent": "0.01", 
                "element": "Mn"
            }, 
            {
                "actualWeightPercent": "0.01", 
                "element": "Si"
            }, 
            {
                "actualWeightPercent": "12.49", 
                "element": "Cr"
            }, 
            {
                "actualWeightPercent": "8.3", 
                "element": "Ni"
            }, 
            {
                "actualWeightPercent": "2.23", 
                "element": "Mo"
            }, 
            {
                "actualWeightPercent": "0.01", 
                "element": "V"
            }, 
            {
                "actualWeightPercent": "0", 
                "element": "N"
            }, 
            {
                "actualWeightPercent": "0.01", 
                "element": "Nb"
            }, 
            {
                "actualWeightPercent": "0.01", 
                "element": "Co"
            }, 
            {
                "actualWeightPercent": "0", 
                "element": "W"
            }, 
            {
                "actualWeightPercent": "1.07", 
                "element": "Al"
            }, 
            {
                "actualWeightPercent": "0.01", 
                "element": "Ti"
            }
        ], 
        "properties": [
            {
                "scalars": "1431.7", 
                "units": "MPa", 
                "name": "Yield strength, YS"
            }, 
            {
                "scalars": "1476.5", 
                "units": "MPa", 
                "name": "Ultimate tensile strength, UTS"
            }, 
            {
                "scalars": "13.8", 
                "units": "%", 
                "name": "Elongation"
            }, 
            {
                "scalars": "138.1", 
                "units": "MPa m$^{0.5}$", 
                "name": "Fracture toughness, K$_{IC}$"
            }
        ]
    }, 
    {
        "category": "system.chemical", 
        "composition": [
            {
                "actualWeightPercent": "0.03", 
                "element": "C"
            }, 
            {
                "actualWeightPercent": "0.01", 
                "element": "Mn"
            }, 
            {
                "actualWeightPercent": "0.01", 
                "element": "Si"
            }, 
            {
                "actualWeightPercent": "12.51", 
                "element": "Cr"
            }, 
            {
                "actualWeightPercent": "8.31", 
                "element": "Ni"
            }, 
            {
                "actualWeightPercent": "2.22", 
                "element": "Mo"
            }, 
            {
                "actualWeightPercent": "0.01", 
                "element": "V"
            }, 
            {
                "actualWeightPercent": "0", 
                "element": "N"
            }, 
            {
                "actualWeightPercent": "0.01", 
                "element": "Nb"
            }, 
            {
                "actualWeightPercent": "0.01", 
                "element": "Co"
            }, 
            {
                "actualWeightPercent": "0", 
                "element": "W"
            }, 
            {
                "actualWeightPercent": "1.06", 
                "element": "Al"
            }, 
            {
                "actualWeightPercent": "0.02", 
                "element": "Ti"
            }
        ], 
        "properties": [
            {
                "scalars": "1409.7", 
                "units": "MPa", 
                "name": "Yield strength, YS"
            }, 
            {
                "scalars": "1470.3", 
                "units": "MPa", 
                "name": "Ultimate tensile strength, UTS"
            }, 
            {
                "scalars": "16.8", 
                "units": "%", 
                "name": "Elongation"
            }, 
            {
                "scalars": "180.5", 
                "units": "MPa m$^{0.5}$", 
                "name": "Fracture toughness, K$_{IC}$"
            }
        ]
    }, 
    {
        "category": "system.chemical", 
        "composition": [
            {
                "actualWeightPercent": "0.04", 
                "element": "C"
            }, 
            {
                "actualWeightPercent": "0.01", 
                "element": "Mn"
            }, 
            {
                "actualWeightPercent": "0.01", 
                "element": "Si"
            }, 
            {
                "actualWeightPercent": "12.38", 
                "element": "Cr"
            }, 
            {
                "actualWeightPercent": "8.25", 
                "element": "Ni"
            }, 
            {
                "actualWeightPercent": "2.2", 
                "element": "Mo"
            }, 
            {
                "actualWeightPercent": "0.01", 
                "element": "V"
            }, 
            {
                "actualWeightPercent": "0", 
                "element": "N"
            }, 
            {
                "actualWeightPercent": "0.01", 
                "element": "Nb"
            }, 
            {
                "actualWeightPercent": "0.01", 
                "element": "Co"
            }, 
            {
                "actualWeightPercent": "0", 
                "element": "W"
            }, 
            {
                "actualWeightPercent": "0.81", 
                "element": "Al"
            }, 
            {
                "actualWeightPercent": "0.03", 
                "element": "Ti"
            }
        ], 
        "properties": [
            {
                "scalars": "1317.4", 
                "units": "MPa", 
                "name": "Yield strength, YS"
            }, 
            {
                "scalars": "1374.6", 
                "units": "MPa", 
                "name": "Ultimate tensile strength, UTS"
            }, 
            {
                "scalars": "18.6", 
                "units": "%", 
                "name": "Elongation"
            }, 
            {
                "scalars": "192.2", 
                "units": "MPa m$^{0.5}$", 
                "name": "Fracture toughness, K$_{IC}$"
            }
        ]
    }, 
    {
        "category": "system.chemical", 
        "composition": [
            {
                "actualWeightPercent": "0.03", 
                "element": "C"
            }, 
            {
                "actualWeightPercent": "0.01", 
                "element": "Mn"
            }, 
            {
                "actualWeightPercent": "0.01", 
                "element": "Si"
            }, 
            {
                "actualWeightPercent": "12.47", 
                "element": "Cr"
            }, 
            {
                "actualWeightPercent": "8.31", 
                "element": "Ni"
            }, 
            {
                "actualWeightPercent": "2.2", 
                "element": "Mo"
            }, 
            {
                "actualWeightPercent": "0.01", 
                "element": "V"
            }, 
            {
                "actualWeightPercent": "0", 
                "element": "N"
            }, 
            {
                "actualWeightPercent": "0.01", 
                "element": "Nb"
            }, 
            {
                "actualWeightPercent": "0.01", 
                "element": "Co"
            }, 
            {
                "actualWeightPercent": "0", 
                "element": "W"
            }, 
            {
                "actualWeightPercent": "1.03", 
                "element": "Al"
            }, 
            {
                "actualWeightPercent": "0.02", 
                "element": "Ti"
            }
        ], 
        "properties": [
            {
                "scalars": "1389.7", 
                "units": "MPa", 
                "name": "Yield strength, YS"
            }, 
            {
                "scalars": "1465.5", 
                "units": "MPa", 
                "name": "Ultimate tensile strength, UTS"
            }, 
            {
                "scalars": "16.8", 
                "units": "%", 
                "name": "Elongation"
            }, 
            {
                "scalars": "238.6", 
                "units": "MPa m$^{0.5}$", 
                "name": "Fracture toughness, K$_{IC}$"
            }
        ]
    }, 
    {
        "category": "system.chemical", 
        "composition": [
            {
                "actualWeightPercent": "0.03", 
                "element": "C"
            }, 
            {
                "actualWeightPercent": "0.01", 
                "element": "Mn"
            }, 
            {
                "actualWeightPercent": "0.01", 
                "element": "Si"
            }, 
            {
                "actualWeightPercent": "12.47", 
                "element": "Cr"
            }, 
            {
                "actualWeightPercent": "8.31", 
                "element": "Ni"
            }, 
            {
                "actualWeightPercent": "2.2", 
                "element": "Mo"
            }, 
            {
                "actualWeightPercent": "0.01", 
                "element": "V"
            }, 
            {
                "actualWeightPercent": "0", 
                "element": "N"
            }, 
            {
                "actualWeightPercent": "0.01", 
                "element": "Nb"
            }, 
            {
                "actualWeightPercent": "0.01", 
                "element": "Co"
            }, 
            {
                "actualWeightPercent": "0", 
                "element": "W"
            }, 
            {
                "actualWeightPercent": "1.03", 
                "element": "Al"
            }, 
            {
                "actualWeightPercent": "0.02", 
                "element": "Ti"
            }
        ], 
        "properties": [
            {
                "scalars": "1398.7", 
                "units": "MPa", 
                "name": "Yield strength, YS"
            }, 
            {
                "scalars": "1462.1", 
                "units": "MPa", 
                "name": "Ultimate tensile strength, UTS"
            }, 
            {
                "scalars": "16.9", 
                "units": "%", 
                "name": "Elongation"
            }, 
            {
                "scalars": "242", 
                "units": "MPa m$^{0.5}$", 
                "name": "Fracture toughness, K$_{IC}$"
            }
        ]
    }, 
    {
        "category": "system.chemical", 
        "composition": [
            {
                "actualWeightPercent": "0.04", 
                "element": "C"
            }, 
            {
                "actualWeightPercent": "0.01", 
                "element": "Mn"
            }, 
            {
                "actualWeightPercent": "0.04", 
                "element": "Si"
            }, 
            {
                "actualWeightPercent": "12.44", 
                "element": "Cr"
            }, 
            {
                "actualWeightPercent": "8.26", 
                "element": "Ni"
            }, 
            {
                "actualWeightPercent": "2.19", 
                "element": "Mo"
            }, 
            {
                "actualWeightPercent": "0.01", 
                "element": "V"
            }, 
            {
                "actualWeightPercent": "0", 
                "element": "N"
            }, 
            {
                "actualWeightPercent": "0.01", 
                "element": "Nb"
            }, 
            {
                "actualWeightPercent": "0.01", 
                "element": "Co"
            }, 
            {
                "actualWeightPercent": "0", 
                "element": "W"
            }, 
            {
                "actualWeightPercent": "0.77", 
                "element": "Al"
            }, 
            {
                "actualWeightPercent": "0.02", 
                "element": "Ti"
            }
        ], 
        "properties": [
            {
                "scalars": "1305", 
                "units": "MPa", 
                "name": "Yield strength, YS"
            }, 
            {
                "scalars": "1355.3", 
                "units": "MPa", 
                "name": "Ultimate tensile strength, UTS"
            }, 
            {
                "scalars": "16.7", 
                "units": "%", 
                "name": "Elongation"
            }, 
            {
                "scalars": "327.8", 
                "units": "MPa m$^{0.5}$", 
                "name": "Fracture toughness, K$_{IC}$"
            }
        ]
    }, 
    {
        "category": "system.chemical", 
        "composition": [
            {
                "actualWeightPercent": "0.04", 
                "element": "C"
            }, 
            {
                "actualWeightPercent": "0.01", 
                "element": "Mn"
            }, 
            {
                "actualWeightPercent": "0.04", 
                "element": "Si"
            }, 
            {
                "actualWeightPercent": "12.44", 
                "element": "Cr"
            }, 
            {
                "actualWeightPercent": "8.26", 
                "element": "Ni"
            }, 
            {
                "actualWeightPercent": "2.19", 
                "element": "Mo"
            }, 
            {
                "actualWeightPercent": "0.01", 
                "element": "V"
            }, 
            {
                "actualWeightPercent": "0", 
                "element": "N"
            }, 
            {
                "actualWeightPercent": "0.01", 
                "element": "Nb"
            }, 
            {
                "actualWeightPercent": "0.01", 
                "element": "Co"
            }, 
            {
                "actualWeightPercent": "0", 
                "element": "W"
            }, 
            {
                "actualWeightPercent": "0.77", 
                "element": "Al"
            }, 
            {
                "actualWeightPercent": "0.02", 
                "element": "Ti"
            }
        ], 
        "properties": [
            {
                "scalars": "1256.7", 
                "units": "MPa", 
                "name": "Yield strength, YS"
            }, 
            {
                "scalars": "1324.9", 
                "units": "MPa", 
                "name": "Ultimate tensile strength, UTS"
            }, 
            {
                "scalars": "15.5", 
                "units": "%", 
                "name": "Elongation"
            }, 
            {
                "scalars": "330", 
                "units": "MPa m$^{0.5}$", 
                "name": "Fracture toughness, K$_{IC}$"
            }
        ]
    }, 
    {
        "category": "system.chemical", 
        "composition": [
            {
                "actualWeightPercent": "0.04", 
                "element": "C"
            }, 
            {
                "actualWeightPercent": "0.01", 
                "element": "Mn"
            }, 
            {
                "actualWeightPercent": "0.01", 
                "element": "Si"
            }, 
            {
                "actualWeightPercent": "12.58", 
                "element": "Cr"
            }, 
            {
                "actualWeightPercent": "8.39", 
                "element": "Ni"
            }, 
            {
                "actualWeightPercent": "2.2", 
                "element": "Mo"
            }, 
            {
                "actualWeightPercent": "0.01", 
                "element": "V"
            }, 
            {
                "actualWeightPercent": "0", 
                "element": "N"
            }, 
            {
                "actualWeightPercent": "0.01", 
                "element": "Nb"
            }, 
            {
                "actualWeightPercent": "0.01", 
                "element": "Co"
            }, 
            {
                "actualWeightPercent": "0", 
                "element": "W"
            }, 
            {
                "actualWeightPercent": "0.77", 
                "element": "Al"
            }, 
            {
                "actualWeightPercent": "0.02", 
                "element": "Ti"
            }
        ], 
        "properties": [
            {
                "scalars": "1274", 
                "units": "MPa", 
                "name": "Yield strength, YS"
            }, 
            {
                "scalars": "1331.1", 
                "units": "MPa", 
                "name": "Ultimate tensile strength, UTS"
            }, 
            {
                "scalars": "17.9", 
                "units": "%", 
                "name": "Elongation"
            }, 
            {
                "scalars": "402.2", 
                "units": "MPa m$^{0.5}$", 
                "name": "Fracture toughness, K$_{IC}$"
            }
        ]
    }, 
    {
        "category": "system.chemical", 
        "composition": [
            {
                "actualWeightPercent": "0.04", 
                "element": "C"
            }, 
            {
                "actualWeightPercent": "0.01", 
                "element": "Mn"
            }, 
            {
                "actualWeightPercent": "0.01", 
                "element": "Si"
            }, 
            {
                "actualWeightPercent": "12.58", 
                "element": "Cr"
            }, 
            {
                "actualWeightPercent": "8.39", 
                "element": "Ni"
            }, 
            {
                "actualWeightPercent": "2.2", 
                "element": "Mo"
            }, 
            {
                "actualWeightPercent": "0.01", 
                "element": "V"
            }, 
            {
                "actualWeightPercent": "0", 
                "element": "N"
            }, 
            {
                "actualWeightPercent": "0.01", 
                "element": "Nb"
            }, 
            {
                "actualWeightPercent": "0.01", 
                "element": "Co"
            }, 
            {
                "actualWeightPercent": "0", 
                "element": "W"
            }, 
            {
                "actualWeightPercent": "0.77", 
                "element": "Al"
            }, 
            {
                "actualWeightPercent": "0.02", 
                "element": "Ti"
            }
        ], 
        "properties": [
            {
                "scalars": "1286.4", 
                "units": "MPa", 
                "name": "Yield strength, YS"
            }, 
            {
                "scalars": "1356.6", 
                "units": "MPa", 
                "name": "Ultimate tensile strength, UTS"
            }, 
            {
                "scalars": "18.9", 
                "units": "%", 
                "name": "Elongation"
            }, 
            {
                "scalars": "416.6", 
                "units": "MPa m$^{0.5}$", 
                "name": "Fracture toughness, K$_{IC}$"
            }
        ]
    }, 
    {
        "category": "system.chemical", 
        "composition": [
            {
                "actualWeightPercent": "0.04", 
                "element": "C"
            }, 
            {
                "actualWeightPercent": "0.01", 
                "element": "Mn"
            }, 
            {
                "actualWeightPercent": "0.02", 
                "element": "Si"
            }, 
            {
                "actualWeightPercent": "12.52", 
                "element": "Cr"
            }, 
            {
                "actualWeightPercent": "8.63", 
                "element": "Ni"
            }, 
            {
                "actualWeightPercent": "2.1", 
                "element": "Mo"
            }, 
            {
                "actualWeightPercent": "0.01", 
                "element": "V"
            }, 
            {
                "actualWeightPercent": "0", 
                "element": "N"
            }, 
            {
                "actualWeightPercent": "0.01", 
                "element": "Nb"
            }, 
            {
                "actualWeightPercent": "0.01", 
                "element": "Co"
            }, 
            {
                "actualWeightPercent": "0", 
                "element": "W"
            }, 
            {
                "actualWeightPercent": "1", 
                "element": "Al"
            }, 
            {
                "actualWeightPercent": "0", 
                "element": "Ti"
            }
        ], 
        "properties": [
            {
                "scalars": "1295.3", 
                "units": "MPa", 
                "name": "Yield strength, YS"
            }, 
            {
                "scalars": "14", 
                "units": "%", 
                "name": "Elongation"
            }, 
            {
                "scalars": "162.7", 
                "units": "J", 
                "name": "Charpy impact energy"
            }
        ]
    }, 
    {
        "category": "system.chemical", 
        "composition": [
            {
                "actualWeightPercent": "0.04", 
                "element": "C"
            }, 
            {
                "actualWeightPercent": "0.01", 
                "element": "Mn"
            }, 
            {
                "actualWeightPercent": "0.02", 
                "element": "Si"
            }, 
            {
                "actualWeightPercent": "12.52", 
                "element": "Cr"
            }, 
            {
                "actualWeightPercent": "8.63", 
                "element": "Ni"
            }, 
            {
                "actualWeightPercent": "2.1", 
                "element": "Mo"
            }, 
            {
                "actualWeightPercent": "0.01", 
                "element": "V"
            }, 
            {
                "actualWeightPercent": "0", 
                "element": "N"
            }, 
            {
                "actualWeightPercent": "0.01", 
                "element": "Nb"
            }, 
            {
                "actualWeightPercent": "0.01", 
                "element": "Co"
            }, 
            {
                "actualWeightPercent": "0", 
                "element": "W"
            }, 
            {
                "actualWeightPercent": "1", 
                "element": "Al"
            }, 
            {
                "actualWeightPercent": "0", 
                "element": "Ti"
            }
        ], 
        "properties": [
            {
                "scalars": "1295.3", 
                "units": "MPa", 
                "name": "Yield strength, YS"
            }, 
            {
                "scalars": "14", 
                "units": "%", 
                "name": "Elongation"
            }
        ]
    }, 
    {
        "category": "system.chemical", 
        "composition": [
            {
                "actualWeightPercent": "0.04", 
                "element": "C"
            }, 
            {
                "actualWeightPercent": "0.01", 
                "element": "Mn"
            }, 
            {
                "actualWeightPercent": "0.02", 
                "element": "Si"
            }, 
            {
                "actualWeightPercent": "12.52", 
                "element": "Cr"
            }, 
            {
                "actualWeightPercent": "8.63", 
                "element": "Ni"
            }, 
            {
                "actualWeightPercent": "2.1", 
                "element": "Mo"
            }, 
            {
                "actualWeightPercent": "0.01", 
                "element": "V"
            }, 
            {
                "actualWeightPercent": "0", 
                "element": "N"
            }, 
            {
                "actualWeightPercent": "0.01", 
                "element": "Nb"
            }, 
            {
                "actualWeightPercent": "0.01", 
                "element": "Co"
            }, 
            {
                "actualWeightPercent": "0", 
                "element": "W"
            }, 
            {
                "actualWeightPercent": "1", 
                "element": "Al"
            }, 
            {
                "actualWeightPercent": "0", 
                "element": "Ti"
            }
        ], 
        "properties": [
            {
                "scalars": "1295.3", 
                "units": "MPa", 
                "name": "Yield strength, YS"
            }, 
            {
                "scalars": "14", 
                "units": "%", 
                "name": "Elongation"
            }
        ]
    }, 
    {
        "category": "system.chemical", 
        "composition": [
            {
                "actualWeightPercent": "0.04", 
                "element": "C"
            }, 
            {
                "actualWeightPercent": "0.01", 
                "element": "Mn"
            }, 
            {
                "actualWeightPercent": "0.02", 
                "element": "Si"
            }, 
            {
                "actualWeightPercent": "12.52", 
                "element": "Cr"
            }, 
            {
                "actualWeightPercent": "8.63", 
                "element": "Ni"
            }, 
            {
                "actualWeightPercent": "2.1", 
                "element": "Mo"
            }, 
            {
                "actualWeightPercent": "0.01", 
                "element": "V"
            }, 
            {
                "actualWeightPercent": "0", 
                "element": "N"
            }, 
            {
                "actualWeightPercent": "0.01", 
                "element": "Nb"
            }, 
            {
                "actualWeightPercent": "0.01", 
                "element": "Co"
            }, 
            {
                "actualWeightPercent": "0", 
                "element": "W"
            }, 
            {
                "actualWeightPercent": "1", 
                "element": "Al"
            }, 
            {
                "actualWeightPercent": "0", 
                "element": "Ti"
            }
        ], 
        "properties": [
            {
                "scalars": "1295.3", 
                "units": "MPa", 
                "name": "Yield strength, YS"
            }, 
            {
                "scalars": "14", 
                "units": "%", 
                "name": "Elongation"
            }
        ]
    }, 
    {
        "category": "system.chemical", 
        "composition": [
            {
                "actualWeightPercent": "0.04", 
                "element": "C"
            }, 
            {
                "actualWeightPercent": "0.01", 
                "element": "Mn"
            }, 
            {
                "actualWeightPercent": "0.02", 
                "element": "Si"
            }, 
            {
                "actualWeightPercent": "12.52", 
                "element": "Cr"
            }, 
            {
                "actualWeightPercent": "8.63", 
                "element": "Ni"
            }, 
            {
                "actualWeightPercent": "2.1", 
                "element": "Mo"
            }, 
            {
                "actualWeightPercent": "0.01", 
                "element": "V"
            }, 
            {
                "actualWeightPercent": "0", 
                "element": "N"
            }, 
            {
                "actualWeightPercent": "0.01", 
                "element": "Nb"
            }, 
            {
                "actualWeightPercent": "0.01", 
                "element": "Co"
            }, 
            {
                "actualWeightPercent": "0", 
                "element": "W"
            }, 
            {
                "actualWeightPercent": "1", 
                "element": "Al"
            }, 
            {
                "actualWeightPercent": "0", 
                "element": "Ti"
            }
        ], 
        "properties": [
            {
                "scalars": "1274.7", 
                "units": "MPa", 
                "name": "Yield strength, YS"
            }, 
            {
                "scalars": "1336.7", 
                "units": "MPa", 
                "name": "Ultimate tensile strength, UTS"
            }, 
            {
                "scalars": "15", 
                "units": "%", 
                "name": "Elongation"
            }, 
            {
                "scalars": "138.3", 
                "units": "J", 
                "name": "Charpy impact energy"
            }
        ]
    }, 
    {
        "category": "system.chemical", 
        "composition": [
            {
                "actualWeightPercent": "0.04", 
                "element": "C"
            }, 
            {
                "actualWeightPercent": "0.01", 
                "element": "Mn"
            }, 
            {
                "actualWeightPercent": "0.02", 
                "element": "Si"
            }, 
            {
                "actualWeightPercent": "12.52", 
                "element": "Cr"
            }, 
            {
                "actualWeightPercent": "8.63", 
                "element": "Ni"
            }, 
            {
                "actualWeightPercent": "2.1", 
                "element": "Mo"
            }, 
            {
                "actualWeightPercent": "0.01", 
                "element": "V"
            }, 
            {
                "actualWeightPercent": "0", 
                "element": "N"
            }, 
            {
                "actualWeightPercent": "0.01", 
                "element": "Nb"
            }, 
            {
                "actualWeightPercent": "0.01", 
                "element": "Co"
            }, 
            {
                "actualWeightPercent": "0", 
                "element": "W"
            }, 
            {
                "actualWeightPercent": "1", 
                "element": "Al"
            }, 
            {
                "actualWeightPercent": "0", 
                "element": "Ti"
            }
        ], 
        "properties": [
            {
                "scalars": "1274.7", 
                "units": "MPa", 
                "name": "Yield strength, YS"
            }, 
            {
                "scalars": "1336.7", 
                "units": "MPa", 
                "name": "Ultimate tensile strength, UTS"
            }, 
            {
                "scalars": "15", 
                "units": "%", 
                "name": "Elongation"
            }
        ]
    }, 
    {
        "category": "system.chemical", 
        "composition": [
            {
                "actualWeightPercent": "0.04", 
                "element": "C"
            }, 
            {
                "actualWeightPercent": "0.01", 
                "element": "Mn"
            }, 
            {
                "actualWeightPercent": "0.02", 
                "element": "Si"
            }, 
            {
                "actualWeightPercent": "12.52", 
                "element": "Cr"
            }, 
            {
                "actualWeightPercent": "8.63", 
                "element": "Ni"
            }, 
            {
                "actualWeightPercent": "2.1", 
                "element": "Mo"
            }, 
            {
                "actualWeightPercent": "0.01", 
                "element": "V"
            }, 
            {
                "actualWeightPercent": "0", 
                "element": "N"
            }, 
            {
                "actualWeightPercent": "0.01", 
                "element": "Nb"
            }, 
            {
                "actualWeightPercent": "0.01", 
                "element": "Co"
            }, 
            {
                "actualWeightPercent": "0", 
                "element": "W"
            }, 
            {
                "actualWeightPercent": "1", 
                "element": "Al"
            }, 
            {
                "actualWeightPercent": "0", 
                "element": "Ti"
            }
        ], 
        "properties": [
            {
                "scalars": "1274.7", 
                "units": "MPa", 
                "name": "Yield strength, YS"
            }, 
            {
                "scalars": "1336.7", 
                "units": "MPa", 
                "name": "Ultimate tensile strength, UTS"
            }, 
            {
                "scalars": "15", 
                "units": "%", 
                "name": "Elongation"
            }
        ]
    }, 
    {
        "category": "system.chemical", 
        "composition": [
            {
                "actualWeightPercent": "0.04", 
                "element": "C"
            }, 
            {
                "actualWeightPercent": "0.01", 
                "element": "Mn"
            }, 
            {
                "actualWeightPercent": "0.02", 
                "element": "Si"
            }, 
            {
