Repository: hackingmaterials/automatminer

automatminer is an automatic prediction engine for materials properties.
- **Website (including documentation):** <https://hackingmaterials.github.io/automatminer>
- **Help/Support:** <https://groups.google.com/forum/#!forum/matminer>
- **Source:** <https://github.com/hackingmaterials/automatminer>

File: matbench/data/sources/steel_strength.json (part 26 of 57)
[
                "element": "Mo"
            }, 
            {
                "actualWeightPercent": "0.01", 
                "element": "V"
            }, 
            {
                "actualWeightPercent": "0", 
                "element": "N"
            }, 
            {
                "actualWeightPercent": "0.01", 
                "element": "Nb"
            }, 
            {
                "actualWeightPercent": "0.01", 
                "element": "Co"
            }, 
            {
                "actualWeightPercent": "0", 
                "element": "W"
            }, 
            {
                "actualWeightPercent": "1.07", 
                "element": "Al"
            }, 
            {
                "actualWeightPercent": "0.05", 
                "element": "Ti"
            }
        ], 
        "properties": [
            {
                "scalars": "1254", 
                "units": "MPa", 
                "name": "Yield strength, YS"
            }, 
            {
                "scalars": "19", 
                "units": "%", 
                "name": "Elongation"
            }, 
            {
                "scalars": "169.5", 
                "units": "J", 
                "name": "Charpy impact energy"
            }
        ]
    }, 
    {
        "category": "system.chemical", 
        "composition": [
            {
                "actualWeightPercent": "0.03", 
                "element": "C"
            }, 
            {
                "actualWeightPercent": "0.01", 
                "element": "Mn"
            }, 
            {
                "actualWeightPercent": "0.01", 
                "element": "Si"
            }, 
            {
                "actualWeightPercent": "12.49", 
                "element": "Cr"
            }, 
            {
                "actualWeightPercent": "8.31", 
                "element": "Ni"
            }, 
            {
                "actualWeightPercent": "2.22", 
                "element": "Mo"
            }, 
            {
                "actualWeightPercent": "0.01", 
                "element": "V"
            }, 
            {
                "actualWeightPercent": "0", 
                "element": "N"
            }, 
            {
                "actualWeightPercent": "0.01", 
                "element": "Nb"
            }, 
            {
                "actualWeightPercent": "0.01", 
                "element": "Co"
            }, 
            {
                "actualWeightPercent": "0", 
                "element": "W"
            }, 
            {
                "actualWeightPercent": "1.07", 
                "element": "Al"
            }, 
            {
                "actualWeightPercent": "0.05", 
                "element": "Ti"
            }
        ], 
        "properties": [
            {
                "scalars": "1254", 
                "units": "MPa", 
                "name": "Yield strength, YS"
            }, 
            {
                "scalars": "19", 
                "units": "%", 
                "name": "Elongation"
            }, 
            {
                "scalars": "118", 
                "units": "J", 
                "name": "Charpy impact energy"
            }
        ]
    }, 
    {
        "category": "system.chemical", 
        "composition": [
            {
                "actualWeightPercent": "0.03", 
                "element": "C"
            }, 
            {
                "actualWeightPercent": "0.01", 
                "element": "Mn"
            }, 
            {
                "actualWeightPercent": "0.01", 
                "element": "Si"
            }, 
            {
                "actualWeightPercent": "12.49", 
                "element": "Cr"
            }, 
            {
                "actualWeightPercent": "8.31", 
                "element": "Ni"
            }, 
            {
                "actualWeightPercent": "2.22", 
                "element": "Mo"
            }, 
            {
                "actualWeightPercent": "0.01", 
                "element": "V"
            }, 
            {
                "actualWeightPercent": "0", 
                "element": "N"
            }, 
            {
                "actualWeightPercent": "0.01", 
                "element": "Nb"
            }, 
            {
                "actualWeightPercent": "0.01", 
                "element": "Co"
            }, 
            {
                "actualWeightPercent": "0", 
                "element": "W"
            }, 
            {
                "actualWeightPercent": "1.07", 
                "element": "Al"
            }, 
            {
                "actualWeightPercent": "0.05", 
                "element": "Ti"
            }
        ], 
        "properties": [
            {
                "scalars": "1254", 
                "units": "MPa", 
                "name": "Yield strength, YS"
            }, 
            {
                "scalars": "19", 
                "units": "%", 
                "name": "Elongation"
            }, 
            {
                "scalars": "73.2", 
                "units": "J", 
                "name": "Charpy impact energy"
            }
        ]
    }, 
    {
        "category": "system.chemical", 
        "composition": [
            {
                "actualWeightPercent": "0.03", 
                "element": "C"
            }, 
            {
                "actualWeightPercent": "0.01", 
                "element": "Mn"
            }, 
            {
                "actualWeightPercent": "0.01", 
                "element": "Si"
            }, 
            {
                "actualWeightPercent": "12.49", 
                "element": "Cr"
            }, 
            {
                "actualWeightPercent": "8.31", 
                "element": "Ni"
            }, 
            {
                "actualWeightPercent": "2.22", 
                "element": "Mo"
            }, 
            {
                "actualWeightPercent": "0.01", 
                "element": "V"
            }, 
            {
                "actualWeightPercent": "0", 
                "element": "N"
            }, 
            {
                "actualWeightPercent": "0.01", 
                "element": "Nb"
            }, 
            {
                "actualWeightPercent": "0.01", 
                "element": "Co"
            }, 
            {
                "actualWeightPercent": "0", 
                "element": "W"
            }, 
            {
                "actualWeightPercent": "1.07", 
                "element": "Al"
            }, 
            {
                "actualWeightPercent": "0.05", 
                "element": "Ti"
            }
        ], 
        "properties": [
            {
                "scalars": "1309.1", 
                "units": "MPa", 
                "name": "Yield strength, YS"
            }, 
            {
                "scalars": "18", 
                "units": "%", 
                "name": "Elongation"
            }, 
            {
                "scalars": "222.4", 
                "units": "J", 
                "name": "Charpy impact energy"
            }
        ]
    }, 
    {
        "category": "system.chemical", 
        "composition": [
            {
                "actualWeightPercent": "0.03", 
                "element": "C"
            }, 
            {
                "actualWeightPercent": "0.01", 
                "element": "Mn"
            }, 
            {
                "actualWeightPercent": "0.01", 
                "element": "Si"
            }, 
            {
                "actualWeightPercent": "12.49", 
                "element": "Cr"
            }, 
            {
                "actualWeightPercent": "8.31", 
                "element": "Ni"
            }, 
            {
                "actualWeightPercent": "2.22", 
                "element": "Mo"
            }, 
            {
                "actualWeightPercent": "0.01", 
                "element": "V"
            }, 
            {
                "actualWeightPercent": "0", 
                "element": "N"
            }, 
            {
                "actualWeightPercent": "0.01", 
                "element": "Nb"
            }, 
            {
                "actualWeightPercent": "0.01", 
                "element": "Co"
            }, 
            {
                "actualWeightPercent": "0", 
                "element": "W"
            }, 
            {
                "actualWeightPercent": "1.07", 
                "element": "Al"
            }, 
            {
                "actualWeightPercent": "0.05", 
                "element": "Ti"
            }
        ], 
        "properties": [
            {
                "scalars": "1309.1", 
                "units": "MPa", 
                "name": "Yield strength, YS"
            }, 
            {
                "scalars": "18", 
                "units": "%", 
                "name": "Elongation"
            }, 
            {
                "scalars": "174.9", 
                "units": "J", 
                "name": "Charpy impact energy"
            }
        ]
    }, 
    {
        "category": "system.chemical", 
        "composition": [
            {
                "actualWeightPercent": "0.03", 
                "element": "C"
            }, 
            {
                "actualWeightPercent": "0.01", 
                "element": "Mn"
            }, 
            {
                "actualWeightPercent": "0.01", 
                "element": "Si"
            }, 
            {
                "actualWeightPercent": "12.49", 
                "element": "Cr"
            }, 
            {
                "actualWeightPercent": "8.31", 
                "element": "Ni"
            }, 
            {
                "actualWeightPercent": "2.22", 
                "element": "Mo"
            }, 
            {
                "actualWeightPercent": "0.01", 
                "element": "V"
            }, 
            {
                "actualWeightPercent": "0", 
                "element": "N"
            }, 
            {
                "actualWeightPercent": "0.01", 
                "element": "Nb"
            }, 
            {
                "actualWeightPercent": "0.01", 
                "element": "Co"
            }, 
            {
                "actualWeightPercent": "0", 
                "element": "W"
            }, 
            {
                "actualWeightPercent": "1.07", 
                "element": "Al"
            }, 
            {
                "actualWeightPercent": "0.05", 
                "element": "Ti"
            }
        ], 
        "properties": [
            {
                "scalars": "1309.1", 
                "units": "MPa", 
                "name": "Yield strength, YS"
            }, 
            {
                "scalars": "18", 
                "units": "%", 
                "name": "Elongation"
            }, 
            {
                "scalars": "170.8", 
                "units": "J", 
                "name": "Charpy impact energy"
            }
        ]
    }, 
    {
        "category": "system.chemical", 
        "composition": [
            {
                "actualWeightPercent": "0.03", 
                "element": "C"
            }, 
            {
                "actualWeightPercent": "0.01", 
                "element": "Mn"
            }, 
            {
                "actualWeightPercent": "0.01", 
                "element": "Si"
            }, 
            {
                "actualWeightPercent": "12.49", 
                "element": "Cr"
            }, 
            {
                "actualWeightPercent": "8.31", 
                "element": "Ni"
            }, 
            {
                "actualWeightPercent": "2.22", 
                "element": "Mo"
            }, 
            {
                "actualWeightPercent": "0.01", 
                "element": "V"
            }, 
            {
                "actualWeightPercent": "0", 
                "element": "N"
            }, 
            {
                "actualWeightPercent": "0.01", 
                "element": "Nb"
            }, 
            {
                "actualWeightPercent": "0.01", 
                "element": "Co"
            }, 
            {
                "actualWeightPercent": "0", 
                "element": "W"
            }, 
            {
                "actualWeightPercent": "1.07", 
                "element": "Al"
            }, 
            {
                "actualWeightPercent": "0.05", 
                "element": "Ti"
            }
        ], 
        "properties": [
            {
                "scalars": "1309.1", 
                "units": "MPa", 
                "name": "Yield strength, YS"
            }, 
            {
                "scalars": "18", 
                "units": "%", 
                "name": "Elongation"
            }, 
            {
                "scalars": "84.1", 
                "units": "J", 
                "name": "Charpy impact energy"
            }
        ]
    }, 
    {
        "category": "system.chemical", 
        "composition": [
            {
                "actualWeightPercent": "0.03", 
                "element": "C"
            }, 
            {
                "actualWeightPercent": "0.01", 
                "element": "Mn"
            }, 
            {
                "actualWeightPercent": "0.01", 
                "element": "Si"
            }, 
            {
                "actualWeightPercent": "12.47", 
                "element": "Cr"
            }, 
            {
                "actualWeightPercent": "8.31", 
                "element": "Ni"
            }, 
            {
                "actualWeightPercent": "2.2", 
                "element": "Mo"
            }, 
            {
                "actualWeightPercent": "0.01", 
                "element": "V"
            }, 
            {
                "actualWeightPercent": "0", 
                "element": "N"
            }, 
            {
                "actualWeightPercent": "0.01", 
                "element": "Nb"
            }, 
            {
                "actualWeightPercent": "0.01", 
                "element": "Co"
            }, 
            {
                "actualWeightPercent": "0", 
                "element": "W"
            }, 
            {
                "actualWeightPercent": "1.03", 
                "element": "Al"
            }, 
            {
                "actualWeightPercent": "0.02", 
                "element": "Ti"
            }
        ], 
        "properties": [
            {
                "scalars": "1247.1", 
                "units": "MPa", 
                "name": "Yield strength, YS"
            }, 
            {
                "scalars": "19", 
                "units": "%", 
                "name": "Elongation"
            }, 
            {
                "scalars": "197.9", 
                "units": "J", 
                "name": "Charpy impact energy"
            }
        ]
    }, 
    {
        "category": "system.chemical", 
        "composition": [
            {
                "actualWeightPercent": "0.03", 
                "element": "C"
            }, 
            {
                "actualWeightPercent": "0.01", 
                "element": "Mn"
            }, 
            {
                "actualWeightPercent": "0.01", 
                "element": "Si"
            }, 
            {
                "actualWeightPercent": "12.47", 
                "element": "Cr"
            }, 
            {
                "actualWeightPercent": "8.31", 
                "element": "Ni"
            }, 
            {
                "actualWeightPercent": "2.2", 
                "element": "Mo"
            }, 
            {
                "actualWeightPercent": "0.01", 
                "element": "V"
            }, 
            {
                "actualWeightPercent": "0", 
                "element": "N"
            }, 
            {
                "actualWeightPercent": "0.01", 
                "element": "Nb"
            }, 
            {
                "actualWeightPercent": "0.01", 
                "element": "Co"
            }, 
            {
                "actualWeightPercent": "0", 
                "element": "W"
            }, 
            {
                "actualWeightPercent": "1.03", 
                "element": "Al"
            }, 
            {
                "actualWeightPercent": "0.02", 
                "element": "Ti"
            }
        ], 
        "properties": [
            {
                "scalars": "1247.1", 
                "units": "MPa", 
                "name": "Yield strength, YS"
            }, 
            {
                "scalars": "19", 
                "units": "%", 
                "name": "Elongation"
            }, 
            {
                "scalars": "234.6", 
                "units": "J", 
                "name": "Charpy impact energy"
            }
        ]
    }, 
    {
        "category": "system.chemical", 
        "composition": [
            {
                "actualWeightPercent": "0.03", 
                "element": "C"
            }, 
            {
                "actualWeightPercent": "0.01", 
                "element": "Mn"
            }, 
            {
                "actualWeightPercent": "0.01", 
                "element": "Si"
            }, 
            {
                "actualWeightPercent": "12.47", 
                "element": "Cr"
            }, 
            {
                "actualWeightPercent": "8.31", 
                "element": "Ni"
            }, 
            {
                "actualWeightPercent": "2.2", 
                "element": "Mo"
            }, 
            {
                "actualWeightPercent": "0.01", 
                "element": "V"
            }, 
            {
                "actualWeightPercent": "0", 
                "element": "N"
            }, 
            {
                "actualWeightPercent": "0.01", 
                "element": "Nb"
            }, 
            {
                "actualWeightPercent": "0.01", 
                "element": "Co"
            }, 
            {
                "actualWeightPercent": "0", 
                "element": "W"
            }, 
            {
                "actualWeightPercent": "1.03", 
                "element": "Al"
            }, 
            {
                "actualWeightPercent": "0.02", 
                "element": "Ti"
            }
        ], 
        "properties": [
            {
                "scalars": "1247.1", 
                "units": "MPa", 
                "name": "Yield strength, YS"
            }, 
            {
                "scalars": "19", 
                "units": "%", 
                "name": "Elongation"
            }, 
            {
                "scalars": "196.6", 
                "units": "J", 
                "name": "Charpy impact energy"
            }
        ]
    }, 
    {
        "category": "system.chemical", 
        "composition": [
            {
                "actualWeightPercent": "0.03", 
                "element": "C"
            }, 
            {
                "actualWeightPercent": "0.01", 
                "element": "Mn"
            }, 
            {
                "actualWeightPercent": "0.01", 
                "element": "Si"
            }, 
            {
                "actualWeightPercent": "12.47", 
                "element": "Cr"
            }, 
            {
                "actualWeightPercent": "8.31", 
                "element": "Ni"
            }, 
            {
                "actualWeightPercent": "2.2", 
                "element": "Mo"
            }, 
            {
                "actualWeightPercent": "0.01", 
                "element": "V"
            }, 
            {
                "actualWeightPercent": "0", 
                "element": "N"
            }, 
            {
                "actualWeightPercent": "0.01", 
                "element": "Nb"
            }, 
            {
                "actualWeightPercent": "0.01", 
                "element": "Co"
            }, 
            {
                "actualWeightPercent": "0", 
                "element": "W"
            }, 
            {
                "actualWeightPercent": "1.03", 
                "element": "Al"
            }, 
            {
                "actualWeightPercent": "0.02", 
                "element": "Ti"
            }
        ], 
        "properties": [
            {
                "scalars": "1247.1", 
                "units": "MPa", 
                "name": "Yield strength, YS"
            }, 
            {
                "scalars": "19", 
                "units": "%", 
                "name": "Elongation"
            }, 
            {
                "scalars": "207.4", 
                "units": "J", 
                "name": "Charpy impact energy"
            }
        ]
    }, 
    {
        "category": "system.chemical", 
        "composition": [
            {
                "actualWeightPercent": "0.03", 
                "element": "C"
            }, 
            {
                "actualWeightPercent": "0.01", 
                "element": "Mn"
            }, 
            {
                "actualWeightPercent": "0.01", 
                "element": "Si"
            }, 
            {
                "actualWeightPercent": "12.47", 
                "element": "Cr"
            }, 
            {
                "actualWeightPercent": "8.31", 
                "element": "Ni"
            }, 
            {
                "actualWeightPercent": "2.2", 
                "element": "Mo"
            }, 
            {
                "actualWeightPercent": "0.01", 
                "element": "V"
            }, 
            {
                "actualWeightPercent": "0", 
                "element": "N"
            }, 
            {
                "actualWeightPercent": "0.01", 
                "element": "Nb"
            }, 
            {
                "actualWeightPercent": "0.01", 
                "element": "Co"
            }, 
            {
                "actualWeightPercent": "0", 
                "element": "W"
            }, 
            {
                "actualWeightPercent": "1.03", 
                "element": "Al"
            }, 
            {
                "actualWeightPercent": "0.02", 
                "element": "Ti"
            }
        ], 
        "properties": [
            {
                "scalars": "1247.1", 
                "units": "MPa", 
                "name": "Yield strength, YS"
            }, 
            {
                "scalars": "19", 
                "units": "%", 
                "name": "Elongation"
            }, 
            {
                "scalars": "216.9", 
                "units": "J", 
                "name": "Charpy impact energy"
            }
        ]
    }, 
    {
        "category": "system.chemical", 
        "composition": [
            {
                "actualWeightPercent": "0.03", 
                "element": "C"
            }, 
            {
                "actualWeightPercent": "0.01", 
                "element": "Mn"
            }, 
            {
                "actualWeightPercent": "0.01", 
                "element": "Si"
            }, 
            {
                "actualWeightPercent": "12.47", 
                "element": "Cr"
            }, 
            {
                "actualWeightPercent": "8.31", 
                "element": "Ni"
            }, 
            {
                "actualWeightPercent": "2.2", 
                "element": "Mo"
            }, 
            {
                "actualWeightPercent": "0.01", 
                "element": "V"
            }, 
            {
                "actualWeightPercent": "0", 
                "element": "N"
            }, 
            {
                "actualWeightPercent": "0.01", 
                "element": "Nb"
            }, 
            {
                "actualWeightPercent": "0.01", 
                "element": "Co"
            }, 
            {
                "actualWeightPercent": "0", 
                "element": "W"
            }, 
            {
                "actualWeightPercent": "1.03", 
                "element": "Al"
            }, 
            {
                "actualWeightPercent": "0.02", 
                "element": "Ti"
            }
        ], 
        "properties": [
            {
                "scalars": "1247.1", 
                "units": "MPa", 
                "name": "Yield strength, YS"
            }, 
            {
                "scalars": "19", 
                "units": "%", 
                "name": "Elongation"
            }, 
            {
                "scalars": "212.9", 
                "units": "J", 
                "name": "Charpy impact energy"
            }
        ]
    }, 
    {
        "category": "system.chemical", 
        "composition": [
            {
                "actualWeightPercent": "0.03", 
                "element": "C"
            }, 
            {
                "actualWeightPercent": "0.01", 
                "element": "Mn"
            }, 
            {
                "actualWeightPercent": "0.01", 
                "element": "Si"
            }, 
            {
                "actualWeightPercent": "12.47", 
                "element": "Cr"
            }, 
            {
                "actualWeightPercent": "8.31", 
                "element": "Ni"
            }, 
            {
                "actualWeightPercent": "2.2", 
                "element": "Mo"
            }, 
            {
                "actualWeightPercent": "0.01", 
                "element": "V"
            }, 
            {
                "actualWeightPercent": "0", 
                "element": "N"
            }, 
            {
                "actualWeightPercent": "0.01", 
                "element": "Nb"
            }, 
            {
                "actualWeightPercent": "0.01", 
                "element": "Co"
            }, 
            {
                "actualWeightPercent": "0", 
                "element": "W"
            }, 
            {
                "actualWeightPercent": "1.03", 
                "element": "Al"
            }, 
            {
                "actualWeightPercent": "0.02", 
                "element": "Ti"
            }
        ], 
        "properties": [
            {
                "scalars": "1247.1", 
                "units": "MPa", 
                "name": "Yield strength, YS"
            }, 
            {
                "scalars": "19", 
                "units": "%", 
                "name": "Elongation"
            }, 
            {
                "scalars": "195.2", 
                "units": "J", 
                "name": "Charpy impact energy"
            }
        ]
    }, 
    {
        "category": "system.chemical", 
        "composition": [
            {
                "actualWeightPercent": "0.03", 
                "element": "C"
            }, 
            {
                "actualWeightPercent": "0.01", 
                "element": "Mn"
            }, 
            {
                "actualWeightPercent": "0.01", 
                "element": "Si"
            }, 
            {
                "actualWeightPercent": "12.47", 
                "element": "Cr"
            }, 
            {
                "actualWeightPercent": "8.31", 
                "element": "Ni"
            }, 
            {
                "actualWeightPercent": "2.2", 
                "element": "Mo"
            }, 
            {
                "actualWeightPercent": "0.01", 
                "element": "V"
            }, 
            {
                "actualWeightPercent": "0", 
                "element": "N"
            }, 
            {
                "actualWeightPercent": "0.01", 
                "element": "Nb"
            }, 
            {
                "actualWeightPercent": "0.01", 
                "element": "Co"
            }, 
            {
                "actualWeightPercent": "0", 
                "element": "W"
            }, 
            {
                "actualWeightPercent": "1.03", 
                "element": "Al"
            }, 
            {
                "actualWeightPercent": "0.02", 
                "element": "Ti"
            }
        ], 
        "properties": [
            {
                "scalars": "1247.1", 
                "units": "MPa", 
                "name": "Yield strength, YS"
            }, 
            {
                "scalars": "19", 
                "units": "%", 
                "name": "Elongation"
            }, 
            {
                "scalars": "188.5", 
                "units": "J", 
                "name": "Charpy impact energy"
            }
        ]
    }, 
    {
        "category": "system.chemical", 
        "composition": [
            {
                "actualWeightPercent": "0.04", 
                "element": "C"
            }, 
            {
                "actualWeightPercent": "0.01", 
                "element": "Mn"
            }, 
            {
                "actualWeightPercent": "0.01", 
                "element": "Si"
            }, 
            {
                "actualWeightPercent": "12.45", 
                "element": "Cr"
            }, 
            {
                "actualWeightPercent": "8.33", 
                "element": "Ni"
            }, 
            {
                "actualWeightPercent": "2.2", 
                "element": "Mo"
            }, 
            {
                "actualWeightPercent": "0.01", 
                "element": "V"
            }, 
            {
                "actualWeightPercent": "0", 
                "element": "N"
            }, 
            {
                "actualWeightPercent": "0.01", 
                "element": "Nb"
            }, 
            {
                "actualWeightPercent": "0.01", 
                "element": "Co"
            }, 
            {
                "actualWeightPercent": "0", 
                "element": "W"
            }, 
            {
                "actualWeightPercent": "1.04", 
                "element": "Al"
            }, 
            {
                "actualWeightPercent": "0.1", 
                "element": "Ti"
            }
        ], 
        "properties": [
            {
                "scalars": "1309.1", 
                "units": "MPa", 
                "name": "Yield strength, YS"
            }, 
            {
                "scalars": "18", 
                "units": "%", 
                "name": "Elongation"
            }, 
            {
                "scalars": "155.9", 
                "units": "J", 
                "name": "Charpy impact energy"
            }
        ]
    }, 
    {
        "category": "system.chemical", 
        "composition": [
            {
                "actualWeightPercent": "0.04", 
                "element": "C"
            }, 
            {
                "actualWeightPercent": "0.01", 
                "element": "Mn"
            }, 
            {
                "actualWeightPercent": "0.01", 
                "element": "Si"
            }, 
            {
                "actualWeightPercent": "12.45", 
                "element": "Cr"
            }, 
            {
                "actualWeightPercent": "8.33", 
                "element": "Ni"
            }, 
            {
                "actualWeightPercent": "2.2", 
                "element": "Mo"
            }, 
            {
                "actualWeightPercent": "0.01", 
                "element": "V"
            }, 
            {
                "actualWeightPercent": "0", 
                "element": "N"
            }, 
            {
                "actualWeightPercent": "0.01", 
                "element": "Nb"
            }, 
            {
                "actualWeightPercent": "0.01", 
                "element": "Co"
            }, 
            {
                "actualWeightPercent": "0", 
                "element": "W"
            }, 
            {
                "actualWeightPercent": "1.04", 
                "element": "Al"
            }, 
            {
                "actualWeightPercent": "0.1", 
                "element": "Ti"
            }
        ], 
        "properties": [
            {
                "scalars": "1309.1", 
                "units": "MPa", 
                "name": "Yield strength, YS"
            }, 
            {
                "scalars": "18", 
                "units": "%", 
                "name": "Elongation"
            }, 
            {
                "scalars": "100.3", 
                "units": "J", 
                "name": "Charpy impact energy"
            }
        ]
    }, 
    {
        "category": "system.chemical", 
        "composition": [
            {
                "actualWeightPercent": "0.04", 
                "element": "C"
            }, 
            {
                "actualWeightPercent": "0.01", 
                "element": "Mn"
            }, 
            {
                "actualWeightPercent": "0.01", 
                "element": "Si"
            }, 
            {
                "actualWeightPercent": "12.45", 
                "element": "Cr"
            }, 
            {
                "actualWeightPercent": "8.33", 
                "element": "Ni"
            }, 
            {
                "actualWeightPercent": "2.2", 
                "element": "Mo"
            }, 
            {
                "actualWeightPercent": "0.01", 
                "element": "V"
            }, 
            {
                "actualWeightPercent": "0", 
                "element": "N"
            }, 
            {
                "actualWeightPercent": "0.01", 
                "element": "Nb"
            }, 
            {
                "actualWeightPercent": "0.01", 
                "element": "Co"
            }, 
            {
                "actualWeightPercent": "0", 
                "element": "W"
            }, 
            {
                "actualWeightPercent": "1.04", 
                "element": "Al"
            }, 
            {
                "actualWeightPercent": "0.1", 
                "element": "Ti"
            }
        ], 
        "properties": [
            {
                "scalars": "1309.1", 
                "units": "MPa", 
                "name": "Yield strength, YS"
            }, 
            {
                "scalars": "18", 
                "units": "%", 
                "name": "Elongation"
            }, 
            {
                "scalars": "67.8", 
                "units": "J", 
                "name": "Charpy impact energy"
            }
        ]
    }, 
    {
        "category": "system.chemical", 
        "composition": [
            {
                "actualWeightPercent": "0.04", 
                "element": "C"
            }, 
            {
                "actualWeightPercent": "0.01", 
                "element": "Mn"
            }, 
            {
                "actualWeightPercent": "0.01", 
                "element": "Si"
            }, 
            {
                "actualWeightPercent": "12.45", 
                "element": "Cr"
            }, 
            {
                "actualWeightPercent": "8.33", 
                "element": "Ni"
            }, 
            {
                "actualWeightPercent": "2.2", 
                "element": "Mo"
            }, 
            {
                "actualWeightPercent": "0.01", 
                "element": "V"
            }, 
            {
                "actualWeightPercent": "0", 
                "element": "N"
            }, 
            {
                "actualWeightPercent": "0.01", 
                "element": "Nb"
            }, 
            {
                "actualWeightPercent": "0.01", 
                "element": "Co"
            }, 
            {
                "actualWeightPercent": "0", 
                "element": "W"
            }, 
            {
                "actualWeightPercent": "1.04", 
                "element": "Al"
            }, 
            {
                "actualWeightPercent": "0.1", 
                "element": "Ti"
            }
        ], 
        "properties": [
            {
                "scalars": "1309.1", 
                "units": "MPa", 
                "name": "Yield strength, YS"
            }, 
            {
                "scalars": "18", 
                "units": "%", 
                "name": "Elongation"
            }, 
            {
                "scalars": "61", 
                "units": "J", 
                "name": "Charpy impact energy"
            }
        ]
    }, 
    {
        "category": "system.chemical", 
        "composition": [
            {
                "actualWeightPercent": "0.04", 
                "element": "C"
            }, 
            {
                "actualWeightPercent": "0.01", 
                "element": "Mn"
            }, 
            {
                "actualWeightPercent": "0.01", 
                "element": "Si"
            }, 
            {
                "actualWeightPercent": "12.45", 
                "element": "Cr"
            }, 
            {
                "actualWeightPercent": "8.33", 
                "element": "Ni"
            }, 
            {
                "actualWeightPercent": "2.2", 
                "element": "Mo"
            }, 
            {
                "actualWeightPercent": "0.01", 
                "element": "V"
            }, 
            {
                "actualWeightPercent": "0", 
                "element": "N"
            }, 
            {
                "actualWeightPercent": "0.01", 
                "element": "Nb"
            }, 
            {
                "actualWeightPercent": "0.01", 
                "element": "Co"
            }, 
            {
                "actualWeightPercent": "0", 
                "element": "W"
            }, 
            {
                "actualWeightPercent": "1.04", 
                "element": "Al"
            }, 
            {
                "actualWeightPercent": "0.1", 
                "element": "Ti"
            }
        ], 
        "properties": [
            {
                "scalars": "1329.8", 
                "units": "MPa", 
                "name": "Yield strength, YS"
            }, 
            {
                "scalars": "1384.9", 
                "units": "MPa", 
                "name": "Ultimate tensile strength, UTS"
            }, 
            {
                "scalars": "17", 
                "units": "%", 
                "name": "Elongation"
            }, 
            {
                "scalars": "151.8", 
                "units": "J", 
                "name": "Charpy impact energy"
            }
        ]
    }, 
    {
        "category": "system.chemical", 
        "composition": [
            {
                "actualWeightPercent": "0.04", 
                "element": "C"
            }, 
            {
                "actualWeightPercent": "0.01", 
                "element": "Mn"
            }, 
            {
                "actualWeightPercent": "0.01", 
                "element": "Si"
            }, 
            {
                "actualWeightPercent": "12.45", 
                "element": "Cr"
            }, 
            {
                "actualWeightPercent": "8.33", 
                "element": "Ni"
            }, 
            {
                "actualWeightPercent": "2.2", 
                "element": "Mo"
            }, 
            {
                "actualWeightPercent": "0.01", 
                "element": "V"
            }, 
            {
                "actualWeightPercent": "0", 
                "element": "N"
            }, 
            {
                "actualWeightPercent": "0.01", 
                "element": "Nb"
            }, 
            {
                "actualWeightPercent": "0.01", 
                "element": "Co"
            }, 
            {
                "actualWeightPercent": "0", 
                "element": "W"
