Repository: hackingmaterials/automatminer

automatminer is an automatic prediction engine for materials properties.
- **Website (including documentation):** <https://hackingmaterials.github.io/automatminer>
- **Help/Support:** <https://groups.google.com/forum/#!forum/matminer>
- **Source:** <https://github.com/hackingmaterials/automatminer>

File: matbench/data/sources/steel_strength.json (part 28 of 57)
[
            }, 
            {
                "actualWeightPercent": "0.01", 
                "element": "Co"
            }, 
            {
                "actualWeightPercent": "0", 
                "element": "W"
            }, 
            {
                "actualWeightPercent": "1.05", 
                "element": "Al"
            }, 
            {
                "actualWeightPercent": "0.05", 
                "element": "Ti"
            }
        ], 
        "properties": [
            {
                "scalars": "1267.8", 
                "units": "MPa", 
                "name": "Yield strength, YS"
            }, 
            {
                "scalars": "1316", 
                "units": "MPa", 
                "name": "Ultimate tensile strength, UTS"
            }, 
            {
                "scalars": "18", 
                "units": "%", 
                "name": "Elongation"
            }, 
            {
                "scalars": "161.3", 
                "units": "J", 
                "name": "Charpy impact energy"
            }
        ]
    }, 
    {
        "category": "system.chemical", 
        "composition": [
            {
                "actualWeightPercent": "0.03", 
                "element": "C"
            }, 
            {
                "actualWeightPercent": "0.01", 
                "element": "Mn"
            }, 
            {
                "actualWeightPercent": "0.01", 
                "element": "Si"
            }, 
            {
                "actualWeightPercent": "12.51", 
                "element": "Cr"
            }, 
            {
                "actualWeightPercent": "8.28", 
                "element": "Ni"
            }, 
            {
                "actualWeightPercent": "2.2", 
                "element": "Mo"
            }, 
            {
                "actualWeightPercent": "0.01", 
                "element": "V"
            }, 
            {
                "actualWeightPercent": "0.01", 
                "element": "N"
            }, 
            {
                "actualWeightPercent": "0.01", 
                "element": "Nb"
            }, 
            {
                "actualWeightPercent": "0.01", 
                "element": "Co"
            }, 
            {
                "actualWeightPercent": "0", 
                "element": "W"
            }, 
            {
                "actualWeightPercent": "1.05", 
                "element": "Al"
            }, 
            {
                "actualWeightPercent": "0.05", 
                "element": "Ti"
            }
        ], 
        "properties": [
            {
                "scalars": "1267.8", 
                "units": "MPa", 
                "name": "Yield strength, YS"
            }, 
            {
                "scalars": "1316", 
                "units": "MPa", 
                "name": "Ultimate tensile strength, UTS"
            }, 
            {
                "scalars": "18", 
                "units": "%", 
                "name": "Elongation"
            }, 
            {
                "scalars": "105.8", 
                "units": "J", 
                "name": "Charpy impact energy"
            }
        ]
    }, 
    {
        "category": "system.chemical", 
        "composition": [
            {
                "actualWeightPercent": "0.03", 
                "element": "C"
            }, 
            {
                "actualWeightPercent": "0.01", 
                "element": "Mn"
            }, 
            {
                "actualWeightPercent": "0.01", 
                "element": "Si"
            }, 
            {
                "actualWeightPercent": "12.51", 
                "element": "Cr"
            }, 
            {
                "actualWeightPercent": "8.28", 
                "element": "Ni"
            }, 
            {
                "actualWeightPercent": "2.2", 
                "element": "Mo"
            }, 
            {
                "actualWeightPercent": "0.01", 
                "element": "V"
            }, 
            {
                "actualWeightPercent": "0.01", 
                "element": "N"
            }, 
            {
                "actualWeightPercent": "0.01", 
                "element": "Nb"
            }, 
            {
                "actualWeightPercent": "0.01", 
                "element": "Co"
            }, 
            {
                "actualWeightPercent": "0", 
                "element": "W"
            }, 
            {
                "actualWeightPercent": "1.05", 
                "element": "Al"
            }, 
            {
                "actualWeightPercent": "0.05", 
                "element": "Ti"
            }
        ], 
        "properties": [
            {
                "scalars": "1267.8", 
                "units": "MPa", 
                "name": "Yield strength, YS"
            }, 
            {
                "scalars": "1316", 
                "units": "MPa", 
                "name": "Ultimate tensile strength, UTS"
            }, 
            {
                "scalars": "18", 
                "units": "%", 
                "name": "Elongation"
            }, 
            {
                "scalars": "86.8", 
                "units": "J", 
                "name": "Charpy impact energy"
            }
        ]
    }, 
    {
        "category": "system.chemical", 
        "composition": [
            {
                "actualWeightPercent": "0.03", 
                "element": "C"
            }, 
            {
                "actualWeightPercent": "0.01", 
                "element": "Mn"
            }, 
            {
                "actualWeightPercent": "0.01", 
                "element": "Si"
            }, 
            {
                "actualWeightPercent": "12.51", 
                "element": "Cr"
            }, 
            {
                "actualWeightPercent": "8.28", 
                "element": "Ni"
            }, 
            {
                "actualWeightPercent": "2.2", 
                "element": "Mo"
            }, 
            {
                "actualWeightPercent": "0.01", 
                "element": "V"
            }, 
            {
                "actualWeightPercent": "0.01", 
                "element": "N"
            }, 
            {
                "actualWeightPercent": "0.01", 
                "element": "Nb"
            }, 
            {
                "actualWeightPercent": "0.01", 
                "element": "Co"
            }, 
            {
                "actualWeightPercent": "0", 
                "element": "W"
            }, 
            {
                "actualWeightPercent": "1.05", 
                "element": "Al"
            }, 
            {
                "actualWeightPercent": "0.05", 
                "element": "Ti"
            }
        ], 
        "properties": [
            {
                "scalars": "1267.8", 
                "units": "MPa", 
                "name": "Yield strength, YS"
            }, 
            {
                "scalars": "1316", 
                "units": "MPa", 
                "name": "Ultimate tensile strength, UTS"
            }, 
            {
                "scalars": "18", 
                "units": "%", 
                "name": "Elongation"
            }, 
            {
                "scalars": "71.9", 
                "units": "J", 
                "name": "Charpy impact energy"
            }
        ]
    }, 
    {
        "category": "system.chemical", 
        "composition": [
            {
                "actualWeightPercent": "0.03", 
                "element": "C"
            }, 
            {
                "actualWeightPercent": "0.01", 
                "element": "Mn"
            }, 
            {
                "actualWeightPercent": "0.01", 
                "element": "Si"
            }, 
            {
                "actualWeightPercent": "12.51", 
                "element": "Cr"
            }, 
            {
                "actualWeightPercent": "8.28", 
                "element": "Ni"
            }, 
            {
                "actualWeightPercent": "2.2", 
                "element": "Mo"
            }, 
            {
                "actualWeightPercent": "0.01", 
                "element": "V"
            }, 
            {
                "actualWeightPercent": "0.01", 
                "element": "N"
            }, 
            {
                "actualWeightPercent": "0.01", 
                "element": "Nb"
            }, 
            {
                "actualWeightPercent": "0.01", 
                "element": "Co"
            }, 
            {
                "actualWeightPercent": "0", 
                "element": "W"
            }, 
            {
                "actualWeightPercent": "1.05", 
                "element": "Al"
            }, 
            {
                "actualWeightPercent": "0.05", 
                "element": "Ti"
            }
        ], 
        "properties": [
            {
                "scalars": "1254", 
                "units": "MPa", 
                "name": "Yield strength, YS"
            }, 
            {
                "scalars": "1316", 
                "units": "MPa", 
                "name": "Ultimate tensile strength, UTS"
            }, 
            {
                "scalars": "19", 
                "units": "%", 
                "name": "Elongation"
            }, 
            {
                "scalars": "149.1", 
                "units": "J", 
                "name": "Charpy impact energy"
            }
        ]
    }, 
    {
        "category": "system.chemical", 
        "composition": [
            {
                "actualWeightPercent": "0.03", 
                "element": "C"
            }, 
            {
                "actualWeightPercent": "0.01", 
                "element": "Mn"
            }, 
            {
                "actualWeightPercent": "0.01", 
                "element": "Si"
            }, 
            {
                "actualWeightPercent": "12.51", 
                "element": "Cr"
            }, 
            {
                "actualWeightPercent": "8.28", 
                "element": "Ni"
            }, 
            {
                "actualWeightPercent": "2.2", 
                "element": "Mo"
            }, 
            {
                "actualWeightPercent": "0.01", 
                "element": "V"
            }, 
            {
                "actualWeightPercent": "0.01", 
                "element": "N"
            }, 
            {
                "actualWeightPercent": "0.01", 
                "element": "Nb"
            }, 
            {
                "actualWeightPercent": "0.01", 
                "element": "Co"
            }, 
            {
                "actualWeightPercent": "0", 
                "element": "W"
            }, 
            {
                "actualWeightPercent": "1.05", 
                "element": "Al"
            }, 
            {
                "actualWeightPercent": "0.05", 
                "element": "Ti"
            }
        ], 
        "properties": [
            {
                "scalars": "1254", 
                "units": "MPa", 
                "name": "Yield strength, YS"
            }, 
            {
                "scalars": "1316", 
                "units": "MPa", 
                "name": "Ultimate tensile strength, UTS"
            }, 
            {
                "scalars": "19", 
                "units": "%", 
                "name": "Elongation"
            }, 
            {
                "scalars": "112.5", 
                "units": "J", 
                "name": "Charpy impact energy"
            }
        ]
    }, 
    {
        "category": "system.chemical", 
        "composition": [
            {
                "actualWeightPercent": "0.03", 
                "element": "C"
            }, 
            {
                "actualWeightPercent": "0.01", 
                "element": "Mn"
            }, 
            {
                "actualWeightPercent": "0.01", 
                "element": "Si"
            }, 
            {
                "actualWeightPercent": "12.51", 
                "element": "Cr"
            }, 
            {
                "actualWeightPercent": "8.28", 
                "element": "Ni"
            }, 
            {
                "actualWeightPercent": "2.2", 
                "element": "Mo"
            }, 
            {
                "actualWeightPercent": "0.01", 
                "element": "V"
            }, 
            {
                "actualWeightPercent": "0.01", 
                "element": "N"
            }, 
            {
                "actualWeightPercent": "0.01", 
                "element": "Nb"
            }, 
            {
                "actualWeightPercent": "0.01", 
                "element": "Co"
            }, 
            {
                "actualWeightPercent": "0", 
                "element": "W"
            }, 
            {
                "actualWeightPercent": "1.05", 
                "element": "Al"
            }, 
            {
                "actualWeightPercent": "0.05", 
                "element": "Ti"
            }
        ], 
        "properties": [
            {
                "scalars": "1254", 
                "units": "MPa", 
                "name": "Yield strength, YS"
            }, 
            {
                "scalars": "1316", 
                "units": "MPa", 
                "name": "Ultimate tensile strength, UTS"
            }, 
            {
                "scalars": "19", 
                "units": "%", 
                "name": "Elongation"
            }, 
            {
                "scalars": "97.6", 
                "units": "J", 
                "name": "Charpy impact energy"
            }
        ]
    }, 
    {
        "category": "system.chemical", 
        "composition": [
            {
                "actualWeightPercent": "0.03", 
                "element": "C"
            }, 
            {
                "actualWeightPercent": "0.01", 
                "element": "Mn"
            }, 
            {
                "actualWeightPercent": "0.01", 
                "element": "Si"
            }, 
            {
                "actualWeightPercent": "12.51", 
                "element": "Cr"
            }, 
            {
                "actualWeightPercent": "8.28", 
                "element": "Ni"
            }, 
            {
                "actualWeightPercent": "2.2", 
                "element": "Mo"
            }, 
            {
                "actualWeightPercent": "0.01", 
                "element": "V"
            }, 
            {
                "actualWeightPercent": "0.01", 
                "element": "N"
            }, 
            {
                "actualWeightPercent": "0.01", 
                "element": "Nb"
            }, 
            {
                "actualWeightPercent": "0.01", 
                "element": "Co"
            }, 
            {
                "actualWeightPercent": "0", 
                "element": "W"
            }, 
            {
                "actualWeightPercent": "1.05", 
                "element": "Al"
            }, 
            {
                "actualWeightPercent": "0.05", 
                "element": "Ti"
            }
        ], 
        "properties": [
            {
                "scalars": "1254", 
                "units": "MPa", 
                "name": "Yield strength, YS"
            }, 
            {
                "scalars": "1316", 
                "units": "MPa", 
                "name": "Ultimate tensile strength, UTS"
            }, 
            {
                "scalars": "19", 
                "units": "%", 
                "name": "Elongation"
            }, 
            {
                "scalars": "66.4", 
                "units": "J", 
                "name": "Charpy impact energy"
            }
        ]
    }, 
    {
        "category": "system.chemical", 
        "composition": [
            {
                "actualWeightPercent": "0.04", 
                "element": "C"
            }, 
            {
                "actualWeightPercent": "0.01", 
                "element": "Mn"
            }, 
            {
                "actualWeightPercent": "0.01", 
                "element": "Si"
            }, 
            {
                "actualWeightPercent": "12.35", 
                "element": "Cr"
            }, 
            {
                "actualWeightPercent": "8.27", 
                "element": "Ni"
            }, 
            {
                "actualWeightPercent": "2.21", 
                "element": "Mo"
            }, 
            {
                "actualWeightPercent": "0.01", 
                "element": "V"
            }, 
            {
                "actualWeightPercent": "0", 
                "element": "N"
            }, 
            {
                "actualWeightPercent": "0.01", 
                "element": "Nb"
            }, 
            {
                "actualWeightPercent": "0.01", 
                "element": "Co"
            }, 
            {
                "actualWeightPercent": "0", 
                "element": "W"
            }, 
            {
                "actualWeightPercent": "1.04", 
                "element": "Al"
            }, 
            {
                "actualWeightPercent": "0.03", 
                "element": "Ti"
            }
        ], 
        "properties": [
            {
                "scalars": "1274.7", 
                "units": "MPa", 
                "name": "Yield strength, YS"
            }, 
            {
                "scalars": "1329.8", 
                "units": "MPa", 
                "name": "Ultimate tensile strength, UTS"
            }, 
            {
                "scalars": "19", 
                "units": "%", 
                "name": "Elongation"
            }, 
            {
                "scalars": "150.5", 
                "units": "J", 
                "name": "Charpy impact energy"
            }
        ]
    }, 
    {
        "category": "system.chemical", 
        "composition": [
            {
                "actualWeightPercent": "0.04", 
                "element": "C"
            }, 
            {
                "actualWeightPercent": "0.01", 
                "element": "Mn"
            }, 
            {
                "actualWeightPercent": "0.01", 
                "element": "Si"
            }, 
            {
                "actualWeightPercent": "12.35", 
                "element": "Cr"
            }, 
            {
                "actualWeightPercent": "8.27", 
                "element": "Ni"
            }, 
            {
                "actualWeightPercent": "2.21", 
                "element": "Mo"
            }, 
            {
                "actualWeightPercent": "0.01", 
                "element": "V"
            }, 
            {
                "actualWeightPercent": "0", 
                "element": "N"
            }, 
            {
                "actualWeightPercent": "0.01", 
                "element": "Nb"
            }, 
            {
                "actualWeightPercent": "0.01", 
                "element": "Co"
            }, 
            {
                "actualWeightPercent": "0", 
                "element": "W"
            }, 
            {
                "actualWeightPercent": "1.04", 
                "element": "Al"
            }, 
            {
                "actualWeightPercent": "0.03", 
                "element": "Ti"
            }
        ], 
        "properties": [
            {
                "scalars": "1274.7", 
                "units": "MPa", 
                "name": "Yield strength, YS"
            }, 
            {
                "scalars": "1329.8", 
                "units": "MPa", 
                "name": "Ultimate tensile strength, UTS"
            }, 
            {
                "scalars": "19", 
                "units": "%", 
                "name": "Elongation"
            }, 
            {
                "scalars": "147.8", 
                "units": "J", 
                "name": "Charpy impact energy"
            }
        ]
    }, 
    {
        "category": "system.chemical", 
        "composition": [
            {
                "actualWeightPercent": "0.04", 
                "element": "C"
            }, 
            {
                "actualWeightPercent": "0.01", 
                "element": "Mn"
            }, 
            {
                "actualWeightPercent": "0.01", 
                "element": "Si"
            }, 
            {
                "actualWeightPercent": "12.35", 
                "element": "Cr"
            }, 
            {
                "actualWeightPercent": "8.27", 
                "element": "Ni"
            }, 
            {
                "actualWeightPercent": "2.21", 
                "element": "Mo"
            }, 
            {
                "actualWeightPercent": "0.01", 
                "element": "V"
            }, 
            {
                "actualWeightPercent": "0", 
                "element": "N"
            }, 
            {
                "actualWeightPercent": "0.01", 
                "element": "Nb"
            }, 
            {
                "actualWeightPercent": "0.01", 
                "element": "Co"
            }, 
            {
                "actualWeightPercent": "0", 
                "element": "W"
            }, 
            {
                "actualWeightPercent": "1.04", 
                "element": "Al"
            }, 
            {
                "actualWeightPercent": "0.03", 
                "element": "Ti"
            }
        ], 
        "properties": [
            {
                "scalars": "1274.7", 
                "units": "MPa", 
                "name": "Yield strength, YS"
            }, 
            {
                "scalars": "1329.8", 
                "units": "MPa", 
                "name": "Ultimate tensile strength, UTS"
            }, 
            {
                "scalars": "19", 
                "units": "%", 
                "name": "Elongation"
            }, 
            {
                "scalars": "74.6", 
                "units": "J", 
                "name": "Charpy impact energy"
            }
        ]
    }, 
    {
        "category": "system.chemical", 
        "composition": [
            {
                "actualWeightPercent": "0.04", 
                "element": "C"
            }, 
            {
                "actualWeightPercent": "0.01", 
                "element": "Mn"
            }, 
            {
                "actualWeightPercent": "0.01", 
                "element": "Si"
            }, 
            {
                "actualWeightPercent": "12.35", 
                "element": "Cr"
            }, 
            {
                "actualWeightPercent": "8.27", 
                "element": "Ni"
            }, 
            {
                "actualWeightPercent": "2.21", 
                "element": "Mo"
            }, 
            {
                "actualWeightPercent": "0.01", 
                "element": "V"
            }, 
            {
                "actualWeightPercent": "0", 
                "element": "N"
            }, 
            {
                "actualWeightPercent": "0.01", 
                "element": "Nb"
            }, 
            {
                "actualWeightPercent": "0.01", 
                "element": "Co"
            }, 
            {
                "actualWeightPercent": "0", 
                "element": "W"
            }, 
            {
                "actualWeightPercent": "1.04", 
                "element": "Al"
            }, 
            {
                "actualWeightPercent": "0.03", 
                "element": "Ti"
            }
        ], 
        "properties": [
            {
                "scalars": "1274.7", 
                "units": "MPa", 
                "name": "Yield strength, YS"
            }, 
            {
                "scalars": "1329.8", 
                "units": "MPa", 
                "name": "Ultimate tensile strength, UTS"
            }, 
            {
                "scalars": "19", 
                "units": "%", 
                "name": "Elongation"
            }, 
            {
                "scalars": "71.9", 
                "units": "J", 
                "name": "Charpy impact energy"
            }
        ]
    }, 
    {
        "category": "system.chemical", 
        "composition": [
            {
                "actualWeightPercent": "0.04", 
                "element": "C"
            }, 
            {
                "actualWeightPercent": "0.01", 
                "element": "Mn"
            }, 
            {
                "actualWeightPercent": "0.01", 
                "element": "Si"
            }, 
            {
                "actualWeightPercent": "12.35", 
                "element": "Cr"
            }, 
            {
                "actualWeightPercent": "8.27", 
                "element": "Ni"
            }, 
            {
                "actualWeightPercent": "2.21", 
                "element": "Mo"
            }, 
            {
                "actualWeightPercent": "0.01", 
                "element": "V"
            }, 
            {
                "actualWeightPercent": "0", 
                "element": "N"
            }, 
            {
                "actualWeightPercent": "0.01", 
                "element": "Nb"
            }, 
            {
                "actualWeightPercent": "0.01", 
                "element": "Co"
            }, 
            {
                "actualWeightPercent": "0", 
                "element": "W"
            }, 
            {
                "actualWeightPercent": "1.04", 
                "element": "Al"
            }, 
            {
                "actualWeightPercent": "0.03", 
                "element": "Ti"
            }
        ], 
        "properties": [
            {
                "scalars": "1260.9", 
                "units": "MPa", 
                "name": "Yield strength, YS"
            }, 
            {
                "scalars": "1316", 
                "units": "MPa", 
                "name": "Ultimate tensile strength, UTS"
            }, 
            {
                "scalars": "18", 
                "units": "%", 
                "name": "Elongation"
            }, 
            {
                "scalars": "174.9", 
                "units": "J", 
                "name": "Charpy impact energy"
            }
        ]
    }, 
    {
        "category": "system.chemical", 
        "composition": [
            {
                "actualWeightPercent": "0.04", 
                "element": "C"
            }, 
            {
                "actualWeightPercent": "0.01", 
                "element": "Mn"
            }, 
            {
                "actualWeightPercent": "0.01", 
                "element": "Si"
            }, 
            {
                "actualWeightPercent": "12.35", 
                "element": "Cr"
            }, 
            {
                "actualWeightPercent": "8.27", 
                "element": "Ni"
            }, 
            {
                "actualWeightPercent": "2.21", 
                "element": "Mo"
            }, 
            {
                "actualWeightPercent": "0.01", 
                "element": "V"
            }, 
            {
                "actualWeightPercent": "0", 
                "element": "N"
            }, 
            {
                "actualWeightPercent": "0.01", 
                "element": "Nb"
            }, 
            {
                "actualWeightPercent": "0.01", 
                "element": "Co"
            }, 
            {
                "actualWeightPercent": "0", 
                "element": "W"
            }, 
            {
                "actualWeightPercent": "1.04", 
                "element": "Al"
            }, 
            {
                "actualWeightPercent": "0.03", 
                "element": "Ti"
            }
        ], 
        "properties": [
            {
                "scalars": "1260.9", 
                "units": "MPa", 
                "name": "Yield strength, YS"
            }, 
            {
                "scalars": "1316", 
                "units": "MPa", 
                "name": "Ultimate tensile strength, UTS"
            }, 
            {
                "scalars": "18", 
                "units": "%", 
                "name": "Elongation"
            }, 
            {
                "scalars": "147.8", 
                "units": "J", 
                "name": "Charpy impact energy"
            }
        ]
    }, 
    {
        "category": "system.chemical", 
        "composition": [
            {
                "actualWeightPercent": "0.04", 
                "element": "C"
            }, 
            {
                "actualWeightPercent": "0.01", 
                "element": "Mn"
            }, 
            {
                "actualWeightPercent": "0.01", 
                "element": "Si"
            }, 
            {
                "actualWeightPercent": "12.35", 
                "element": "Cr"
            }, 
            {
                "actualWeightPercent": "8.27", 
                "element": "Ni"
            }, 
            {
                "actualWeightPercent": "2.21", 
                "element": "Mo"
            }, 
            {
                "actualWeightPercent": "0.01", 
                "element": "V"
            }, 
            {
                "actualWeightPercent": "0", 
                "element": "N"
            }, 
            {
                "actualWeightPercent": "0.01", 
                "element": "Nb"
            }, 
            {
                "actualWeightPercent": "0.01", 
                "element": "Co"
            }, 
            {
                "actualWeightPercent": "0", 
                "element": "W"
            }, 
            {
                "actualWeightPercent": "1.04", 
                "element": "Al"
            }, 
            {
                "actualWeightPercent": "0.03", 
                "element": "Ti"
            }
        ], 
        "properties": [
            {
                "scalars": "1260.9", 
                "units": "MPa", 
                "name": "Yield strength, YS"
            }, 
            {
                "scalars": "1316", 
                "units": "MPa", 
                "name": "Ultimate tensile strength, UTS"
            }, 
            {
                "scalars": "18", 
                "units": "%", 
                "name": "Elongation"
            }, 
            {
                "scalars": "81.3", 
                "units": "J", 
                "name": "Charpy impact energy"
            }
        ]
    }, 
    {
        "category": "system.chemical", 
        "composition": [
            {
                "actualWeightPercent": "0.04", 
                "element": "C"
            }, 
            {
                "actualWeightPercent": "0.01", 
                "element": "Mn"
            }, 
            {
                "actualWeightPercent": "0.01", 
                "element": "Si"
            }, 
            {
                "actualWeightPercent": "12.35", 
                "element": "Cr"
            }, 
            {
                "actualWeightPercent": "8.27", 
                "element": "Ni"
            }, 
            {
                "actualWeightPercent": "2.21", 
                "element": "Mo"
            }, 
            {
                "actualWeightPercent": "0.01", 
                "element": "V"
            }, 
            {
                "actualWeightPercent": "0", 
                "element": "N"
            }, 
            {
                "actualWeightPercent": "0.01", 
                "element": "Nb"
            }, 
            {
                "actualWeightPercent": "0.01", 
                "element": "Co"
            }, 
            {
                "actualWeightPercent": "0", 
                "element": "W"
            }, 
            {
                "actualWeightPercent": "1.04", 
                "element": "Al"
            }, 
            {
                "actualWeightPercent": "0.03", 
                "element": "Ti"
            }
        ], 
        "properties": [
            {
                "scalars": "1260.9", 
                "units": "MPa", 
                "name": "Yield strength, YS"
            }, 
            {
                "scalars": "1316", 
                "units": "MPa", 
                "name": "Ultimate tensile strength, UTS"
            }, 
            {
                "scalars": "18", 
                "units": "%", 
                "name": "Elongation"
            }, 
            {
                "scalars": "66.4", 
                "units": "J", 
                "name": "Charpy impact energy"
            }
        ]
    }, 
    {
        "category": "system.chemical", 
        "composition": [
            {
                "actualWeightPercent": "0.04", 
                "element": "C"
            }, 
            {
                "actualWeightPercent": "0.01", 
                "element": "Mn"
            }, 
            {
                "actualWeightPercent": "0.01", 
                "element": "Si"
            }, 
            {
                "actualWeightPercent": "12.46", 
                "element": "Cr"
            }, 
            {
                "actualWeightPercent": "8.34", 
                "element": "Ni"
            }, 
            {
                "actualWeightPercent": "2.24", 
                "element": "Mo"
            }, 
            {
                "actualWeightPercent": "0.01", 
                "element": "V"
            }, 
            {
                "actualWeightPercent": "0", 
                "element": "N"
            }, 
            {
                "actualWeightPercent": "0.01", 
                "element": "Nb"
            }, 
            {
                "actualWeightPercent": "0.01", 
                "element": "Co"
            }, 
            {
                "actualWeightPercent": "0", 
                "element": "W"
            }, 
            {
                "actualWeightPercent": "1.04", 
                "element": "Al"
            }, 
            {
                "actualWeightPercent": "0.01", 
                "element": "Ti"
            }
        ], 
        "properties": [
            {
                "scalars": "1254", 
                "units": "MPa", 
                "name": "Yield strength, YS"
            }, 
            {
                "scalars": "1281.5", 
                "units": "MPa", 
                "name": "Ultimate tensile strength, UTS"
            }, 
            {
                "scalars": "15", 
                "units": "%", 
                "name": "Elongation"
            }, 
            {
                "scalars": "97.6", 
                "units": "J", 
                "name": "Charpy impact energy"
            }
        ]
    }, 
    {
        "category": "system.chemical", 
        "composition": [
            {
                "actualWeightPercent": "0.04", 
                "element": "C"
            }, 
            {
                "actualWeightPercent": "0.01", 
                "element": "Mn"
            }, 
            {
                "actualWeightPercent": "0.01", 
                "element": "Si"
            }, 
            {
                "actualWeightPercent": "12.46", 
                "element": "Cr"
            }, 
            {
                "actualWeightPercent": "8.34", 
                "element": "Ni"
            }, 
            {
                "actualWeightPercent": "2.24", 
                "element": "Mo"
            }, 
            {
                "actualWeightPercent": "0.01", 
                "element": "V"
            }, 
            {
                "actualWeightPercent": "0", 
                "element": "N"
            }, 
            {
                "actualWeightPercent": "0.01", 
                "element": "Nb"
            }, 
            {
                "actualWeightPercent": "0.01", 
                "element": "Co"
            }, 
            {
                "actualWeightPercent": "0", 
                "element": "W"
            }, 
            {
                "actualWeightPercent": "1.04", 
                "element": "Al"
            }, 
            {
                "actualWeightPercent": "0.01", 
                "element": "Ti"
            }
        ], 
        "properties": [
            {
                "scalars": "1254", 
                "units": "MPa", 
                "name": "Yield strength, YS"
            }, 
            {
                "scalars": "1281.5", 
                "units": "MPa", 
                "name": "Ultimate tensile strength, UTS"
            }, 
            {
                "scalars": "15", 
                "units": "%", 
                "name": "Elongation"
            }, 
            {
                "scalars": "74.6", 
                "units": "J", 
                "name": "Charpy impact energy"
            }
        ]
    }, 
    {
        "category": "system.chemical", 
        "composition": [
            {
                "actualWeightPercent": "0.04", 
                "element": "C"
            }, 
            {
                "actualWeightPercent": "0.01", 
                "element": "Mn"
            }, 
            {
                "actualWeightPercent": "0.01", 
                "element": "Si"
            }, 
            {
                "actualWeightPercent": "12.46", 
                "element": "Cr"
            }, 
            {
                "actualWeightPercent": "8.34", 
                "element": "Ni"
            }, 
            {
                "actualWeightPercent": "2.24", 
                "element": "Mo"
            }, 
            {
                "actualWeightPercent": "0.01", 
                "element": "V"
            }, 
            {
                "actualWeightPercent": "0", 
                "element": "N"
            }, 
            {
                "actualWeightPercent": "0.01", 
                "element": "Nb"
            }, 
            {
                "actualWeightPercent": "0.01", 
                "element": "Co"
            }, 
            {
                "actualWeightPercent": "0", 
                "element": "W"
            }, 
            {
                "actualWeightPercent": "1.04", 
                "element": "Al"
            }, 
            {
                "actualWeightPercent": "0.01", 
                "element": "Ti"
            }
        ], 
        "properties": [
            {
                "scalars": "1254", 
                "units": "MPa", 
                "name": "Yield strength, YS"
            }, 
            {
                "scalars": "1281.5", 
                "units": "MPa", 
                "name": "Ultimate tensile strength, UTS"
            }, 
            {
                "scalars": "15", 
                "units": "%", 
                "name": "Elongation"
            }, 
            {
                "scalars": "85.4", 
                "units": "J", 
                "name": "Charpy impact energy"
            }
        ]
    }, 
    {
        "category": "system.chemical", 
        "composition": [
            {
                "actualWeightPercent": "0.04", 
                "element": "C"
            }, 
            {
                "actualWeightPercent": "0.01", 
                "element": "Mn"
            }, 
            {
                "actualWeightPercent": "0.01", 
                "element": "Si"
            }, 
            {
                "actualWeightPercent": "12.46", 
                "element": "Cr"
            }, 
            {
                "actualWeightPercent": "8.34", 
                "element": "Ni"
            }, 
            {
                "actualWeightPercent": "2.24", 
                "element": "Mo"
            },
