Repository: hackingmaterials/automatminer

automatminer is an automatic prediction engine for materials properties.
- **Website (including documentation):** <https://hackingmaterials.github.io/automatminer>
- **Help/Support:** <https://groups.google.com/forum/#!forum/matminer>
- **Source:** <https://github.com/hackingmaterials/automatminer>

File: matbench/data/sources/steel_strength.json (part 29 of 57)
[
            {
                "actualWeightPercent": "0.01", 
                "element": "V"
            }, 
            {
                "actualWeightPercent": "0", 
                "element": "N"
            }, 
            {
                "actualWeightPercent": "0.01", 
                "element": "Nb"
            }, 
            {
                "actualWeightPercent": "0.01", 
                "element": "Co"
            }, 
            {
                "actualWeightPercent": "0", 
                "element": "W"
            }, 
            {
                "actualWeightPercent": "1.04", 
                "element": "Al"
            }, 
            {
                "actualWeightPercent": "0.01", 
                "element": "Ti"
            }
        ], 
        "properties": [
            {
                "scalars": "1254", 
                "units": "MPa", 
                "name": "Yield strength, YS"
            }, 
            {
                "scalars": "1281.5", 
                "units": "MPa", 
                "name": "Ultimate tensile strength, UTS"
            }, 
            {
                "scalars": "15", 
                "units": "%", 
                "name": "Elongation"
            }, 
            {
                "scalars": "65.1", 
                "units": "J", 
                "name": "Charpy impact energy"
            }
        ]
    }, 
    {
        "category": "system.chemical", 
        "composition": [
            {
                "actualWeightPercent": "0.04", 
                "element": "C"
            }, 
            {
                "actualWeightPercent": "0.01", 
                "element": "Mn"
            }, 
            {
                "actualWeightPercent": "0.01", 
                "element": "Si"
            }, 
            {
                "actualWeightPercent": "12.49", 
                "element": "Cr"
            }, 
            {
                "actualWeightPercent": "8.3", 
                "element": "Ni"
            }, 
            {
                "actualWeightPercent": "2.23", 
                "element": "Mo"
            }, 
            {
                "actualWeightPercent": "0.01", 
                "element": "V"
            }, 
            {
                "actualWeightPercent": "0", 
                "element": "N"
            }, 
            {
                "actualWeightPercent": "0.01", 
                "element": "Nb"
            }, 
            {
                "actualWeightPercent": "0.01", 
                "element": "Co"
            }, 
            {
                "actualWeightPercent": "0", 
                "element": "W"
            }, 
            {
                "actualWeightPercent": "1.07", 
                "element": "Al"
            }, 
            {
                "actualWeightPercent": "0.01", 
                "element": "Ti"
            }
        ], 
        "properties": [
            {
                "scalars": "1267.8", 
                "units": "MPa", 
                "name": "Yield strength, YS"
            }, 
            {
                "scalars": "1288.4", 
                "units": "MPa", 
                "name": "Ultimate tensile strength, UTS"
            }, 
            {
                "scalars": "17", 
                "units": "%", 
                "name": "Elongation"
            }, 
            {
                "scalars": "108.5", 
                "units": "J", 
                "name": "Charpy impact energy"
            }
        ]
    }, 
    {
        "category": "system.chemical", 
        "composition": [
            {
                "actualWeightPercent": "0.04", 
                "element": "C"
            }, 
            {
                "actualWeightPercent": "0.01", 
                "element": "Mn"
            }, 
            {
                "actualWeightPercent": "0.01", 
                "element": "Si"
            }, 
            {
                "actualWeightPercent": "12.49", 
                "element": "Cr"
            }, 
            {
                "actualWeightPercent": "8.3", 
                "element": "Ni"
            }, 
            {
                "actualWeightPercent": "2.23", 
                "element": "Mo"
            }, 
            {
                "actualWeightPercent": "0.01", 
                "element": "V"
            }, 
            {
                "actualWeightPercent": "0", 
                "element": "N"
            }, 
            {
                "actualWeightPercent": "0.01", 
                "element": "Nb"
            }, 
            {
                "actualWeightPercent": "0.01", 
                "element": "Co"
            }, 
            {
                "actualWeightPercent": "0", 
                "element": "W"
            }, 
            {
                "actualWeightPercent": "1.07", 
                "element": "Al"
            }, 
            {
                "actualWeightPercent": "0.01", 
                "element": "Ti"
            }
        ], 
        "properties": [
            {
                "scalars": "1267.8", 
                "units": "MPa", 
                "name": "Yield strength, YS"
            }, 
            {
                "scalars": "1288.4", 
                "units": "MPa", 
                "name": "Ultimate tensile strength, UTS"
            }, 
            {
                "scalars": "17", 
                "units": "%", 
                "name": "Elongation"
            }, 
            {
                "scalars": "81.3", 
                "units": "J", 
                "name": "Charpy impact energy"
            }
        ]
    }, 
    {
        "category": "system.chemical", 
        "composition": [
            {
                "actualWeightPercent": "0.04", 
                "element": "C"
            }, 
            {
                "actualWeightPercent": "0.01", 
                "element": "Mn"
            }, 
            {
                "actualWeightPercent": "0.01", 
                "element": "Si"
            }, 
            {
                "actualWeightPercent": "12.49", 
                "element": "Cr"
            }, 
            {
                "actualWeightPercent": "8.3", 
                "element": "Ni"
            }, 
            {
                "actualWeightPercent": "2.23", 
                "element": "Mo"
            }, 
            {
                "actualWeightPercent": "0.01", 
                "element": "V"
            }, 
            {
                "actualWeightPercent": "0", 
                "element": "N"
            }, 
            {
                "actualWeightPercent": "0.01", 
                "element": "Nb"
            }, 
            {
                "actualWeightPercent": "0.01", 
                "element": "Co"
            }, 
            {
                "actualWeightPercent": "0", 
                "element": "W"
            }, 
            {
                "actualWeightPercent": "1.07", 
                "element": "Al"
            }, 
            {
                "actualWeightPercent": "0.01", 
                "element": "Ti"
            }
        ], 
        "properties": [
            {
                "scalars": "1267.8", 
                "units": "MPa", 
                "name": "Yield strength, YS"
            }, 
            {
                "scalars": "1288.4", 
                "units": "MPa", 
                "name": "Ultimate tensile strength, UTS"
            }, 
            {
                "scalars": "17", 
                "units": "%", 
                "name": "Elongation"
            }, 
            {
                "scalars": "100.3", 
                "units": "J", 
                "name": "Charpy impact energy"
            }
        ]
    }, 
    {
        "category": "system.chemical", 
        "composition": [
            {
                "actualWeightPercent": "0.04", 
                "element": "C"
            }, 
            {
                "actualWeightPercent": "0.01", 
                "element": "Mn"
            }, 
            {
                "actualWeightPercent": "0.01", 
                "element": "Si"
            }, 
            {
                "actualWeightPercent": "12.49", 
                "element": "Cr"
            }, 
            {
                "actualWeightPercent": "8.3", 
                "element": "Ni"
            }, 
            {
                "actualWeightPercent": "2.23", 
                "element": "Mo"
            }, 
            {
                "actualWeightPercent": "0.01", 
                "element": "V"
            }, 
            {
                "actualWeightPercent": "0", 
                "element": "N"
            }, 
            {
                "actualWeightPercent": "0.01", 
                "element": "Nb"
            }, 
            {
                "actualWeightPercent": "0.01", 
                "element": "Co"
            }, 
            {
                "actualWeightPercent": "0", 
                "element": "W"
            }, 
            {
                "actualWeightPercent": "1.07", 
                "element": "Al"
            }, 
            {
                "actualWeightPercent": "0.01", 
                "element": "Ti"
            }
        ], 
        "properties": [
            {
                "scalars": "1267.8", 
                "units": "MPa", 
                "name": "Yield strength, YS"
            }, 
            {
                "scalars": "1288.4", 
                "units": "MPa", 
                "name": "Ultimate tensile strength, UTS"
            }, 
            {
                "scalars": "17", 
                "units": "%", 
                "name": "Elongation"
            }, 
            {
                "scalars": "69.1", 
                "units": "J", 
                "name": "Charpy impact energy"
            }
        ]
    }, 
    {
        "category": "system.chemical", 
        "composition": [
            {
                "actualWeightPercent": "0.04", 
                "element": "C"
            }, 
            {
                "actualWeightPercent": "0.01", 
                "element": "Mn"
            }, 
            {
                "actualWeightPercent": "0.01", 
                "element": "Si"
            }, 
            {
                "actualWeightPercent": "12.49", 
                "element": "Cr"
            }, 
            {
                "actualWeightPercent": "8.3", 
                "element": "Ni"
            }, 
            {
                "actualWeightPercent": "2.23", 
                "element": "Mo"
            }, 
            {
                "actualWeightPercent": "0.01", 
                "element": "V"
            }, 
            {
                "actualWeightPercent": "0", 
                "element": "N"
            }, 
            {
                "actualWeightPercent": "0.01", 
                "element": "Nb"
            }, 
            {
                "actualWeightPercent": "0.01", 
                "element": "Co"
            }, 
            {
                "actualWeightPercent": "0", 
                "element": "W"
            }, 
            {
                "actualWeightPercent": "1.07", 
                "element": "Al"
            }, 
            {
                "actualWeightPercent": "0.01", 
                "element": "Ti"
            }
        ], 
        "properties": [
            {
                "scalars": "1267.8", 
                "units": "MPa", 
                "name": "Yield strength, YS"
            }, 
            {
                "scalars": "15", 
                "units": "%", 
                "name": "Elongation"
            }, 
            {
                "scalars": "116.6", 
                "units": "J", 
                "name": "Charpy impact energy"
            }
        ]
    }, 
    {
        "category": "system.chemical", 
        "composition": [
            {
                "actualWeightPercent": "0.04", 
                "element": "C"
            }, 
            {
                "actualWeightPercent": "0.01", 
                "element": "Mn"
            }, 
            {
                "actualWeightPercent": "0.01", 
                "element": "Si"
            }, 
            {
                "actualWeightPercent": "12.49", 
                "element": "Cr"
            }, 
            {
                "actualWeightPercent": "8.3", 
                "element": "Ni"
            }, 
            {
                "actualWeightPercent": "2.23", 
                "element": "Mo"
            }, 
            {
                "actualWeightPercent": "0.01", 
                "element": "V"
            }, 
            {
                "actualWeightPercent": "0", 
                "element": "N"
            }, 
            {
                "actualWeightPercent": "0.01", 
                "element": "Nb"
            }, 
            {
                "actualWeightPercent": "0.01", 
                "element": "Co"
            }, 
            {
                "actualWeightPercent": "0", 
                "element": "W"
            }, 
            {
                "actualWeightPercent": "1.07", 
                "element": "Al"
            }, 
            {
                "actualWeightPercent": "0.01", 
                "element": "Ti"
            }
        ], 
        "properties": [
            {
                "scalars": "1267.8", 
                "units": "MPa", 
                "name": "Yield strength, YS"
            }, 
            {
                "scalars": "15", 
                "units": "%", 
                "name": "Elongation"
            }, 
            {
                "scalars": "75.9", 
                "units": "J", 
                "name": "Charpy impact energy"
            }
        ]
    }, 
    {
        "category": "system.chemical", 
        "composition": [
            {
                "actualWeightPercent": "0.04", 
                "element": "C"
            }, 
            {
                "actualWeightPercent": "0.01", 
                "element": "Mn"
            }, 
            {
                "actualWeightPercent": "0.01", 
                "element": "Si"
            }, 
            {
                "actualWeightPercent": "12.49", 
                "element": "Cr"
            }, 
            {
                "actualWeightPercent": "8.3", 
                "element": "Ni"
            }, 
            {
                "actualWeightPercent": "2.23", 
                "element": "Mo"
            }, 
            {
                "actualWeightPercent": "0.01", 
                "element": "V"
            }, 
            {
                "actualWeightPercent": "0", 
                "element": "N"
            }, 
            {
                "actualWeightPercent": "0.01", 
                "element": "Nb"
            }, 
            {
                "actualWeightPercent": "0.01", 
                "element": "Co"
            }, 
            {
                "actualWeightPercent": "0", 
                "element": "W"
            }, 
            {
                "actualWeightPercent": "1.07", 
                "element": "Al"
            }, 
            {
                "actualWeightPercent": "0.01", 
                "element": "Ti"
            }
        ], 
        "properties": [
            {
                "scalars": "1267.8", 
                "units": "MPa", 
                "name": "Yield strength, YS"
            }, 
            {
                "scalars": "15", 
                "units": "%", 
                "name": "Elongation"
            }, 
            {
                "scalars": "94.9", 
                "units": "J", 
                "name": "Charpy impact energy"
            }
        ]
    }, 
    {
        "category": "system.chemical", 
        "composition": [
            {
                "actualWeightPercent": "0.04", 
                "element": "C"
            }, 
            {
                "actualWeightPercent": "0.01", 
                "element": "Mn"
            }, 
            {
                "actualWeightPercent": "0.01", 
                "element": "Si"
            }, 
            {
                "actualWeightPercent": "12.49", 
                "element": "Cr"
            }, 
            {
                "actualWeightPercent": "8.3", 
                "element": "Ni"
            }, 
            {
                "actualWeightPercent": "2.23", 
                "element": "Mo"
            }, 
            {
                "actualWeightPercent": "0.01", 
                "element": "V"
            }, 
            {
                "actualWeightPercent": "0", 
                "element": "N"
            }, 
            {
                "actualWeightPercent": "0.01", 
                "element": "Nb"
            }, 
            {
                "actualWeightPercent": "0.01", 
                "element": "Co"
            }, 
            {
                "actualWeightPercent": "0", 
                "element": "W"
            }, 
            {
                "actualWeightPercent": "1.07", 
                "element": "Al"
            }, 
            {
                "actualWeightPercent": "0.01", 
                "element": "Ti"
            }
        ], 
        "properties": [
            {
                "scalars": "1267.8", 
                "units": "MPa", 
                "name": "Yield strength, YS"
            }, 
            {
                "scalars": "15", 
                "units": "%", 
                "name": "Elongation"
            }, 
            {
                "scalars": "73.2", 
                "units": "J", 
                "name": "Charpy impact energy"
            }
        ]
    }, 
    {
        "category": "system.chemical", 
        "composition": [
            {
                "actualWeightPercent": "0.04", 
                "element": "C"
            }, 
            {
                "actualWeightPercent": "0.01", 
                "element": "Mn"
            }, 
            {
                "actualWeightPercent": "0.01", 
                "element": "Si"
            }, 
            {
                "actualWeightPercent": "12.51", 
                "element": "Cr"
            }, 
            {
                "actualWeightPercent": "8.32", 
                "element": "Ni"
            }, 
            {
                "actualWeightPercent": "2.22", 
                "element": "Mo"
            }, 
            {
                "actualWeightPercent": "0.01", 
                "element": "V"
            }, 
            {
                "actualWeightPercent": "0", 
                "element": "N"
            }, 
            {
                "actualWeightPercent": "0.01", 
                "element": "Nb"
            }, 
            {
                "actualWeightPercent": "0.01", 
                "element": "Co"
            }, 
            {
                "actualWeightPercent": "0", 
                "element": "W"
            }, 
            {
                "actualWeightPercent": "1.06", 
                "element": "Al"
            }, 
            {
                "actualWeightPercent": "0.05", 
                "element": "Ti"
            }
        ], 
        "properties": [
            {
                "scalars": "1343.6", 
                "units": "MPa", 
                "name": "Yield strength, YS"
            }, 
            {
                "scalars": "18.1", 
                "units": "%", 
                "name": "Elongation"
            }, 
            {
                "scalars": "211.5", 
                "units": "J", 
                "name": "Charpy impact energy"
            }
        ]
    }, 
    {
        "category": "system.chemical", 
        "composition": [
            {
                "actualWeightPercent": "0.04", 
                "element": "C"
            }, 
            {
                "actualWeightPercent": "0.01", 
                "element": "Mn"
            }, 
            {
                "actualWeightPercent": "0.01", 
                "element": "Si"
            }, 
            {
                "actualWeightPercent": "12.51", 
                "element": "Cr"
            }, 
            {
                "actualWeightPercent": "8.32", 
                "element": "Ni"
            }, 
            {
                "actualWeightPercent": "2.22", 
                "element": "Mo"
            }, 
            {
                "actualWeightPercent": "0.01", 
                "element": "V"
            }, 
            {
                "actualWeightPercent": "0", 
                "element": "N"
            }, 
            {
                "actualWeightPercent": "0.01", 
                "element": "Nb"
            }, 
            {
                "actualWeightPercent": "0.01", 
                "element": "Co"
            }, 
            {
                "actualWeightPercent": "0", 
                "element": "W"
            }, 
            {
                "actualWeightPercent": "1.06", 
                "element": "Al"
            }, 
            {
                "actualWeightPercent": "0.05", 
                "element": "Ti"
            }
        ], 
        "properties": [
            {
                "scalars": "1343.6", 
                "units": "MPa", 
                "name": "Yield strength, YS"
            }, 
            {
                "scalars": "18.1", 
                "units": "%", 
                "name": "Elongation"
            }, 
            {
                "scalars": "173.5", 
                "units": "J", 
                "name": "Charpy impact energy"
            }
        ]
    }, 
    {
        "category": "system.chemical", 
        "composition": [
            {
                "actualWeightPercent": "0.04", 
                "element": "C"
            }, 
            {
                "actualWeightPercent": "0.01", 
                "element": "Mn"
            }, 
            {
                "actualWeightPercent": "0.01", 
                "element": "Si"
            }, 
            {
                "actualWeightPercent": "12.51", 
                "element": "Cr"
            }, 
            {
                "actualWeightPercent": "8.32", 
                "element": "Ni"
            }, 
            {
                "actualWeightPercent": "2.22", 
                "element": "Mo"
            }, 
            {
                "actualWeightPercent": "0.01", 
                "element": "V"
            }, 
            {
                "actualWeightPercent": "0", 
                "element": "N"
            }, 
            {
                "actualWeightPercent": "0.01", 
                "element": "Nb"
            }, 
            {
                "actualWeightPercent": "0.01", 
                "element": "Co"
            }, 
            {
                "actualWeightPercent": "0", 
                "element": "W"
            }, 
            {
                "actualWeightPercent": "1.06", 
                "element": "Al"
            }, 
            {
                "actualWeightPercent": "0.05", 
                "element": "Ti"
            }
        ], 
        "properties": [
            {
                "scalars": "1343.6", 
                "units": "MPa", 
                "name": "Yield strength, YS"
            }, 
            {
                "scalars": "18.1", 
                "units": "%", 
                "name": "Elongation"
            }, 
            {
                "scalars": "157.3", 
                "units": "J", 
                "name": "Charpy impact energy"
            }
        ]
    }, 
    {
        "category": "system.chemical", 
        "composition": [
            {
                "actualWeightPercent": "0.04", 
                "element": "C"
            }, 
            {
                "actualWeightPercent": "0.01", 
                "element": "Mn"
            }, 
            {
                "actualWeightPercent": "0.01", 
                "element": "Si"
            }, 
            {
                "actualWeightPercent": "12.51", 
                "element": "Cr"
            }, 
            {
                "actualWeightPercent": "8.32", 
                "element": "Ni"
            }, 
            {
                "actualWeightPercent": "2.22", 
                "element": "Mo"
            }, 
            {
                "actualWeightPercent": "0.01", 
                "element": "V"
            }, 
            {
                "actualWeightPercent": "0", 
                "element": "N"
            }, 
            {
                "actualWeightPercent": "0.01", 
                "element": "Nb"
            }, 
            {
                "actualWeightPercent": "0.01", 
                "element": "Co"
            }, 
            {
                "actualWeightPercent": "0", 
                "element": "W"
            }, 
            {
                "actualWeightPercent": "1.06", 
                "element": "Al"
            }, 
            {
                "actualWeightPercent": "0.05", 
                "element": "Ti"
            }
        ], 
        "properties": [
            {
                "scalars": "1343.6", 
                "units": "MPa", 
                "name": "Yield strength, YS"
            }, 
            {
                "scalars": "18.1", 
                "units": "%", 
                "name": "Elongation"
            }, 
            {
                "scalars": "101.7", 
                "units": "J", 
                "name": "Charpy impact energy"
            }
        ]
    }, 
    {
        "category": "system.chemical", 
        "composition": [
            {
                "actualWeightPercent": "0.04", 
                "element": "C"
            }, 
            {
                "actualWeightPercent": "0.01", 
                "element": "Mn"
            }, 
            {
                "actualWeightPercent": "0.01", 
                "element": "Si"
            }, 
            {
                "actualWeightPercent": "12.51", 
                "element": "Cr"
            }, 
            {
                "actualWeightPercent": "8.32", 
                "element": "Ni"
            }, 
            {
                "actualWeightPercent": "2.22", 
                "element": "Mo"
            }, 
            {
                "actualWeightPercent": "0.01", 
                "element": "V"
            }, 
            {
                "actualWeightPercent": "0", 
                "element": "N"
            }, 
            {
                "actualWeightPercent": "0.01", 
                "element": "Nb"
            }, 
            {
                "actualWeightPercent": "0.01", 
                "element": "Co"
            }, 
            {
                "actualWeightPercent": "0", 
                "element": "W"
            }, 
            {
                "actualWeightPercent": "1.06", 
                "element": "Al"
            }, 
            {
                "actualWeightPercent": "0.05", 
                "element": "Ti"
            }
        ], 
        "properties": [
            {
                "scalars": "1281.5", 
                "units": "MPa", 
                "name": "Yield strength, YS"
            }, 
            {
                "scalars": "18.1", 
                "units": "%", 
                "name": "Elongation"
            }, 
            {
                "scalars": "227.8", 
                "units": "J", 
                "name": "Charpy impact energy"
            }
        ]
    }, 
    {
        "category": "system.chemical", 
        "composition": [
            {
                "actualWeightPercent": "0.04", 
                "element": "C"
            }, 
            {
                "actualWeightPercent": "0.01", 
                "element": "Mn"
            }, 
            {
                "actualWeightPercent": "0.01", 
                "element": "Si"
            }, 
            {
                "actualWeightPercent": "12.51", 
                "element": "Cr"
            }, 
            {
                "actualWeightPercent": "8.32", 
                "element": "Ni"
            }, 
            {
                "actualWeightPercent": "2.22", 
                "element": "Mo"
            }, 
            {
                "actualWeightPercent": "0.01", 
                "element": "V"
            }, 
            {
                "actualWeightPercent": "0", 
                "element": "N"
            }, 
            {
                "actualWeightPercent": "0.01", 
                "element": "Nb"
            }, 
            {
                "actualWeightPercent": "0.01", 
                "element": "Co"
            }, 
            {
                "actualWeightPercent": "0", 
                "element": "W"
            }, 
            {
                "actualWeightPercent": "1.06", 
                "element": "Al"
            }, 
            {
                "actualWeightPercent": "0.05", 
                "element": "Ti"
            }
        ], 
        "properties": [
            {
                "scalars": "1281.5", 
                "units": "MPa", 
                "name": "Yield strength, YS"
            }, 
            {
                "scalars": "18.1", 
                "units": "%", 
                "name": "Elongation"
            }, 
            {
                "scalars": "138.3", 
                "units": "J", 
                "name": "Charpy impact energy"
            }
        ]
    }, 
    {
        "category": "system.chemical", 
        "composition": [
            {
                "actualWeightPercent": "0.04", 
                "element": "C"
            }, 
            {
                "actualWeightPercent": "0.01", 
                "element": "Mn"
            }, 
            {
                "actualWeightPercent": "0.01", 
                "element": "Si"
            }, 
            {
                "actualWeightPercent": "12.51", 
                "element": "Cr"
            }, 
            {
                "actualWeightPercent": "8.32", 
                "element": "Ni"
            }, 
            {
                "actualWeightPercent": "2.22", 
                "element": "Mo"
            }, 
            {
                "actualWeightPercent": "0.01", 
                "element": "V"
            }, 
            {
                "actualWeightPercent": "0", 
                "element": "N"
            }, 
            {
                "actualWeightPercent": "0.01", 
                "element": "Nb"
            }, 
            {
                "actualWeightPercent": "0.01", 
                "element": "Co"
            }, 
            {
                "actualWeightPercent": "0", 
                "element": "W"
            }, 
            {
                "actualWeightPercent": "1.06", 
                "element": "Al"
            }, 
            {
                "actualWeightPercent": "0.05", 
                "element": "Ti"
            }
        ], 
        "properties": [
            {
                "scalars": "1281.5", 
                "units": "MPa", 
                "name": "Yield strength, YS"
            }, 
            {
                "scalars": "18.1", 
                "units": "%", 
                "name": "Elongation"
            }, 
            {
                "scalars": "155.9", 
                "units": "J", 
                "name": "Charpy impact energy"
            }
        ]
    }, 
    {
        "category": "system.chemical", 
        "composition": [
            {
                "actualWeightPercent": "0.04", 
                "element": "C"
            }, 
            {
                "actualWeightPercent": "0.01", 
                "element": "Mn"
            }, 
            {
                "actualWeightPercent": "0.01", 
                "element": "Si"
            }, 
            {
                "actualWeightPercent": "12.51", 
                "element": "Cr"
            }, 
            {
                "actualWeightPercent": "8.32", 
                "element": "Ni"
            }, 
            {
                "actualWeightPercent": "2.22", 
                "element": "Mo"
            }, 
            {
                "actualWeightPercent": "0.01", 
                "element": "V"
            }, 
            {
                "actualWeightPercent": "0", 
                "element": "N"
            }, 
            {
                "actualWeightPercent": "0.01", 
                "element": "Nb"
            }, 
            {
                "actualWeightPercent": "0.01", 
                "element": "Co"
            }, 
            {
                "actualWeightPercent": "0", 
                "element": "W"
            }, 
            {
                "actualWeightPercent": "1.06", 
                "element": "Al"
            }, 
            {
                "actualWeightPercent": "0.05", 
                "element": "Ti"
            }
        ], 
        "properties": [
            {
                "scalars": "1281.5", 
                "units": "MPa", 
                "name": "Yield strength, YS"
            }, 
            {
                "scalars": "18.1", 
                "units": "%", 
                "name": "Elongation"
            }, 
            {
                "scalars": "78.6", 
                "units": "J", 
                "name": "Charpy impact energy"
            }
        ]
    }, 
    {
        "category": "system.chemical", 
        "composition": [
            {
                "actualWeightPercent": "0.04", 
                "element": "C"
            }, 
            {
                "actualWeightPercent": "0.01", 
                "element": "Mn"
            }, 
            {
                "actualWeightPercent": "0.01", 
                "element": "Si"
            }, 
            {
                "actualWeightPercent": "12.49", 
                "element": "Cr"
            }, 
            {
                "actualWeightPercent": "8.3", 
                "element": "Ni"
            }, 
            {
                "actualWeightPercent": "2.21", 
                "element": "Mo"
            }, 
            {
                "actualWeightPercent": "0.01", 
                "element": "V"
            }, 
            {
                "actualWeightPercent": "0", 
                "element": "N"
            }, 
            {
                "actualWeightPercent": "0.01", 
                "element": "Nb"
            }, 
            {
                "actualWeightPercent": "0.01", 
                "element": "Co"
            }, 
            {
                "actualWeightPercent": "0", 
                "element": "W"
            }, 
            {
                "actualWeightPercent": "1.02", 
                "element": "Al"
            }, 
            {
                "actualWeightPercent": "0.09", 
                "element": "Ti"
            }
        ], 
        "properties": [
            {
                "scalars": "1371.1", 
                "units": "MPa", 
                "name": "Yield strength, YS"
            }, 
            {
                "scalars": "1398.7", 
                "units": "MPa", 
                "name": "Ultimate tensile strength, UTS"
            }, 
            {
                "scalars": "17", 
                "units": "%", 
                "name": "Elongation"
            }, 
            {
                "scalars": "168.1", 
                "units": "J", 
                "name": "Charpy impact energy"
            }
        ]
    }, 
    {
        "category": "system.chemical", 
        "composition": [
            {
                "actualWeightPercent": "0.04", 
                "element": "C"
            }, 
            {
                "actualWeightPercent": "0.01", 
                "element": "Mn"
            }, 
            {
                "actualWeightPercent": "0.01", 
                "element": "Si"
            }, 
            {
                "actualWeightPercent": "12.49", 
                "element": "Cr"
            }, 
            {
                "actualWeightPercent": "8.3", 
                "element": "Ni"
            }, 
            {
                "actualWeightPercent": "2.21", 
                "element": "Mo"
            }, 
            {
                "actualWeightPercent": "0.01", 
                "element": "V"
            }, 
            {
                "actualWeightPercent": "0", 
                "element": "N"
            }, 
            {
                "actualWeightPercent": "0.01", 
                "element": "Nb"
            }, 
            {
                "actualWeightPercent": "0.01", 
                "element": "Co"
            }, 
            {
                "actualWeightPercent": "0", 
                "element": "W"
            }, 
            {
                "actualWeightPercent": "1.02", 
                "element": "Al"
            }, 
            {
                "actualWeightPercent": "0.09", 
                "element": "Ti"
            }
        ], 
        "properties": [
            {
                "scalars": "1371.1", 
                "units": "MPa", 
                "name": "Yield strength, YS"
            }, 
            {
                "scalars": "1398.7", 
                "units": "MPa", 
                "name": "Ultimate tensile strength, UTS"
            }, 
            {
                "scalars": "17", 
                "units": "%", 
                "name": "Elongation"
            }, 
            {
                "scalars": "130.2", 
                "units": "J", 
                "name": "Charpy impact energy"
            }
        ]
    }, 
    {
        "category": "system.chemical", 
        "composition": [
            {
                "actualWeightPercent": "0.04", 
                "element": "C"
            }, 
            {
                "actualWeightPercent": "0.01", 
                "element": "Mn"
            }, 
            {
                "actualWeightPercent": "0.01", 
                "element": "Si"
            }, 
            {
                "actualWeightPercent": "12.49", 
                "element": "Cr"
            }, 
            {
                "actualWeightPercent": "8.3", 
                "element": "Ni"
            }, 
            {
                "actualWeightPercent": "2.21", 
                "element": "Mo"
            }, 
            {
                "actualWeightPercent": "0.01", 
                "element": "V"
            }, 
            {
                "actualWeightPercent": "0", 
                "element": "N"
            }, 
            {
                "actualWeightPercent": "0.01", 
                "element": "Nb"
            }, 
            {
                "actualWeightPercent": "0.01", 
                "element": "Co"
            }, 
            {
                "actualWeightPercent": "0", 
                "element": "W"
            }, 
            {
                "actualWeightPercent": "1.02", 
                "element": "Al"
            }, 
            {
                "actualWeightPercent": "0.09", 
                "element": "Ti"
            }
        ], 
        "properties": [
            {
                "scalars": "1371.1", 
                "units": "MPa", 
                "name": "Yield strength, YS"
            }, 
            {
                "scalars": "1398.7", 
                "units": "MPa", 
                "name": "Ultimate tensile strength, UTS"
            }, 
            {
                "scalars": "17", 
                "units": "%", 
                "name": "Elongation"
            }, 
            {
                "scalars": "108.5", 
                "units": "J", 
                "name": "Charpy impact energy"
            }
        ]
    }, 
    {
        "category": "system.chemical", 
        "composition": [
            {
                "actualWeightPercent": "0.04", 
                "element": "C"
