Repository: hackingmaterials/automatminer

automatminer is an automatic prediction engine for materials properties.
- **Website (including documentation):** <https://hackingmaterials.github.io/automatminer>
- **Help/Support:** <https://groups.google.com/forum/#!forum/matminer>
- **Source:** <https://github.com/hackingmaterials/automatminer>

File: matbench/data/sources/steel_strength.json (part 30 of 57)
[
            }, 
            {
                "actualWeightPercent": "0.01", 
                "element": "Mn"
            }, 
            {
                "actualWeightPercent": "0.01", 
                "element": "Si"
            }, 
            {
                "actualWeightPercent": "12.49", 
                "element": "Cr"
            }, 
            {
                "actualWeightPercent": "8.3", 
                "element": "Ni"
            }, 
            {
                "actualWeightPercent": "2.21", 
                "element": "Mo"
            }, 
            {
                "actualWeightPercent": "0.01", 
                "element": "V"
            }, 
            {
                "actualWeightPercent": "0", 
                "element": "N"
            }, 
            {
                "actualWeightPercent": "0.01", 
                "element": "Nb"
            }, 
            {
                "actualWeightPercent": "0.01", 
                "element": "Co"
            }, 
            {
                "actualWeightPercent": "0", 
                "element": "W"
            }, 
            {
                "actualWeightPercent": "1.02", 
                "element": "Al"
            }, 
            {
                "actualWeightPercent": "0.09", 
                "element": "Ti"
            }
        ], 
        "properties": [
            {
                "scalars": "1371.1", 
                "units": "MPa", 
                "name": "Yield strength, YS"
            }, 
            {
                "scalars": "1398.7", 
                "units": "MPa", 
                "name": "Ultimate tensile strength, UTS"
            }, 
            {
                "scalars": "17", 
                "units": "%", 
                "name": "Elongation"
            }, 
            {
                "scalars": "74.6", 
                "units": "J", 
                "name": "Charpy impact energy"
            }
        ]
    }, 
    {
        "category": "system.chemical", 
        "composition": [
            {
                "actualWeightPercent": "0.04", 
                "element": "C"
            }, 
            {
                "actualWeightPercent": "0.01", 
                "element": "Mn"
            }, 
            {
                "actualWeightPercent": "0.01", 
                "element": "Si"
            }, 
            {
                "actualWeightPercent": "12.49", 
                "element": "Cr"
            }, 
            {
                "actualWeightPercent": "8.3", 
                "element": "Ni"
            }, 
            {
                "actualWeightPercent": "2.21", 
                "element": "Mo"
            }, 
            {
                "actualWeightPercent": "0.01", 
                "element": "V"
            }, 
            {
                "actualWeightPercent": "0", 
                "element": "N"
            }, 
            {
                "actualWeightPercent": "0.01", 
                "element": "Nb"
            }, 
            {
                "actualWeightPercent": "0.01", 
                "element": "Co"
            }, 
            {
                "actualWeightPercent": "0", 
                "element": "W"
            }, 
            {
                "actualWeightPercent": "1.02", 
                "element": "Al"
            }, 
            {
                "actualWeightPercent": "0.09", 
                "element": "Ti"
            }
        ], 
        "properties": [
            {
                "scalars": "1378", 
                "units": "MPa", 
                "name": "Yield strength, YS"
            }, 
            {
                "scalars": "1412.5", 
                "units": "MPa", 
                "name": "Ultimate tensile strength, UTS"
            }, 
            {
                "scalars": "17", 
                "units": "%", 
                "name": "Elongation"
            }, 
            {
                "scalars": "142.4", 
                "units": "J", 
                "name": "Charpy impact energy"
            }
        ]
    }, 
    {
        "category": "system.chemical", 
        "composition": [
            {
                "actualWeightPercent": "0.04", 
                "element": "C"
            }, 
            {
                "actualWeightPercent": "0.01", 
                "element": "Mn"
            }, 
            {
                "actualWeightPercent": "0.01", 
                "element": "Si"
            }, 
            {
                "actualWeightPercent": "12.49", 
                "element": "Cr"
            }, 
            {
                "actualWeightPercent": "8.3", 
                "element": "Ni"
            }, 
            {
                "actualWeightPercent": "2.21", 
                "element": "Mo"
            }, 
            {
                "actualWeightPercent": "0.01", 
                "element": "V"
            }, 
            {
                "actualWeightPercent": "0", 
                "element": "N"
            }, 
            {
                "actualWeightPercent": "0.01", 
                "element": "Nb"
            }, 
            {
                "actualWeightPercent": "0.01", 
                "element": "Co"
            }, 
            {
                "actualWeightPercent": "0", 
                "element": "W"
            }, 
            {
                "actualWeightPercent": "1.02", 
                "element": "Al"
            }, 
            {
                "actualWeightPercent": "0.09", 
                "element": "Ti"
            }
        ], 
        "properties": [
            {
                "scalars": "1378", 
                "units": "MPa", 
                "name": "Yield strength, YS"
            }, 
            {
                "scalars": "1412.5", 
                "units": "MPa", 
                "name": "Ultimate tensile strength, UTS"
            }, 
            {
                "scalars": "17", 
                "units": "%", 
                "name": "Elongation"
            }, 
            {
                "scalars": "128.8", 
                "units": "J", 
                "name": "Charpy impact energy"
            }
        ]
    }, 
    {
        "category": "system.chemical", 
        "composition": [
            {
                "actualWeightPercent": "0.04", 
                "element": "C"
            }, 
            {
                "actualWeightPercent": "0.01", 
                "element": "Mn"
            }, 
            {
                "actualWeightPercent": "0.01", 
                "element": "Si"
            }, 
            {
                "actualWeightPercent": "12.49", 
                "element": "Cr"
            }, 
            {
                "actualWeightPercent": "8.3", 
                "element": "Ni"
            }, 
            {
                "actualWeightPercent": "2.21", 
                "element": "Mo"
            }, 
            {
                "actualWeightPercent": "0.01", 
                "element": "V"
            }, 
            {
                "actualWeightPercent": "0", 
                "element": "N"
            }, 
            {
                "actualWeightPercent": "0.01", 
                "element": "Nb"
            }, 
            {
                "actualWeightPercent": "0.01", 
                "element": "Co"
            }, 
            {
                "actualWeightPercent": "0", 
                "element": "W"
            }, 
            {
                "actualWeightPercent": "1.02", 
                "element": "Al"
            }, 
            {
                "actualWeightPercent": "0.09", 
                "element": "Ti"
            }
        ], 
        "properties": [
            {
                "scalars": "1378", 
                "units": "MPa", 
                "name": "Yield strength, YS"
            }, 
            {
                "scalars": "1412.5", 
                "units": "MPa", 
                "name": "Ultimate tensile strength, UTS"
            }, 
            {
                "scalars": "17", 
                "units": "%", 
                "name": "Elongation"
            }, 
            {
                "scalars": "93.6", 
                "units": "J", 
                "name": "Charpy impact energy"
            }
        ]
    }, 
    {
        "category": "system.chemical", 
        "composition": [
            {
                "actualWeightPercent": "0.04", 
                "element": "C"
            }, 
            {
                "actualWeightPercent": "0.01", 
                "element": "Mn"
            }, 
            {
                "actualWeightPercent": "0.01", 
                "element": "Si"
            }, 
            {
                "actualWeightPercent": "12.49", 
                "element": "Cr"
            }, 
            {
                "actualWeightPercent": "8.3", 
                "element": "Ni"
            }, 
            {
                "actualWeightPercent": "2.21", 
                "element": "Mo"
            }, 
            {
                "actualWeightPercent": "0.01", 
                "element": "V"
            }, 
            {
                "actualWeightPercent": "0", 
                "element": "N"
            }, 
            {
                "actualWeightPercent": "0.01", 
                "element": "Nb"
            }, 
            {
                "actualWeightPercent": "0.01", 
                "element": "Co"
            }, 
            {
                "actualWeightPercent": "0", 
                "element": "W"
            }, 
            {
                "actualWeightPercent": "1.02", 
                "element": "Al"
            }, 
            {
                "actualWeightPercent": "0.09", 
                "element": "Ti"
            }
        ], 
        "properties": [
            {
                "scalars": "1378", 
                "units": "MPa", 
                "name": "Yield strength, YS"
            }, 
            {
                "scalars": "1412.5", 
                "units": "MPa", 
                "name": "Ultimate tensile strength, UTS"
            }, 
            {
                "scalars": "17", 
                "units": "%", 
                "name": "Elongation"
            }, 
            {
                "scalars": "63.7", 
                "units": "J", 
                "name": "Charpy impact energy"
            }
        ]
    }, 
    {
        "category": "system.chemical", 
        "composition": [
            {
                "actualWeightPercent": "0.03", 
                "element": "C"
            }, 
            {
                "actualWeightPercent": "0.01", 
                "element": "Mn"
            }, 
            {
                "actualWeightPercent": "0.01", 
                "element": "Si"
            }, 
            {
                "actualWeightPercent": "12.54", 
                "element": "Cr"
            }, 
            {
                "actualWeightPercent": "8.38", 
                "element": "Ni"
            }, 
            {
                "actualWeightPercent": "2.24", 
                "element": "Mo"
            }, 
            {
                "actualWeightPercent": "0.01", 
                "element": "V"
            }, 
            {
                "actualWeightPercent": "0", 
                "element": "N"
            }, 
            {
                "actualWeightPercent": "0.01", 
                "element": "Nb"
            }, 
            {
                "actualWeightPercent": "0.01", 
                "element": "Co"
            }, 
            {
                "actualWeightPercent": "0", 
                "element": "W"
            }, 
            {
                "actualWeightPercent": "1.03", 
                "element": "Al"
            }, 
            {
                "actualWeightPercent": "0.01", 
                "element": "Ti"
            }
        ], 
        "properties": [
            {
                "scalars": "1288.4", 
                "units": "MPa", 
                "name": "Yield strength, YS"
            }, 
            {
                "scalars": "1309.1", 
                "units": "MPa", 
                "name": "Ultimate tensile strength, UTS"
            }, 
            {
                "scalars": "16", 
                "units": "%", 
                "name": "Elongation"
            }, 
            {
                "scalars": "123.4", 
                "units": "J", 
                "name": "Charpy impact energy"
            }
        ]
    }, 
    {
        "category": "system.chemical", 
        "composition": [
            {
                "actualWeightPercent": "0.03", 
                "element": "C"
            }, 
            {
                "actualWeightPercent": "0.01", 
                "element": "Mn"
            }, 
            {
                "actualWeightPercent": "0.01", 
                "element": "Si"
            }, 
            {
                "actualWeightPercent": "12.54", 
                "element": "Cr"
            }, 
            {
                "actualWeightPercent": "8.38", 
                "element": "Ni"
            }, 
            {
                "actualWeightPercent": "2.24", 
                "element": "Mo"
            }, 
            {
                "actualWeightPercent": "0.01", 
                "element": "V"
            }, 
            {
                "actualWeightPercent": "0", 
                "element": "N"
            }, 
            {
                "actualWeightPercent": "0.01", 
                "element": "Nb"
            }, 
            {
                "actualWeightPercent": "0.01", 
                "element": "Co"
            }, 
            {
                "actualWeightPercent": "0", 
                "element": "W"
            }, 
            {
                "actualWeightPercent": "1.03", 
                "element": "Al"
            }, 
            {
                "actualWeightPercent": "0.01", 
                "element": "Ti"
            }
        ], 
        "properties": [
            {
                "scalars": "1288.4", 
                "units": "MPa", 
                "name": "Yield strength, YS"
            }, 
            {
                "scalars": "1309.1", 
                "units": "MPa", 
                "name": "Ultimate tensile strength, UTS"
            }, 
            {
                "scalars": "16", 
                "units": "%", 
                "name": "Elongation"
            }, 
            {
                "scalars": "112.5", 
                "units": "J", 
                "name": "Charpy impact energy"
            }
        ]
    }, 
    {
        "category": "system.chemical", 
        "composition": [
            {
                "actualWeightPercent": "0.03", 
                "element": "C"
            }, 
            {
                "actualWeightPercent": "0.01", 
                "element": "Mn"
            }, 
            {
                "actualWeightPercent": "0.01", 
                "element": "Si"
            }, 
            {
                "actualWeightPercent": "12.54", 
                "element": "Cr"
            }, 
            {
                "actualWeightPercent": "8.38", 
                "element": "Ni"
            }, 
            {
                "actualWeightPercent": "2.24", 
                "element": "Mo"
            }, 
            {
                "actualWeightPercent": "0.01", 
                "element": "V"
            }, 
            {
                "actualWeightPercent": "0", 
                "element": "N"
            }, 
            {
                "actualWeightPercent": "0.01", 
                "element": "Nb"
            }, 
            {
                "actualWeightPercent": "0.01", 
                "element": "Co"
            }, 
            {
                "actualWeightPercent": "0", 
                "element": "W"
            }, 
            {
                "actualWeightPercent": "1.03", 
                "element": "Al"
            }, 
            {
                "actualWeightPercent": "0.01", 
                "element": "Ti"
            }
        ], 
        "properties": [
            {
                "scalars": "1288.4", 
                "units": "MPa", 
                "name": "Yield strength, YS"
            }, 
            {
                "scalars": "1309.1", 
                "units": "MPa", 
                "name": "Ultimate tensile strength, UTS"
            }, 
            {
                "scalars": "16", 
                "units": "%", 
                "name": "Elongation"
            }, 
            {
                "scalars": "74.6", 
                "units": "J", 
                "name": "Charpy impact energy"
            }
        ]
    }, 
    {
        "category": "system.chemical", 
        "composition": [
            {
                "actualWeightPercent": "0.03", 
                "element": "C"
            }, 
            {
                "actualWeightPercent": "0.01", 
                "element": "Mn"
            }, 
            {
                "actualWeightPercent": "0.01", 
                "element": "Si"
            }, 
            {
                "actualWeightPercent": "12.54", 
                "element": "Cr"
            }, 
            {
                "actualWeightPercent": "8.38", 
                "element": "Ni"
            }, 
            {
                "actualWeightPercent": "2.24", 
                "element": "Mo"
            }, 
            {
                "actualWeightPercent": "0.01", 
                "element": "V"
            }, 
            {
                "actualWeightPercent": "0", 
                "element": "N"
            }, 
            {
                "actualWeightPercent": "0.01", 
                "element": "Nb"
            }, 
            {
                "actualWeightPercent": "0.01", 
                "element": "Co"
            }, 
            {
                "actualWeightPercent": "0", 
                "element": "W"
            }, 
            {
                "actualWeightPercent": "1.03", 
                "element": "Al"
            }, 
            {
                "actualWeightPercent": "0.01", 
                "element": "Ti"
            }
        ], 
        "properties": [
            {
                "scalars": "1288.4", 
                "units": "MPa", 
                "name": "Yield strength, YS"
            }, 
            {
                "scalars": "1309.1", 
                "units": "MPa", 
                "name": "Ultimate tensile strength, UTS"
            }, 
            {
                "scalars": "16", 
                "units": "%", 
                "name": "Elongation"
            }, 
            {
                "scalars": "103", 
                "units": "J", 
                "name": "Charpy impact energy"
            }
        ]
    }, 
    {
        "category": "system.chemical", 
        "composition": [
            {
                "actualWeightPercent": "0.03", 
                "element": "C"
            }, 
            {
                "actualWeightPercent": "0.01", 
                "element": "Mn"
            }, 
            {
                "actualWeightPercent": "0.01", 
                "element": "Si"
            }, 
            {
                "actualWeightPercent": "12.54", 
                "element": "Cr"
            }, 
            {
                "actualWeightPercent": "8.38", 
                "element": "Ni"
            }, 
            {
                "actualWeightPercent": "2.24", 
                "element": "Mo"
            }, 
            {
                "actualWeightPercent": "0.01", 
                "element": "V"
            }, 
            {
                "actualWeightPercent": "0", 
                "element": "N"
            }, 
            {
                "actualWeightPercent": "0.01", 
                "element": "Nb"
            }, 
            {
                "actualWeightPercent": "0.01", 
                "element": "Co"
            }, 
            {
                "actualWeightPercent": "0", 
                "element": "W"
            }, 
            {
                "actualWeightPercent": "1.03", 
                "element": "Al"
            }, 
            {
                "actualWeightPercent": "0.01", 
                "element": "Ti"
            }
        ], 
        "properties": [
            {
                "scalars": "1212.6", 
                "units": "MPa", 
                "name": "Yield strength, YS"
            }, 
            {
                "scalars": "1240.2", 
                "units": "MPa", 
                "name": "Ultimate tensile strength, UTS"
            }, 
            {
                "scalars": "17", 
                "units": "%", 
                "name": "Elongation"
            }, 
            {
                "scalars": "141", 
                "units": "J", 
                "name": "Charpy impact energy"
            }
        ]
    }, 
    {
        "category": "system.chemical", 
        "composition": [
            {
                "actualWeightPercent": "0.03", 
                "element": "C"
            }, 
            {
                "actualWeightPercent": "0.01", 
                "element": "Mn"
            }, 
            {
                "actualWeightPercent": "0.01", 
                "element": "Si"
            }, 
            {
                "actualWeightPercent": "12.54", 
                "element": "Cr"
            }, 
            {
                "actualWeightPercent": "8.38", 
                "element": "Ni"
            }, 
            {
                "actualWeightPercent": "2.24", 
                "element": "Mo"
            }, 
            {
                "actualWeightPercent": "0.01", 
                "element": "V"
            }, 
            {
                "actualWeightPercent": "0", 
                "element": "N"
            }, 
            {
                "actualWeightPercent": "0.01", 
                "element": "Nb"
            }, 
            {
                "actualWeightPercent": "0.01", 
                "element": "Co"
            }, 
            {
                "actualWeightPercent": "0", 
                "element": "W"
            }, 
            {
                "actualWeightPercent": "1.03", 
                "element": "Al"
            }, 
            {
                "actualWeightPercent": "0.01", 
                "element": "Ti"
            }
        ], 
        "properties": [
            {
                "scalars": "1212.6", 
                "units": "MPa", 
                "name": "Yield strength, YS"
            }, 
            {
                "scalars": "1240.2", 
                "units": "MPa", 
                "name": "Ultimate tensile strength, UTS"
            }, 
            {
                "scalars": "17", 
                "units": "%", 
                "name": "Elongation"
            }, 
            {
                "scalars": "105.8", 
                "units": "J", 
                "name": "Charpy impact energy"
            }
        ]
    }, 
    {
        "category": "system.chemical", 
        "composition": [
            {
                "actualWeightPercent": "0.03", 
                "element": "C"
            }, 
            {
                "actualWeightPercent": "0.01", 
                "element": "Mn"
            }, 
            {
                "actualWeightPercent": "0.01", 
                "element": "Si"
            }, 
            {
                "actualWeightPercent": "12.54", 
                "element": "Cr"
            }, 
            {
                "actualWeightPercent": "8.38", 
                "element": "Ni"
            }, 
            {
                "actualWeightPercent": "2.24", 
                "element": "Mo"
            }, 
            {
                "actualWeightPercent": "0.01", 
                "element": "V"
            }, 
            {
                "actualWeightPercent": "0", 
                "element": "N"
            }, 
            {
                "actualWeightPercent": "0.01", 
                "element": "Nb"
            }, 
            {
                "actualWeightPercent": "0.01", 
                "element": "Co"
            }, 
            {
                "actualWeightPercent": "0", 
                "element": "W"
            }, 
            {
                "actualWeightPercent": "1.03", 
                "element": "Al"
            }, 
            {
                "actualWeightPercent": "0.01", 
                "element": "Ti"
            }
        ], 
        "properties": [
            {
                "scalars": "1212.6", 
                "units": "MPa", 
                "name": "Yield strength, YS"
            }, 
            {
                "scalars": "1240.2", 
                "units": "MPa", 
                "name": "Ultimate tensile strength, UTS"
            }, 
            {
                "scalars": "17", 
                "units": "%", 
                "name": "Elongation"
            }, 
            {
                "scalars": "120.7", 
                "units": "J", 
                "name": "Charpy impact energy"
            }
        ]
    }, 
    {
        "category": "system.chemical", 
        "composition": [
            {
                "actualWeightPercent": "0.03", 
                "element": "C"
            }, 
            {
                "actualWeightPercent": "0.01", 
                "element": "Mn"
            }, 
            {
                "actualWeightPercent": "0.01", 
                "element": "Si"
            }, 
            {
                "actualWeightPercent": "12.54", 
                "element": "Cr"
            }, 
            {
                "actualWeightPercent": "8.38", 
                "element": "Ni"
            }, 
            {
                "actualWeightPercent": "2.24", 
                "element": "Mo"
            }, 
            {
                "actualWeightPercent": "0.01", 
                "element": "V"
            }, 
            {
                "actualWeightPercent": "0", 
                "element": "N"
            }, 
            {
                "actualWeightPercent": "0.01", 
                "element": "Nb"
            }, 
            {
                "actualWeightPercent": "0.01", 
                "element": "Co"
            }, 
            {
                "actualWeightPercent": "0", 
                "element": "W"
            }, 
            {
                "actualWeightPercent": "1.03", 
                "element": "Al"
            }, 
            {
                "actualWeightPercent": "0.01", 
                "element": "Ti"
            }
        ], 
        "properties": [
            {
                "scalars": "1212.6", 
                "units": "MPa", 
                "name": "Yield strength, YS"
            }, 
            {
                "scalars": "1240.2", 
                "units": "MPa", 
                "name": "Ultimate tensile strength, UTS"
            }, 
            {
                "scalars": "17", 
                "units": "%", 
                "name": "Elongation"
            }, 
            {
                "scalars": "74.6", 
                "units": "J", 
                "name": "Charpy impact energy"
            }
        ]
    }, 
    {
        "category": "system.chemical", 
        "composition": [
            {
                "actualWeightPercent": "0.03", 
                "element": "C"
            }, 
            {
                "actualWeightPercent": "0.01", 
                "element": "Mn"
            }, 
            {
                "actualWeightPercent": "0.01", 
                "element": "Si"
            }, 
            {
                "actualWeightPercent": "12.57", 
                "element": "Cr"
            }, 
            {
                "actualWeightPercent": "8.29", 
                "element": "Ni"
            }, 
            {
                "actualWeightPercent": "2.22", 
                "element": "Mo"
            }, 
            {
                "actualWeightPercent": "0.01", 
                "element": "V"
            }, 
            {
                "actualWeightPercent": "0.01", 
                "element": "N"
            }, 
            {
                "actualWeightPercent": "0.01", 
                "element": "Nb"
            }, 
            {
                "actualWeightPercent": "0.01", 
                "element": "Co"
            }, 
            {
                "actualWeightPercent": "0", 
                "element": "W"
            }, 
            {
                "actualWeightPercent": "1.05", 
                "element": "Al"
            }, 
            {
                "actualWeightPercent": "0.01", 
                "element": "Ti"
            }
        ], 
        "properties": [
            {
                "scalars": "1288.4", 
                "units": "MPa", 
                "name": "Yield strength, YS"
            }, 
            {
                "scalars": "1316", 
                "units": "MPa", 
                "name": "Ultimate tensile strength, UTS"
            }, 
            {
                "scalars": "16", 
                "units": "%", 
                "name": "Elongation"
            }, 
            {
                "scalars": "89.5", 
                "units": "J", 
                "name": "Charpy impact energy"
            }
        ]
    }, 
    {
        "category": "system.chemical", 
        "composition": [
            {
                "actualWeightPercent": "0.03", 
                "element": "C"
            }, 
            {
                "actualWeightPercent": "0.01", 
                "element": "Mn"
            }, 
            {
                "actualWeightPercent": "0.01", 
                "element": "Si"
            }, 
            {
                "actualWeightPercent": "12.57", 
                "element": "Cr"
            }, 
            {
                "actualWeightPercent": "8.29", 
                "element": "Ni"
            }, 
            {
                "actualWeightPercent": "2.22", 
                "element": "Mo"
            }, 
            {
                "actualWeightPercent": "0.01", 
                "element": "V"
            }, 
            {
                "actualWeightPercent": "0.01", 
                "element": "N"
            }, 
            {
                "actualWeightPercent": "0.01", 
                "element": "Nb"
            }, 
            {
                "actualWeightPercent": "0.01", 
                "element": "Co"
            }, 
            {
                "actualWeightPercent": "0", 
                "element": "W"
            }, 
            {
                "actualWeightPercent": "1.05", 
                "element": "Al"
            }, 
            {
                "actualWeightPercent": "0.01", 
                "element": "Ti"
            }
        ], 
        "properties": [
            {
                "scalars": "1288.4", 
                "units": "MPa", 
                "name": "Yield strength, YS"
            }, 
            {
                "scalars": "1316", 
                "units": "MPa", 
                "name": "Ultimate tensile strength, UTS"
            }, 
            {
                "scalars": "16", 
                "units": "%", 
                "name": "Elongation"
            }, 
            {
                "scalars": "56.9", 
                "units": "J", 
                "name": "Charpy impact energy"
            }
        ]
    }, 
    {
        "category": "system.chemical", 
        "composition": [
            {
                "actualWeightPercent": "0.03", 
                "element": "C"
            }, 
            {
                "actualWeightPercent": "0.01", 
                "element": "Mn"
            }, 
            {
                "actualWeightPercent": "0.01", 
                "element": "Si"
            }, 
            {
                "actualWeightPercent": "12.57", 
                "element": "Cr"
            }, 
            {
                "actualWeightPercent": "8.29", 
                "element": "Ni"
            }, 
            {
                "actualWeightPercent": "2.22", 
                "element": "Mo"
            }, 
            {
                "actualWeightPercent": "0.01", 
                "element": "V"
            }, 
            {
                "actualWeightPercent": "0.01", 
                "element": "N"
            }, 
            {
                "actualWeightPercent": "0.01", 
                "element": "Nb"
            }, 
            {
                "actualWeightPercent": "0.01", 
                "element": "Co"
            }, 
            {
                "actualWeightPercent": "0", 
                "element": "W"
            }, 
            {
                "actualWeightPercent": "1.05", 
                "element": "Al"
            }, 
            {
                "actualWeightPercent": "0.01", 
                "element": "Ti"
            }
        ], 
        "properties": [
            {
                "scalars": "1288.4", 
                "units": "MPa", 
                "name": "Yield strength, YS"
            }, 
            {
                "scalars": "1316", 
                "units": "MPa", 
                "name": "Ultimate tensile strength, UTS"
            }, 
            {
                "scalars": "16", 
                "units": "%", 
                "name": "Elongation"
            }, 
            {
                "scalars": "70.5", 
                "units": "J", 
                "name": "Charpy impact energy"
            }
        ]
    }, 
    {
        "category": "system.chemical", 
        "composition": [
            {
                "actualWeightPercent": "0.03", 
                "element": "C"
            }, 
            {
                "actualWeightPercent": "0.01", 
                "element": "Mn"
            }, 
            {
                "actualWeightPercent": "0.01", 
                "element": "Si"
            }, 
            {
                "actualWeightPercent": "12.57", 
                "element": "Cr"
            }, 
            {
                "actualWeightPercent": "8.29", 
                "element": "Ni"
            }, 
            {
                "actualWeightPercent": "2.22", 
                "element": "Mo"
            }, 
            {
                "actualWeightPercent": "0.01", 
                "element": "V"
            }, 
            {
                "actualWeightPercent": "0.01", 
                "element": "N"
            }, 
            {
                "actualWeightPercent": "0.01", 
                "element": "Nb"
            }, 
            {
                "actualWeightPercent": "0.01", 
                "element": "Co"
            }, 
            {
                "actualWeightPercent": "0", 
                "element": "W"
            }, 
            {
                "actualWeightPercent": "1.05", 
                "element": "Al"
            }, 
            {
                "actualWeightPercent": "0.01", 
                "element": "Ti"
            }
        ], 
        "properties": [
            {
                "scalars": "1288.4", 
                "units": "MPa", 
                "name": "Yield strength, YS"
            }, 
            {
                "scalars": "1316", 
                "units": "MPa", 
                "name": "Ultimate tensile strength, UTS"
            }, 
            {
                "scalars": "16", 
                "units": "%", 
                "name": "Elongation"
            }, 
            {
                "scalars": "47.5", 
                "units": "J", 
                "name": "Charpy impact energy"
            }
        ]
    }, 
    {
        "category": "system.chemical", 
        "composition": [
            {
                "actualWeightPercent": "0.03", 
                "element": "C"
            }, 
            {
                "actualWeightPercent": "0.01", 
                "element": "Mn"
            }, 
            {
                "actualWeightPercent": "0.01", 
                "element": "Si"
            }, 
            {
                "actualWeightPercent": "12.57", 
                "element": "Cr"
            }, 
            {
                "actualWeightPercent": "8.29", 
                "element": "Ni"
            }, 
            {
                "actualWeightPercent": "2.22", 
                "element": "Mo"
            }, 
            {
                "actualWeightPercent": "0.01", 
                "element": "V"
            }, 
            {
                "actualWeightPercent": "0.01", 
                "element": "N"
            }, 
            {
                "actualWeightPercent": "0.01", 
                "element": "Nb"
            }, 
            {
                "actualWeightPercent": "0.01", 
                "element": "Co"
            }, 
            {
                "actualWeightPercent": "0", 
                "element": "W"
            }, 
            {
                "actualWeightPercent": "1.05", 
                "element": "Al"
            }, 
            {
                "actualWeightPercent": "0.01", 
                "element": "Ti"
            }
        ], 
        "properties": [
            {
                "scalars": "1260.9", 
                "units": "MPa", 
                "name": "Yield strength, YS"
            }, 
            {
                "scalars": "1288.4", 
                "units": "MPa", 
                "name": "Ultimate tensile strength, UTS"
            }, 
            {
                "scalars": "17", 
                "units": "%", 
                "name": "Elongation"
            }, 
            {
                "scalars": "81.3", 
                "units": "J", 
                "name": "Charpy impact energy"
            }
        ]
    }, 
    {
        "category": "system.chemical", 
        "composition": [
            {
                "actualWeightPercent": "0.03", 
                "element": "C"
            }, 
            {
                "actualWeightPercent": "0.01", 
                "element": "Mn"
            }, 
            {
                "actualWeightPercent": "0.01", 
                "element": "Si"
            }, 
            {
                "actualWeightPercent": "12.57", 
                "element": "Cr"
            }, 
            {
                "actualWeightPercent": "8.29", 
                "element": "Ni"
            }, 
            {
                "actualWeightPercent": "2.22", 
                "element": "Mo"
            }, 
            {
                "actualWeightPercent": "0.01", 
                "element": "V"
            }, 
            {
                "actualWeightPercent": "0.01", 
                "element": "N"
            }, 
            {
                "actualWeightPercent": "0.01", 
                "element": "Nb"
            }, 
            {
                "actualWeightPercent": "0.01", 
                "element": "Co"
            }, 
            {
                "actualWeightPercent": "0", 
                "element": "W"
            }, 
            {
                "actualWeightPercent": "1.05", 
                "element": "Al"
            }, 
            {
                "actualWeightPercent": "0.01", 
                "element": "Ti"
            }
        ], 
        "properties": [
            {
                "scalars": "1260.9", 
                "units": "MPa", 
                "name": "Yield strength, YS"
            }, 
            {
                "scalars": "1288.4", 
                "units": "MPa", 
                "name": "Ultimate tensile strength, UTS"
            }, 
            {
                "scalars": "17", 
                "units": "%", 
                "name": "Elongation"
            },
