Repository: hackingmaterials/automatminer

automatminer is an automatic prediction engine for materials properties.
- **Website (including documentation):** <https://hackingmaterials.github.io/automatminer>
- **Help/Support:** <https://groups.google.com/forum/#!forum/matminer>
- **Source:** <https://github.com/hackingmaterials/automatminer>

File: matbench/data/sources/steel_strength.json (part 33 of 57)
[
        "category": "system.chemical", 
        "composition": [
            {
                "actualWeightPercent": "0.01", 
                "element": "C"
            }, 
            {
                "actualWeightPercent": "0.01", 
                "element": "Mn"
            }, 
            {
                "actualWeightPercent": "0.01", 
                "element": "Si"
            }, 
            {
                "actualWeightPercent": "7.74", 
                "element": "Cr"
            }, 
            {
                "actualWeightPercent": "11.91", 
                "element": "Ni"
            }, 
            {
                "actualWeightPercent": "0.98", 
                "element": "Mo"
            }, 
            {
                "actualWeightPercent": "0.01", 
                "element": "V"
            }, 
            {
                "actualWeightPercent": "0", 
                "element": "N"
            }, 
            {
                "actualWeightPercent": "0.01", 
                "element": "Nb"
            }, 
            {
                "actualWeightPercent": "9.95", 
                "element": "Co"
            }, 
            {
                "actualWeightPercent": "0", 
                "element": "W"
            }, 
            {
                "actualWeightPercent": "0.27", 
                "element": "Al"
            }, 
            {
                "actualWeightPercent": "0.71", 
                "element": "Ti"
            }
        ], 
        "properties": [
            {
                "scalars": "1825.9", 
                "units": "MPa", 
                "conditions": [
                    {
                        "units": "$^{\\circ}$C", 
                        "scalars": "900", 
                        "name": "Temperature"
                    }
                ], 
                "name": "Yield strength, YS"
            }, 
            {
                "scalars": "1908.5", 
                "units": "MPa", 
                "conditions": [
                    {
                        "units": "$^{\\circ}$C", 
                        "scalars": "900", 
                        "name": "Temperature"
                    }
                ], 
                "name": "Ultimate tensile strength, UTS"
            }, 
            {
                "scalars": "10.8", 
                "units": "J", 
                "conditions": [
                    {
                        "units": "$^{\\circ}$C", 
                        "scalars": "900", 
                        "name": "Temperature"
                    }
                ], 
                "name": "Charpy impact energy"
            }
        ]
    }, 
    {
        "category": "system.chemical", 
        "composition": [
            {
                "actualWeightPercent": "0.01", 
                "element": "C"
            }, 
            {
                "actualWeightPercent": "0.01", 
                "element": "Mn"
            }, 
            {
                "actualWeightPercent": "0.01", 
                "element": "Si"
            }, 
            {
                "actualWeightPercent": "7.74", 
                "element": "Cr"
            }, 
            {
                "actualWeightPercent": "11.91", 
                "element": "Ni"
            }, 
            {
                "actualWeightPercent": "0.98", 
                "element": "Mo"
            }, 
            {
                "actualWeightPercent": "0.01", 
                "element": "V"
            }, 
            {
                "actualWeightPercent": "0", 
                "element": "N"
            }, 
            {
                "actualWeightPercent": "0.01", 
                "element": "Nb"
            }, 
            {
                "actualWeightPercent": "9.95", 
                "element": "Co"
            }, 
            {
                "actualWeightPercent": "0", 
                "element": "W"
            }, 
            {
                "actualWeightPercent": "0.27", 
                "element": "Al"
            }, 
            {
                "actualWeightPercent": "0.71", 
                "element": "Ti"
            }
        ], 
        "properties": [
            {
                "scalars": "1839.6", 
                "units": "MPa", 
                "conditions": [
                    {
                        "units": "$^{\\circ}$C", 
                        "scalars": "900", 
                        "name": "Temperature"
                    }
                ], 
                "name": "Yield strength, YS"
            }, 
            {
                "scalars": "1929.2", 
                "units": "MPa", 
                "conditions": [
                    {
                        "units": "$^{\\circ}$C", 
                        "scalars": "900", 
                        "name": "Temperature"
                    }
                ], 
                "name": "Ultimate tensile strength, UTS"
            }, 
            {
                "scalars": "8.1", 
                "units": "J", 
                "conditions": [
                    {
                        "units": "$^{\\circ}$C", 
                        "scalars": "900", 
                        "name": "Temperature"
                    }
                ], 
                "name": "Charpy impact energy"
            }
        ]
    }, 
    {
        "category": "system.chemical", 
        "composition": [
            {
                "actualWeightPercent": "0.01", 
                "element": "C"
            }, 
            {
                "actualWeightPercent": "0.01", 
                "element": "Mn"
            }, 
            {
                "actualWeightPercent": "0.01", 
                "element": "Si"
            }, 
            {
                "actualWeightPercent": "7.74", 
                "element": "Cr"
            }, 
            {
                "actualWeightPercent": "11.91", 
                "element": "Ni"
            }, 
            {
                "actualWeightPercent": "0.98", 
                "element": "Mo"
            }, 
            {
                "actualWeightPercent": "0.01", 
                "element": "V"
            }, 
            {
                "actualWeightPercent": "0", 
                "element": "N"
            }, 
            {
                "actualWeightPercent": "0.01", 
                "element": "Nb"
            }, 
            {
                "actualWeightPercent": "9.95", 
                "element": "Co"
            }, 
            {
                "actualWeightPercent": "0", 
                "element": "W"
            }, 
            {
                "actualWeightPercent": "0.27", 
                "element": "Al"
            }, 
            {
                "actualWeightPercent": "0.71", 
                "element": "Ti"
            }
        ], 
        "properties": [
            {
                "scalars": "1812.1", 
                "units": "MPa", 
                "conditions": [
                    {
                        "units": "$^{\\circ}$C", 
                        "scalars": "900", 
                        "name": "Temperature"
                    }
                ], 
                "name": "Yield strength, YS"
            }, 
            {
                "scalars": "1901.6", 
                "units": "MPa", 
                "conditions": [
                    {
                        "units": "$^{\\circ}$C", 
                        "scalars": "900", 
                        "name": "Temperature"
                    }
                ], 
                "name": "Ultimate tensile strength, UTS"
            }, 
            {
                "scalars": "10.8", 
                "units": "J", 
                "conditions": [
                    {
                        "units": "$^{\\circ}$C", 
                        "scalars": "900", 
                        "name": "Temperature"
                    }
                ], 
                "name": "Charpy impact energy"
            }
        ]
    }, 
    {
        "category": "system.chemical", 
        "composition": [
            {
                "actualWeightPercent": "0.01", 
                "element": "C"
            }, 
            {
                "actualWeightPercent": "0.01", 
                "element": "Mn"
            }, 
            {
                "actualWeightPercent": "0.01", 
                "element": "Si"
            }, 
            {
                "actualWeightPercent": "8.14", 
                "element": "Cr"
            }, 
            {
                "actualWeightPercent": "11.95", 
                "element": "Ni"
            }, 
            {
                "actualWeightPercent": "0.02", 
                "element": "Mo"
            }, 
            {
                "actualWeightPercent": "0.01", 
                "element": "V"
            }, 
            {
                "actualWeightPercent": "0", 
                "element": "N"
            }, 
            {
                "actualWeightPercent": "0.01", 
                "element": "Nb"
            }, 
            {
                "actualWeightPercent": "10.48", 
                "element": "Co"
            }, 
            {
                "actualWeightPercent": "0", 
                "element": "W"
            }, 
            {
                "actualWeightPercent": "0.39", 
                "element": "Al"
            }, 
            {
                "actualWeightPercent": "1.11", 
                "element": "Ti"
            }
        ], 
        "properties": [
            {
                "scalars": "1743.2", 
                "units": "MPa", 
                "conditions": [
                    {
                        "units": "$^{\\circ}$C", 
                        "scalars": "900", 
                        "name": "Temperature"
                    }
                ], 
                "name": "Yield strength, YS"
            }, 
            {
                "scalars": "1791.4", 
                "units": "MPa", 
                "conditions": [
                    {
                        "units": "$^{\\circ}$C", 
                        "scalars": "900", 
                        "name": "Temperature"
                    }
                ], 
                "name": "Ultimate tensile strength, UTS"
            }, 
            {
                "scalars": "21.7", 
                "units": "J", 
                "conditions": [
                    {
                        "units": "$^{\\circ}$C", 
                        "scalars": "900", 
                        "name": "Temperature"
                    }
                ], 
                "name": "Charpy impact energy"
            }
        ]
    }, 
    {
        "category": "system.chemical", 
        "composition": [
            {
                "actualWeightPercent": "0.01", 
                "element": "C"
            }, 
            {
                "actualWeightPercent": "0.01", 
                "element": "Mn"
            }, 
            {
                "actualWeightPercent": "0.01", 
                "element": "Si"
            }, 
            {
                "actualWeightPercent": "8.14", 
                "element": "Cr"
            }, 
            {
                "actualWeightPercent": "11.95", 
                "element": "Ni"
            }, 
            {
                "actualWeightPercent": "0.02", 
                "element": "Mo"
            }, 
            {
                "actualWeightPercent": "0.01", 
                "element": "V"
            }, 
            {
                "actualWeightPercent": "0", 
                "element": "N"
            }, 
            {
                "actualWeightPercent": "0.01", 
                "element": "Nb"
            }, 
            {
                "actualWeightPercent": "10.48", 
                "element": "Co"
            }, 
            {
                "actualWeightPercent": "0", 
                "element": "W"
            }, 
            {
                "actualWeightPercent": "0.39", 
                "element": "Al"
            }, 
            {
                "actualWeightPercent": "1.11", 
                "element": "Ti"
            }
        ], 
        "properties": [
            {
                "scalars": "1743.2", 
                "units": "MPa", 
                "conditions": [
                    {
                        "units": "$^{\\circ}$C", 
                        "scalars": "900", 
                        "name": "Temperature"
                    }
                ], 
                "name": "Yield strength, YS"
            }, 
            {
                "scalars": "1791.4", 
                "units": "MPa", 
                "conditions": [
                    {
                        "units": "$^{\\circ}$C", 
                        "scalars": "900", 
                        "name": "Temperature"
                    }
                ], 
                "name": "Ultimate tensile strength, UTS"
            }, 
            {
                "scalars": "24.4", 
                "units": "J", 
                "conditions": [
                    {
                        "units": "$^{\\circ}$C", 
                        "scalars": "900", 
                        "name": "Temperature"
                    }
                ], 
                "name": "Charpy impact energy"
            }
        ]
    }, 
    {
        "category": "system.chemical", 
        "composition": [
            {
                "actualWeightPercent": "0.01", 
                "element": "C"
            }, 
            {
                "actualWeightPercent": "0.01", 
                "element": "Mn"
            }, 
            {
                "actualWeightPercent": "0.01", 
                "element": "Si"
            }, 
            {
                "actualWeightPercent": "8.14", 
                "element": "Cr"
            }, 
            {
                "actualWeightPercent": "11.95", 
                "element": "Ni"
            }, 
            {
                "actualWeightPercent": "0.02", 
                "element": "Mo"
            }, 
            {
                "actualWeightPercent": "0.01", 
                "element": "V"
            }, 
            {
                "actualWeightPercent": "0", 
                "element": "N"
            }, 
            {
                "actualWeightPercent": "0.01", 
                "element": "Nb"
            }, 
            {
                "actualWeightPercent": "10.48", 
                "element": "Co"
            }, 
            {
                "actualWeightPercent": "0", 
                "element": "W"
            }, 
            {
                "actualWeightPercent": "0.39", 
                "element": "Al"
            }, 
            {
                "actualWeightPercent": "1.11", 
                "element": "Ti"
            }
        ], 
        "properties": [
            {
                "scalars": "1867.2", 
                "units": "MPa", 
                "conditions": [
                    {
                        "units": "$^{\\circ}$C", 
                        "scalars": "900", 
                        "name": "Temperature"
                    }
                ], 
                "name": "Yield strength, YS"
            }, 
            {
                "scalars": "1922.3", 
                "units": "MPa", 
                "conditions": [
                    {
                        "units": "$^{\\circ}$C", 
                        "scalars": "900", 
                        "name": "Temperature"
                    }
                ], 
                "name": "Ultimate tensile strength, UTS"
            }, 
            {
                "scalars": "14.9", 
                "units": "J", 
                "conditions": [
                    {
                        "units": "$^{\\circ}$C", 
                        "scalars": "900", 
                        "name": "Temperature"
                    }
                ], 
                "name": "Charpy impact energy"
            }
        ]
    }, 
    {
        "category": "system.chemical", 
        "composition": [
            {
                "actualWeightPercent": "0.01", 
                "element": "C"
            }, 
            {
                "actualWeightPercent": "0.01", 
                "element": "Mn"
            }, 
            {
                "actualWeightPercent": "0.01", 
                "element": "Si"
            }, 
            {
                "actualWeightPercent": "8.14", 
                "element": "Cr"
            }, 
            {
                "actualWeightPercent": "11.95", 
                "element": "Ni"
            }, 
            {
                "actualWeightPercent": "0.02", 
                "element": "Mo"
            }, 
            {
                "actualWeightPercent": "0.01", 
                "element": "V"
            }, 
            {
                "actualWeightPercent": "0", 
                "element": "N"
            }, 
            {
                "actualWeightPercent": "0.01", 
                "element": "Nb"
            }, 
            {
                "actualWeightPercent": "10.48", 
                "element": "Co"
            }, 
            {
                "actualWeightPercent": "0", 
                "element": "W"
            }, 
            {
                "actualWeightPercent": "0.39", 
                "element": "Al"
            }, 
            {
                "actualWeightPercent": "1.11", 
                "element": "Ti"
            }
        ], 
        "properties": [
            {
                "scalars": "1750.1", 
                "units": "MPa", 
                "conditions": [
                    {
                        "units": "$^{\\circ}$C", 
                        "scalars": "900", 
                        "name": "Temperature"
                    }
                ], 
                "name": "Yield strength, YS"
            }, 
            {
                "scalars": "1805.2", 
                "units": "MPa", 
                "conditions": [
                    {
                        "units": "$^{\\circ}$C", 
                        "scalars": "900", 
                        "name": "Temperature"
                    }
                ], 
                "name": "Ultimate tensile strength, UTS"
            }, 
            {
                "scalars": "24.4", 
                "units": "J", 
                "conditions": [
                    {
                        "units": "$^{\\circ}$C", 
                        "scalars": "900", 
                        "name": "Temperature"
                    }
                ], 
                "name": "Charpy impact energy"
            }
        ]
    }, 
    {
        "category": "system.chemical", 
        "composition": [
            {
                "actualWeightPercent": "0.01", 
                "element": "C"
            }, 
            {
                "actualWeightPercent": "0.01", 
                "element": "Mn"
            }, 
            {
                "actualWeightPercent": "0.01", 
                "element": "Si"
            }, 
            {
                "actualWeightPercent": "8.14", 
                "element": "Cr"
            }, 
            {
                "actualWeightPercent": "11.95", 
                "element": "Ni"
            }, 
            {
                "actualWeightPercent": "0.02", 
                "element": "Mo"
            }, 
            {
                "actualWeightPercent": "0.01", 
                "element": "V"
            }, 
            {
                "actualWeightPercent": "0", 
                "element": "N"
            }, 
            {
                "actualWeightPercent": "0.01", 
                "element": "Nb"
            }, 
            {
                "actualWeightPercent": "10.48", 
                "element": "Co"
            }, 
            {
                "actualWeightPercent": "0", 
                "element": "W"
            }, 
            {
                "actualWeightPercent": "0.39", 
                "element": "Al"
            }, 
            {
                "actualWeightPercent": "1.11", 
                "element": "Ti"
            }
        ], 
        "properties": [
            {
                "scalars": "1708.7", 
                "units": "MPa", 
                "conditions": [
                    {
                        "units": "$^{\\circ}$C", 
                        "scalars": "900", 
                        "name": "Temperature"
                    }
                ], 
                "name": "Yield strength, YS"
            }, 
            {
                "scalars": "1763.8", 
                "units": "MPa", 
                "conditions": [
                    {
                        "units": "$^{\\circ}$C", 
                        "scalars": "900", 
                        "name": "Temperature"
                    }
                ], 
                "name": "Ultimate tensile strength, UTS"
            }, 
            {
                "scalars": "23", 
                "units": "J", 
                "conditions": [
                    {
                        "units": "$^{\\circ}$C", 
                        "scalars": "900", 
                        "name": "Temperature"
                    }
                ], 
                "name": "Charpy impact energy"
            }
        ]
    }, 
    {
        "category": "system.chemical", 
        "composition": [
            {
                "actualWeightPercent": "0.01", 
                "element": "C"
            }, 
            {
                "actualWeightPercent": "0.01", 
                "element": "Mn"
            }, 
            {
                "actualWeightPercent": "0.01", 
                "element": "Si"
            }, 
            {
                "actualWeightPercent": "8.14", 
                "element": "Cr"
            }, 
            {
                "actualWeightPercent": "11.95", 
                "element": "Ni"
            }, 
            {
                "actualWeightPercent": "0.02", 
                "element": "Mo"
            }, 
            {
                "actualWeightPercent": "0.01", 
                "element": "V"
            }, 
            {
                "actualWeightPercent": "0", 
                "element": "N"
            }, 
            {
                "actualWeightPercent": "0.01", 
                "element": "Nb"
            }, 
            {
                "actualWeightPercent": "10.48", 
                "element": "Co"
            }, 
            {
                "actualWeightPercent": "0", 
                "element": "W"
            }, 
            {
                "actualWeightPercent": "0.39", 
                "element": "Al"
            }, 
            {
                "actualWeightPercent": "1.11", 
                "element": "Ti"
            }
        ], 
        "properties": [
            {
                "scalars": "1874.1", 
                "units": "MPa", 
                "conditions": [
                    {
                        "units": "$^{\\circ}$C", 
                        "scalars": "900", 
                        "name": "Temperature"
                    }
                ], 
                "name": "Yield strength, YS"
            }, 
            {
                "scalars": "1936.1", 
                "units": "MPa", 
                "conditions": [
                    {
                        "units": "$^{\\circ}$C", 
                        "scalars": "900", 
                        "name": "Temperature"
                    }
                ], 
                "name": "Ultimate tensile strength, UTS"
            }, 
            {
                "scalars": "14.9", 
                "units": "J", 
                "conditions": [
                    {
                        "units": "$^{\\circ}$C", 
                        "scalars": "900", 
                        "name": "Temperature"
                    }
                ], 
                "name": "Charpy impact energy"
            }
        ]
    }, 
    {
        "category": "system.chemical", 
        "composition": [
            {
                "actualWeightPercent": "0.01", 
                "element": "C"
            }, 
            {
                "actualWeightPercent": "0.01", 
                "element": "Mn"
            }, 
            {
                "actualWeightPercent": "0.01", 
                "element": "Si"
            }, 
            {
                "actualWeightPercent": "8.14", 
                "element": "Cr"
            }, 
            {
                "actualWeightPercent": "11.95", 
                "element": "Ni"
            }, 
            {
                "actualWeightPercent": "0.02", 
                "element": "Mo"
            }, 
            {
                "actualWeightPercent": "0.01", 
                "element": "V"
            }, 
            {
                "actualWeightPercent": "0", 
                "element": "N"
            }, 
            {
                "actualWeightPercent": "0.01", 
                "element": "Nb"
            }, 
            {
                "actualWeightPercent": "10.48", 
                "element": "Co"
            }, 
            {
                "actualWeightPercent": "0", 
                "element": "W"
            }, 
            {
                "actualWeightPercent": "0.39", 
                "element": "Al"
            }, 
            {
                "actualWeightPercent": "1.11", 
                "element": "Ti"
            }
        ], 
        "properties": [
            {
                "scalars": "1750.1", 
                "units": "MPa", 
                "conditions": [
                    {
                        "units": "$^{\\circ}$C", 
                        "scalars": "900", 
                        "name": "Temperature"
                    }
                ], 
                "name": "Yield strength, YS"
            }, 
            {
                "scalars": "1812.1", 
                "units": "MPa", 
                "conditions": [
                    {
                        "units": "$^{\\circ}$C", 
                        "scalars": "900", 
                        "name": "Temperature"
                    }
                ], 
                "name": "Ultimate tensile strength, UTS"
            }, 
            {
                "scalars": "28.5", 
                "units": "J", 
                "conditions": [
                    {
                        "units": "$^{\\circ}$C", 
                        "scalars": "900", 
                        "name": "Temperature"
                    }
                ], 
                "name": "Charpy impact energy"
            }
        ]
    }, 
    {
        "category": "system.chemical", 
        "composition": [
            {
                "actualWeightPercent": "0.01", 
                "element": "C"
            }, 
            {
                "actualWeightPercent": "0.01", 
                "element": "Mn"
            }, 
            {
                "actualWeightPercent": "0.01", 
                "element": "Si"
            }, 
            {
                "actualWeightPercent": "8.14", 
                "element": "Cr"
            }, 
            {
                "actualWeightPercent": "11.95", 
                "element": "Ni"
            }, 
            {
                "actualWeightPercent": "0.02", 
                "element": "Mo"
            }, 
            {
                "actualWeightPercent": "0.01", 
                "element": "V"
            }, 
            {
                "actualWeightPercent": "0", 
                "element": "N"
            }, 
            {
                "actualWeightPercent": "0.01", 
                "element": "Nb"
            }, 
            {
                "actualWeightPercent": "10.48", 
                "element": "Co"
            }, 
            {
                "actualWeightPercent": "0", 
                "element": "W"
            }, 
            {
                "actualWeightPercent": "0.39", 
                "element": "Al"
            }, 
            {
                "actualWeightPercent": "1.11", 
                "element": "Ti"
            }
        ], 
        "properties": [
            {
                "scalars": "1743.2", 
                "units": "MPa", 
                "conditions": [
                    {
                        "units": "$^{\\circ}$C", 
                        "scalars": "900", 
                        "name": "Temperature"
                    }
                ], 
                "name": "Yield strength, YS"
            }, 
            {
                "scalars": "1805.2", 
                "units": "MPa", 
                "conditions": [
                    {
                        "units": "$^{\\circ}$C", 
                        "scalars": "900", 
                        "name": "Temperature"
                    }
                ], 
                "name": "Ultimate tensile strength, UTS"
            }, 
            {
                "scalars": "28.5", 
                "units": "J", 
                "conditions": [
                    {
                        "units": "$^{\\circ}$C", 
                        "scalars": "900", 
                        "name": "Temperature"
                    }
                ], 
                "name": "Charpy impact energy"
            }
        ]
    }, 
    {
        "category": "system.chemical", 
        "composition": [
            {
                "actualWeightPercent": "0.01", 
                "element": "C"
            }, 
            {
                "actualWeightPercent": "0.01", 
                "element": "Mn"
            }, 
            {
                "actualWeightPercent": "0.01", 
                "element": "Si"
            }, 
            {
                "actualWeightPercent": "8.14", 
                "element": "Cr"
            }, 
            {
                "actualWeightPercent": "11.95", 
                "element": "Ni"
            }, 
            {
                "actualWeightPercent": "0.02", 
                "element": "Mo"
            }, 
            {
                "actualWeightPercent": "0.01", 
                "element": "V"
            }, 
            {
                "actualWeightPercent": "0", 
                "element": "N"
            }, 
            {
                "actualWeightPercent": "0.01", 
                "element": "Nb"
            }, 
            {
                "actualWeightPercent": "10.48", 
                "element": "Co"
            }, 
            {
                "actualWeightPercent": "0", 
                "element": "W"
            }, 
            {
                "actualWeightPercent": "0.39", 
                "element": "Al"
            }, 
            {
                "actualWeightPercent": "1.11", 
                "element": "Ti"
            }
        ], 
        "properties": [
            {
                "scalars": "1757", 
                "units": "MPa", 
                "conditions": [
                    {
                        "units": "$^{\\circ}$C", 
                        "scalars": "900", 
                        "name": "Temperature"
                    }
                ], 
                "name": "Yield strength, YS"
            }, 
            {
                "scalars": "1832.7", 
                "units": "MPa", 
                "conditions": [
                    {
                        "units": "$^{\\circ}$C", 
                        "scalars": "900", 
                        "name": "Temperature"
                    }
                ], 
                "name": "Ultimate tensile strength, UTS"
            }, 
            {
                "scalars": "27.1", 
                "units": "J", 
                "conditions": [
                    {
                        "units": "$^{\\circ}$C", 
                        "scalars": "900", 
                        "name": "Temperature"
                    }
                ], 
                "name": "Charpy impact energy"
            }
        ]
    }, 
    {
        "category": "system.chemical", 
        "composition": [
            {
                "actualWeightPercent": "0.01", 
                "element": "C"
            }, 
            {
                "actualWeightPercent": "0.01", 
                "element": "Mn"
            }, 
            {
                "actualWeightPercent": "0.01", 
                "element": "Si"
            }, 
            {
                "actualWeightPercent": "8.14", 
                "element": "Cr"
            }, 
            {
                "actualWeightPercent": "11.95", 
                "element": "Ni"
            }, 
            {
                "actualWeightPercent": "0.02", 
                "element": "Mo"
            }, 
            {
                "actualWeightPercent": "0.01", 
                "element": "V"
            }, 
            {
                "actualWeightPercent": "0", 
                "element": "N"
            }, 
            {
                "actualWeightPercent": "0.01", 
                "element": "Nb"
            }, 
            {
                "actualWeightPercent": "10.48", 
                "element": "Co"
            }, 
            {
                "actualWeightPercent": "0", 
                "element": "W"
            }, 
            {
                "actualWeightPercent": "0.39", 
                "element": "Al"
            }, 
            {
                "actualWeightPercent": "1.11", 
                "element": "Ti"
            }
        ], 
        "properties": [
            {
                "scalars": "1743.2", 
                "units": "MPa", 
                "conditions": [
                    {
                        "units": "$^{\\circ}$C", 
                        "scalars": "900", 
                        "name": "Temperature"
                    }
                ], 
                "name": "Yield strength, YS"
            }, 
            {
                "scalars": "1825.9", 
                "units": "MPa", 
                "conditions": [
                    {
                        "units": "$^{\\circ}$C", 
                        "scalars": "900", 
                        "name": "Temperature"
                    }
                ], 
                "name": "Ultimate tensile strength, UTS"
            }, 
            {
                "scalars": "25.8", 
                "units": "J", 
                "conditions": [
                    {
                        "units": "$^{\\circ}$C", 
                        "scalars": "900", 
                        "name": "Temperature"
                    }
                ], 
                "name": "Charpy impact energy"
            }
        ]
    }, 
    {
        "category": "system.chemical", 
        "composition": [
            {
                "actualWeightPercent": "0", 
                "element": "C"
            }, 
            {
                "actualWeightPercent": "0.01", 
                "element": "Mn"
            }, 
            {
                "actualWeightPercent": "0.01", 
                "element": "Si"
            }, 
            {
                "actualWeightPercent": "8.67", 
                "element": "Cr"
            }, 
            {
                "actualWeightPercent": "13.45", 
                "element": "Ni"
            }, 
            {
                "actualWeightPercent": "0.82", 
                "element": "Mo"
            }, 
            {
                "actualWeightPercent": "0.01", 
                "element": "V"
            }, 
            {
                "actualWeightPercent": "0", 
                "element": "N"
            }, 
            {
                "actualWeightPercent": "0.01", 
                "element": "Nb"
            }, 
            {
                "actualWeightPercent": "13.9", 
                "element": "Co"
            }, 
            {
                "actualWeightPercent": "0", 
                "element": "W"
            }, 
            {
                "actualWeightPercent": "0.39", 
                "element": "Al"
            }, 
            {
                "actualWeightPercent": "0.57", 
                "element": "Ti"
            }
        ], 
        "properties": [
            {
                "scalars": "1660.5", 
                "units": "MPa", 
                "conditions": [
                    {
                        "units": "$^{\\circ}$C", 
                        "scalars": "900", 
                        "name": "Temperature"
                    }
                ], 
                "name": "Yield strength, YS"
            }, 
            {
                "scalars": "1757", 
                "units": "MPa", 
                "conditions": [
                    {
                        "units": "$^{\\circ}$C", 
                        "scalars": "900", 
                        "name": "Temperature"
                    }
                ], 
                "name": "Ultimate tensile strength, UTS"
            }, 
            {
                "scalars": "25.8", 
                "units": "J", 
                "conditions": [
                    {
                        "units": "$^{\\circ}$C", 
                        "scalars": "900", 
                        "name": "Temperature"
                    }
                ], 
                "name": "Charpy impact energy"
            }
        ]
    }, 
    {
        "category": "system.chemical", 
        "composition": [
            {
                "actualWeightPercent": "0", 
                "element": "C"
            }, 
            {
                "actualWeightPercent": "0.01", 
                "element": "Mn"
            }, 
            {
                "actualWeightPercent": "0.01", 
                "element": "Si"
            }, 
            {
                "actualWeightPercent": "8.67", 
                "element": "Cr"
            }, 
            {
                "actualWeightPercent": "13.45", 
                "element": "Ni"
            }, 
            {
                "actualWeightPercent": "0.82", 
                "element": "Mo"
            }, 
            {
                "actualWeightPercent": "0.01", 
                "element": "V"
            }, 
            {
                "actualWeightPercent": "0", 
                "element": "N"
            }, 
            {
                "actualWeightPercent": "0.01", 
                "element": "Nb"
            }, 
            {
                "actualWeightPercent": "13.9", 
                "element": "Co"
            }, 
            {
                "actualWeightPercent": "0", 
                "element": "W"
            }, 
            {
                "actualWeightPercent": "0.39", 
                "element": "Al"
            }, 
            {
                "actualWeightPercent": "0.57", 
                "element": "Ti"
            }
        ], 
        "properties": [
            {
                "scalars": "1784.5", 
                "units": "MPa", 
                "conditions": [
                    {
                        "units": "$^{\\circ}$C", 
                        "scalars": "900", 
                        "name": "Temperature"
                    }
                ], 
                "name": "Yield strength, YS"
            }, 
            {
                "scalars": "1929.2", 
                "units": "MPa", 
                "conditions": [
                    {
                        "units": "$^{\\circ}$C", 
                        "scalars": "900", 
                        "name": "Temperature"
                    }
                ],
