Repository: hackingmaterials/automatminer

automatminer is an automatic prediction engine for materials properties.
- **Website (including documentation):** <https://hackingmaterials.github.io/automatminer>
- **Help/Support:** <https://groups.google.com/forum/#!forum/matminer>
- **Source:** <https://github.com/hackingmaterials/automatminer>

File: matbench/data/sources/steel_strength.json (part 35 of 57)
[
            {
                "actualWeightPercent": "0.01", 
                "element": "Ti"
            }
        ], 
        "properties": [
            {
                "scalars": "1805.9", 
                "units": "MPa", 
                "conditions": [
                    {
                        "units": "$^{\\circ}$C", 
                        "scalars": "885", 
                        "name": "Temperature"
                    }
                ], 
                "name": "Yield strength, YS"
            }, 
            {
                "scalars": "2007.1", 
                "units": "MPa", 
                "conditions": [
                    {
                        "units": "$^{\\circ}$C", 
                        "scalars": "885", 
                        "name": "Temperature"
                    }
                ], 
                "name": "Ultimate tensile strength, UTS"
            }, 
            {
                "scalars": "16.4", 
                "units": "%", 
                "conditions": [
                    {
                        "units": "$^{\\circ}$C", 
                        "scalars": "885", 
                        "name": "Temperature"
                    }
                ], 
                "name": "Elongation"
            }, 
            {
                "scalars": "129.1", 
                "units": "MPa m$^{0.5}$", 
                "conditions": [
                    {
                        "units": "$^{\\circ}$C", 
                        "scalars": "885", 
                        "name": "Temperature"
                    }
                ], 
                "name": "Fracture toughness, K$_{IC}$"
            }
        ]
    }, 
    {
        "category": "system.chemical", 
        "composition": [
            {
                "actualWeightPercent": "0.23", 
                "element": "C"
            }, 
            {
                "actualWeightPercent": "0.01", 
                "element": "Mn"
            }, 
            {
                "actualWeightPercent": "0.01", 
                "element": "Si"
            }, 
            {
                "actualWeightPercent": "3.1", 
                "element": "Cr"
            }, 
            {
                "actualWeightPercent": "11.08", 
                "element": "Ni"
            }, 
            {
                "actualWeightPercent": "1.19", 
                "element": "Mo"
            }, 
            {
                "actualWeightPercent": "0.01", 
                "element": "V"
            }, 
            {
                "actualWeightPercent": "0", 
                "element": "N"
            }, 
            {
                "actualWeightPercent": "0.01", 
                "element": "Nb"
            }, 
            {
                "actualWeightPercent": "13.49", 
                "element": "Co"
            }, 
            {
                "actualWeightPercent": "0", 
                "element": "W"
            }, 
            {
                "actualWeightPercent": "0.01", 
                "element": "Al"
            }, 
            {
                "actualWeightPercent": "0.01", 
                "element": "Ti"
            }
        ], 
        "properties": [
            {
                "scalars": "1761.1", 
                "units": "MPa", 
                "conditions": [
                    {
                        "units": "$^{\\circ}$C", 
                        "scalars": "885", 
                        "name": "Temperature"
                    }
                ], 
                "name": "Yield strength, YS"
            }, 
            {
                "scalars": "1949.9", 
                "units": "MPa", 
                "conditions": [
                    {
                        "units": "$^{\\circ}$C", 
                        "scalars": "885", 
                        "name": "Temperature"
                    }
                ], 
                "name": "Ultimate tensile strength, UTS"
            }, 
            {
                "scalars": "15.5", 
                "units": "%", 
                "conditions": [
                    {
                        "units": "$^{\\circ}$C", 
                        "scalars": "885", 
                        "name": "Temperature"
                    }
                ], 
                "name": "Elongation"
            }, 
            {
                "scalars": "131.8", 
                "units": "MPa m$^{0.5}$", 
                "conditions": [
                    {
                        "units": "$^{\\circ}$C", 
                        "scalars": "885", 
                        "name": "Temperature"
                    }
                ], 
                "name": "Fracture toughness, K$_{IC}$"
            }
        ]
    }, 
    {
        "category": "system.chemical", 
        "composition": [
            {
                "actualWeightPercent": "0.23", 
                "element": "C"
            }, 
            {
                "actualWeightPercent": "0.01", 
                "element": "Mn"
            }, 
            {
                "actualWeightPercent": "0.01", 
                "element": "Si"
            }, 
            {
                "actualWeightPercent": "3.11", 
                "element": "Cr"
            }, 
            {
                "actualWeightPercent": "11.26", 
                "element": "Ni"
            }, 
            {
                "actualWeightPercent": "1.19", 
                "element": "Mo"
            }, 
            {
                "actualWeightPercent": "0.01", 
                "element": "V"
            }, 
            {
                "actualWeightPercent": "0", 
                "element": "N"
            }, 
            {
                "actualWeightPercent": "0.01", 
                "element": "Nb"
            }, 
            {
                "actualWeightPercent": "13.48", 
                "element": "Co"
            }, 
            {
                "actualWeightPercent": "0", 
                "element": "W"
            }, 
            {
                "actualWeightPercent": "0.01", 
                "element": "Al"
            }, 
            {
                "actualWeightPercent": "0.01", 
                "element": "Ti"
            }
        ], 
        "properties": [
            {
                "scalars": "1781.1", 
                "units": "MPa", 
                "conditions": [
                    {
                        "units": "$^{\\circ}$C", 
                        "scalars": "885", 
                        "name": "Temperature"
                    }
                ], 
                "name": "Yield strength, YS"
            }, 
            {
                "scalars": "1958.1", 
                "units": "MPa", 
                "conditions": [
                    {
                        "units": "$^{\\circ}$C", 
                        "scalars": "885", 
                        "name": "Temperature"
                    }
                ], 
                "name": "Ultimate tensile strength, UTS"
            }, 
            {
                "scalars": "15.9", 
                "units": "%", 
                "conditions": [
                    {
                        "units": "$^{\\circ}$C", 
                        "scalars": "885", 
                        "name": "Temperature"
                    }
                ], 
                "name": "Elongation"
            }, 
            {
                "scalars": "133.3", 
                "units": "MPa m$^{0.5}$", 
                "conditions": [
                    {
                        "units": "$^{\\circ}$C", 
                        "scalars": "885", 
                        "name": "Temperature"
                    }
                ], 
                "name": "Fracture toughness, K$_{IC}$"
            }
        ]
    }, 
    {
        "category": "system.chemical", 
        "composition": [
            {
                "actualWeightPercent": "0.22", 
                "element": "C"
            }, 
            {
                "actualWeightPercent": "0.01", 
                "element": "Mn"
            }, 
            {
                "actualWeightPercent": "0.01", 
                "element": "Si"
            }, 
            {
                "actualWeightPercent": "3.11", 
                "element": "Cr"
            }, 
            {
                "actualWeightPercent": "11.22", 
                "element": "Ni"
            }, 
            {
                "actualWeightPercent": "1.19", 
                "element": "Mo"
            }, 
            {
                "actualWeightPercent": "0.01", 
                "element": "V"
            }, 
            {
                "actualWeightPercent": "0", 
                "element": "N"
            }, 
            {
                "actualWeightPercent": "0.01", 
                "element": "Nb"
            }, 
            {
                "actualWeightPercent": "13.51", 
                "element": "Co"
            }, 
            {
                "actualWeightPercent": "0", 
                "element": "W"
            }, 
            {
                "actualWeightPercent": "0.01", 
                "element": "Al"
            }, 
            {
                "actualWeightPercent": "0.01", 
                "element": "Ti"
            }
        ], 
        "properties": [
            {
                "scalars": "1729.4", 
                "units": "MPa", 
                "conditions": [
                    {
                        "units": "$^{\\circ}$C", 
                        "scalars": "885", 
                        "name": "Temperature"
                    }
                ], 
                "name": "Yield strength, YS"
            }, 
            {
                "scalars": "1901", 
                "units": "MPa", 
                "conditions": [
                    {
                        "units": "$^{\\circ}$C", 
                        "scalars": "885", 
                        "name": "Temperature"
                    }
                ], 
                "name": "Ultimate tensile strength, UTS"
            }, 
            {
                "scalars": "16.4", 
                "units": "%", 
                "conditions": [
                    {
                        "units": "$^{\\circ}$C", 
                        "scalars": "885", 
                        "name": "Temperature"
                    }
                ], 
                "name": "Elongation"
            }, 
            {
                "scalars": "134.4", 
                "units": "MPa m$^{0.5}$", 
                "conditions": [
                    {
                        "units": "$^{\\circ}$C", 
                        "scalars": "885", 
                        "name": "Temperature"
                    }
                ], 
                "name": "Fracture toughness, K$_{IC}$"
            }
        ]
    }, 
    {
        "category": "system.chemical", 
        "composition": [
            {
                "actualWeightPercent": "0.23", 
                "element": "C"
            }, 
            {
                "actualWeightPercent": "0.01", 
                "element": "Mn"
            }, 
            {
                "actualWeightPercent": "0.01", 
                "element": "Si"
            }, 
            {
                "actualWeightPercent": "3.1", 
                "element": "Cr"
            }, 
            {
                "actualWeightPercent": "11.08", 
                "element": "Ni"
            }, 
            {
                "actualWeightPercent": "1.19", 
                "element": "Mo"
            }, 
            {
                "actualWeightPercent": "0.01", 
                "element": "V"
            }, 
            {
                "actualWeightPercent": "0", 
                "element": "N"
            }, 
            {
                "actualWeightPercent": "0.01", 
                "element": "Nb"
            }, 
            {
                "actualWeightPercent": "13.49", 
                "element": "Co"
            }, 
            {
                "actualWeightPercent": "0", 
                "element": "W"
            }, 
            {
                "actualWeightPercent": "0.01", 
                "element": "Al"
            }, 
            {
                "actualWeightPercent": "0.01", 
                "element": "Ti"
            }
        ], 
        "properties": [
            {
                "scalars": "1722.5", 
                "units": "MPa", 
                "conditions": [
                    {
                        "units": "$^{\\circ}$C", 
                        "scalars": "885", 
                        "name": "Temperature"
                    }
                ], 
                "name": "Yield strength, YS"
            }, 
            {
                "scalars": "1916.8", 
                "units": "MPa", 
                "conditions": [
                    {
                        "units": "$^{\\circ}$C", 
                        "scalars": "885", 
                        "name": "Temperature"
                    }
                ], 
                "name": "Ultimate tensile strength, UTS"
            }, 
            {
                "scalars": "15.7", 
                "units": "%", 
                "conditions": [
                    {
                        "units": "$^{\\circ}$C", 
                        "scalars": "885", 
                        "name": "Temperature"
                    }
                ], 
                "name": "Elongation"
            }, 
            {
                "scalars": "137.4", 
                "units": "MPa m$^{0.5}$", 
                "conditions": [
                    {
                        "units": "$^{\\circ}$C", 
                        "scalars": "885", 
                        "name": "Temperature"
                    }
                ], 
                "name": "Fracture toughness, K$_{IC}$"
            }
        ]
    }, 
    {
        "category": "system.chemical", 
        "composition": [
            {
                "actualWeightPercent": "0.22", 
                "element": "C"
            }, 
            {
                "actualWeightPercent": "0.01", 
                "element": "Mn"
            }, 
            {
                "actualWeightPercent": "0.01", 
                "element": "Si"
            }, 
            {
                "actualWeightPercent": "3.11", 
                "element": "Cr"
            }, 
            {
                "actualWeightPercent": "11.22", 
                "element": "Ni"
            }, 
            {
                "actualWeightPercent": "1.19", 
                "element": "Mo"
            }, 
            {
                "actualWeightPercent": "0.01", 
                "element": "V"
            }, 
            {
                "actualWeightPercent": "0", 
                "element": "N"
            }, 
            {
                "actualWeightPercent": "0.01", 
                "element": "Nb"
            }, 
            {
                "actualWeightPercent": "13.51", 
                "element": "Co"
            }, 
            {
                "actualWeightPercent": "0", 
                "element": "W"
            }, 
            {
                "actualWeightPercent": "0.01", 
                "element": "Al"
            }, 
            {
                "actualWeightPercent": "0.01", 
                "element": "Ti"
            }
        ], 
        "properties": [
            {
                "scalars": "1757.6", 
                "units": "MPa", 
                "conditions": [
                    {
                        "units": "$^{\\circ}$C", 
                        "scalars": "885", 
                        "name": "Temperature"
                    }
                ], 
                "name": "Yield strength, YS"
            }, 
            {
                "scalars": "1949.9", 
                "units": "MPa", 
                "conditions": [
                    {
                        "units": "$^{\\circ}$C", 
                        "scalars": "885", 
                        "name": "Temperature"
                    }
                ], 
                "name": "Ultimate tensile strength, UTS"
            }, 
            {
                "scalars": "17.1", 
                "units": "%", 
                "conditions": [
                    {
                        "units": "$^{\\circ}$C", 
                        "scalars": "885", 
                        "name": "Temperature"
                    }
                ], 
                "name": "Elongation"
            }, 
            {
                "scalars": "142.9", 
                "units": "MPa m$^{0.5}$", 
                "conditions": [
                    {
                        "units": "$^{\\circ}$C", 
                        "scalars": "885", 
                        "name": "Temperature"
                    }
                ], 
                "name": "Fracture toughness, K$_{IC}$"
            }
        ]
    }, 
    {
        "category": "system.chemical", 
        "composition": [
            {
                "actualWeightPercent": "0.23", 
                "element": "C"
            }, 
            {
                "actualWeightPercent": "0.01", 
                "element": "Mn"
            }, 
            {
                "actualWeightPercent": "0.01", 
                "element": "Si"
            }, 
            {
                "actualWeightPercent": "3.11", 
                "element": "Cr"
            }, 
            {
                "actualWeightPercent": "11.16", 
                "element": "Ni"
            }, 
            {
                "actualWeightPercent": "1.18", 
                "element": "Mo"
            }, 
            {
                "actualWeightPercent": "0.01", 
                "element": "V"
            }, 
            {
                "actualWeightPercent": "0", 
                "element": "N"
            }, 
            {
                "actualWeightPercent": "0.01", 
                "element": "Nb"
            }, 
            {
                "actualWeightPercent": "13.46", 
                "element": "Co"
            }, 
            {
                "actualWeightPercent": "0", 
                "element": "W"
            }, 
            {
                "actualWeightPercent": "0.01", 
                "element": "Al"
            }, 
            {
                "actualWeightPercent": "0.01", 
                "element": "Ti"
            }
        ], 
        "properties": [
            {
                "scalars": "1760.4", 
                "units": "MPa", 
                "conditions": [
                    {
                        "units": "$^{\\circ}$C", 
                        "scalars": "885", 
                        "name": "Temperature"
                    }
                ], 
                "name": "Yield strength, YS"
            }, 
            {
                "scalars": "1949.9", 
                "units": "MPa", 
                "conditions": [
                    {
                        "units": "$^{\\circ}$C", 
                        "scalars": "885", 
                        "name": "Temperature"
                    }
                ], 
                "name": "Ultimate tensile strength, UTS"
            }, 
            {
                "scalars": "13.3", 
                "units": "%", 
                "conditions": [
                    {
                        "units": "$^{\\circ}$C", 
                        "scalars": "885", 
                        "name": "Temperature"
                    }
                ], 
                "name": "Elongation"
            }, 
            {
                "scalars": "143.3", 
                "units": "MPa m$^{0.5}$", 
                "conditions": [
                    {
                        "units": "$^{\\circ}$C", 
                        "scalars": "885", 
                        "name": "Temperature"
                    }
                ], 
                "name": "Fracture toughness, K$_{IC}$"
            }
        ]
    }, 
    {
        "category": "system.chemical", 
        "composition": [
            {
                "actualWeightPercent": "0.23", 
                "element": "C"
            }, 
            {
                "actualWeightPercent": "0.01", 
                "element": "Mn"
            }, 
            {
                "actualWeightPercent": "0.01", 
                "element": "Si"
            }, 
            {
                "actualWeightPercent": "3.11", 
                "element": "Cr"
            }, 
            {
                "actualWeightPercent": "11.16", 
                "element": "Ni"
            }, 
            {
                "actualWeightPercent": "1.18", 
                "element": "Mo"
            }, 
            {
                "actualWeightPercent": "0.01", 
                "element": "V"
            }, 
            {
                "actualWeightPercent": "0", 
                "element": "N"
            }, 
            {
                "actualWeightPercent": "0.01", 
                "element": "Nb"
            }, 
            {
                "actualWeightPercent": "13.46", 
                "element": "Co"
            }, 
            {
                "actualWeightPercent": "0", 
                "element": "W"
            }, 
            {
                "actualWeightPercent": "0.01", 
                "element": "Al"
            }, 
            {
                "actualWeightPercent": "0.01", 
                "element": "Ti"
            }
        ], 
        "properties": [
            {
                "scalars": "1732.8", 
                "units": "MPa", 
                "conditions": [
                    {
                        "units": "$^{\\circ}$C", 
                        "scalars": "885", 
                        "name": "Temperature"
                    }
                ], 
                "name": "Yield strength, YS"
            }, 
            {
                "scalars": "1941.6", 
                "units": "MPa", 
                "conditions": [
                    {
                        "units": "$^{\\circ}$C", 
                        "scalars": "885", 
                        "name": "Temperature"
                    }
                ], 
                "name": "Ultimate tensile strength, UTS"
            }, 
            {
                "scalars": "16.3", 
                "units": "%", 
                "conditions": [
                    {
                        "units": "$^{\\circ}$C", 
                        "scalars": "885", 
                        "name": "Temperature"
                    }
                ], 
                "name": "Elongation"
            }, 
            {
                "scalars": "157.7", 
                "units": "MPa m$^{0.5}$", 
                "conditions": [
                    {
                        "units": "$^{\\circ}$C", 
                        "scalars": "885", 
                        "name": "Temperature"
                    }
                ], 
                "name": "Fracture toughness, K$_{IC}$"
            }
        ]
    }, 
    {
        "category": "system.chemical", 
        "composition": [
            {
                "actualWeightPercent": "0.01", 
                "element": "C"
            }, 
            {
                "actualWeightPercent": "0.01", 
                "element": "Mn"
            }, 
            {
                "actualWeightPercent": "0.01", 
                "element": "Si"
            }, 
            {
                "actualWeightPercent": "0.01", 
                "element": "Cr"
            }, 
            {
                "actualWeightPercent": "18.1", 
                "element": "Ni"
            }, 
            {
                "actualWeightPercent": "1", 
                "element": "Mo"
            }, 
            {
                "actualWeightPercent": "0.01", 
                "element": "V"
            }, 
            {
                "actualWeightPercent": "0", 
                "element": "N"
            }, 
            {
                "actualWeightPercent": "0.01", 
                "element": "Nb"
            }, 
            {
                "actualWeightPercent": "0.01", 
                "element": "Co"
            }, 
            {
                "actualWeightPercent": "0", 
                "element": "W"
            }, 
            {
                "actualWeightPercent": "0.08", 
                "element": "Al"
            }, 
            {
                "actualWeightPercent": "1.8", 
                "element": "Ti"
            }
        ], 
        "properties": [
            {
                "scalars": "1738", 
                "units": "MPa", 
                "conditions": [
                    {
                        "units": "$^{\\circ}$C", 
                        "scalars": "816", 
                        "name": "Temperature"
                    }
                ], 
                "name": "Yield strength, YS"
            }, 
            {
                "scalars": "1841", 
                "units": "MPa", 
                "conditions": [
                    {
                        "units": "$^{\\circ}$C", 
                        "scalars": "816", 
                        "name": "Temperature"
                    }
                ], 
                "name": "Ultimate tensile strength, UTS"
            }, 
            {
                "scalars": "9", 
                "units": "%", 
                "conditions": [
                    {
                        "units": "$^{\\circ}$C", 
                        "scalars": "816", 
                        "name": "Temperature"
                    }
                ], 
                "name": "Elongation"
            }, 
            {
                "scalars": "22", 
                "units": "J", 
                "conditions": [
                    {
                        "units": "$^{\\circ}$C", 
                        "scalars": "816", 
                        "name": "Temperature"
                    }
                ], 
                "name": "Charpy impact energy"
            }
        ]
    }, 
    {
        "category": "system.chemical", 
        "composition": [
            {
                "actualWeightPercent": "0.01", 
                "element": "C"
            }, 
            {
                "actualWeightPercent": "0.01", 
                "element": "Mn"
            }, 
            {
                "actualWeightPercent": "0.01", 
                "element": "Si"
            }, 
            {
                "actualWeightPercent": "0.01", 
                "element": "Cr"
            }, 
            {
                "actualWeightPercent": "17.1", 
                "element": "Ni"
            }, 
            {
                "actualWeightPercent": "2", 
                "element": "Mo"
            }, 
            {
                "actualWeightPercent": "0.01", 
                "element": "V"
            }, 
            {
                "actualWeightPercent": "0", 
                "element": "N"
            }, 
            {
                "actualWeightPercent": "0.01", 
                "element": "Nb"
            }, 
            {
                "actualWeightPercent": "0.01", 
                "element": "Co"
            }, 
            {
                "actualWeightPercent": "0", 
                "element": "W"
            }, 
            {
                "actualWeightPercent": "0.07", 
                "element": "Al"
            }, 
            {
                "actualWeightPercent": "1.82", 
                "element": "Ti"
            }
        ], 
        "properties": [
            {
                "scalars": "1875", 
                "units": "MPa", 
                "conditions": [
                    {
                        "units": "$^{\\circ}$C", 
                        "scalars": "816", 
                        "name": "Temperature"
                    }
                ], 
                "name": "Yield strength, YS"
            }, 
            {
                "scalars": "1972", 
                "units": "MPa", 
                "conditions": [
                    {
                        "units": "$^{\\circ}$C", 
                        "scalars": "816", 
                        "name": "Temperature"
                    }
                ], 
                "name": "Ultimate tensile strength, UTS"
            }, 
            {
                "scalars": "10", 
                "units": "%", 
                "conditions": [
                    {
                        "units": "$^{\\circ}$C", 
                        "scalars": "816", 
                        "name": "Temperature"
                    }
                ], 
                "name": "Elongation"
            }, 
            {
                "scalars": "23.1", 
                "units": "J", 
                "conditions": [
                    {
                        "units": "$^{\\circ}$C", 
                        "scalars": "816", 
                        "name": "Temperature"
                    }
                ], 
                "name": "Charpy impact energy"
            }
        ]
    }, 
    {
        "category": "system.chemical", 
        "composition": [
            {
                "actualWeightPercent": "0.01", 
                "element": "C"
            }, 
            {
                "actualWeightPercent": "0.01", 
                "element": "Mn"
            }, 
            {
                "actualWeightPercent": "0.01", 
                "element": "Si"
            }, 
            {
                "actualWeightPercent": "0.01", 
                "element": "Cr"
            }, 
            {
                "actualWeightPercent": "17.5", 
                "element": "Ni"
            }, 
            {
                "actualWeightPercent": "2.1", 
                "element": "Mo"
            }, 
            {
                "actualWeightPercent": "2", 
                "element": "V"
            }, 
            {
                "actualWeightPercent": "0", 
                "element": "N"
            }, 
            {
                "actualWeightPercent": "0.01", 
                "element": "Nb"
            }, 
            {
                "actualWeightPercent": "0.01", 
                "element": "Co"
            }, 
            {
                "actualWeightPercent": "0", 
                "element": "W"
            }, 
            {
                "actualWeightPercent": "0.12", 
                "element": "Al"
            }, 
            {
                "actualWeightPercent": "2", 
                "element": "Ti"
            }
        ], 
        "properties": [
            {
                "scalars": "1999", 
                "units": "MPa", 
                "conditions": [
                    {
                        "units": "$^{\\circ}$C", 
                        "scalars": "816", 
                        "name": "Temperature"
                    }
                ], 
                "name": "Yield strength, YS"
            }, 
            {
                "scalars": "2089", 
                "units": "MPa", 
                "conditions": [
                    {
                        "units": "$^{\\circ}$C", 
                        "scalars": "816", 
                        "name": "Temperature"
                    }
                ], 
                "name": "Ultimate tensile strength, UTS"
            }, 
            {
                "scalars": "10", 
                "units": "%", 
                "conditions": [
                    {
                        "units": "$^{\\circ}$C", 
                        "scalars": "816", 
                        "name": "Temperature"
                    }
                ], 
                "name": "Elongation"
            }, 
            {
                "scalars": "18.6", 
                "units": "J", 
                "conditions": [
                    {
                        "units": "$^{\\circ}$C", 
                        "scalars": "816", 
                        "name": "Temperature"
                    }
                ], 
                "name": "Charpy impact energy"
            }
        ]
    }, 
    {
        "category": "system.chemical", 
        "composition": [
            {
                "actualWeightPercent": "0.03", 
                "element": "C"
            }, 
            {
                "actualWeightPercent": "0.01", 
                "element": "Mn"
            }, 
            {
                "actualWeightPercent": "0.01", 
                "element": "Si"
            }, 
            {
                "actualWeightPercent": "0.01", 
                "element": "Cr"
            }, 
            {
                "actualWeightPercent": "18.1", 
                "element": "Ni"
            }, 
            {
                "actualWeightPercent": "2.2", 
                "element": "Mo"
            }, 
            {
                "actualWeightPercent": "0.01", 
                "element": "V"
            }, 
            {
                "actualWeightPercent": "0", 
                "element": "N"
            }, 
            {
                "actualWeightPercent": "0.01", 
                "element": "Nb"
            }, 
            {
                "actualWeightPercent": "0.01", 
                "element": "Co"
            }, 
            {
                "actualWeightPercent": "0", 
                "element": "W"
            }, 
            {
                "actualWeightPercent": "0.11", 
                "element": "Al"
            }, 
            {
                "actualWeightPercent": "2.5", 
                "element": "Ti"
            }
        ], 
        "properties": [
            {
                "scalars": "2006", 
                "units": "MPa", 
                "conditions": [
                    {
                        "units": "$^{\\circ}$C", 
                        "scalars": "816", 
                        "name": "Temperature"
                    }
                ], 
                "name": "Yield strength, YS"
            }, 
            {
                "scalars": "2130", 
                "units": "MPa", 
                "conditions": [
                    {
                        "units": "$^{\\circ}$C", 
                        "scalars": "816", 
                        "name": "Temperature"
                    }
                ], 
                "name": "Ultimate tensile strength, UTS"
            }, 
            {
                "scalars": "5", 
                "units": "%", 
                "conditions": [
                    {
                        "units": "$^{\\circ}$C", 
                        "scalars": "816", 
                        "name": "Temperature"
                    }
                ], 
                "name": "Elongation"
            }, 
            {
                "scalars": "13.8", 
                "units": "J", 
                "conditions": [
                    {
                        "units": "$^{\\circ}$C", 
                        "scalars": "816", 
                        "name": "Temperature"
                    }
                ], 
                "name": "Charpy impact energy"
            }
        ]
    }, 
    {
        "category": "system.chemical", 
        "composition": [
            {
                "actualWeightPercent": "0.02", 
                "element": "C"
            }, 
            {
                "actualWeightPercent": "0.01", 
                "element": "Mn"
            }, 
            {
                "actualWeightPercent": "0.01", 
                "element": "Si"
            }, 
            {
                "actualWeightPercent": "0.01", 
                "element": "Cr"
            }, 
            {
                "actualWeightPercent": "17.8", 
                "element": "Ni"
            }, 
            {
                "actualWeightPercent": "0.64", 
                "element": "Mo"
            }, 
            {
                "actualWeightPercent": "0.01", 
                "element": "V"
            }, 
            {
                "actualWeightPercent": "0", 
                "element": "N"
            }, 
            {
                "actualWeightPercent": "0.01", 
                "element": "Nb"
            }, 
            {
                "actualWeightPercent": "0.01", 
                "element": "Co"
            }, 
            {
                "actualWeightPercent": "0", 
                "element": "W"
            }, 
            {
                "actualWeightPercent": "0.08", 
                "element": "Al"
            }, 
            {
                "actualWeightPercent": "2.03", 
                "element": "Ti"
            }
        ], 
        "properties": [
            {
                "scalars": "1731", 
                "units": "MPa", 
                "conditions": [
                    {
                        "units": "$^{\\circ}$C", 
                        "scalars": "816", 
                        "name": "Temperature"
                    }
                ], 
                "name": "Yield strength, YS"
            }, 
            {
                "scalars": "1855", 
                "units": "MPa", 
                "conditions": [
                    {
                        "units": "$^{\\circ}$C", 
                        "scalars": "816", 
                        "name": "Temperature"
                    }
                ], 
                "name": "Ultimate tensile strength, UTS"
            }, 
            {
                "scalars": "10", 
                "units": "%", 
                "conditions": [
                    {
                        "units": "$^{\\circ}$C", 
                        "scalars": "816", 
                        "name": "Temperature"
                    }
                ], 
                "name": "Elongation"
            }, 
            {
                "scalars": "19.7", 
                "units": "J", 
                "conditions": [
                    {
                        "units": "$^{\\circ}$C", 
                        "scalars": "816", 
                        "name": "Temperature"
                    }
                ], 
                "name": "Charpy impact energy"
            }
        ]
    }, 
    {
        "category": "system.chemical", 
        "composition": [
            {
                "actualWeightPercent": "0.01", 
                "element": "C"
            }, 
            {
                "actualWeightPercent": "0.01", 
                "element": "Mn"
            }, 
            {
                "actualWeightPercent": "0.01", 
                "element": "Si"
            }, 
            {
                "actualWeightPercent": "0.01", 
                "element": "Cr"
            }, 
            {
                "actualWeightPercent": "17.4", 
                "element": "Ni"
            }, 
            {
                "actualWeightPercent": "1.44", 
                "element": "Mo"
            }, 
            {
                "actualWeightPercent": "0.01", 
                "element": "V"
            }, 
            {
                "actualWeightPercent": "0", 
                "element": "N"
            }, 
            {
                "actualWeightPercent": "0.01", 
                "element": "Nb"
            }, 
            {
                "actualWeightPercent": "0.01", 
                "element": "Co"
            }, 
            {
                "actualWeightPercent": "0", 
                "element": "W"
            }, 
            {
                "actualWeightPercent": "0.08", 
                "element": "Al"
            }, 
            {
