Repository: hackingmaterials/automatminer

automatminer is an automatic prediction engine for materials properties.
- **Website (including documentation):** <https://hackingmaterials.github.io/automatminer>
- **Help/Support:** <https://groups.google.com/forum/#!forum/matminer>
- **Source:** <https://github.com/hackingmaterials/automatminer>

File: matbench/data/sources/steel_strength.json (part 38 of 57)
[
                "actualWeightPercent": "0.34", 
                "element": "V"
            }, 
            {
                "actualWeightPercent": "0", 
                "element": "N"
            }, 
            {
                "actualWeightPercent": "0.01", 
                "element": "Nb"
            }, 
            {
                "actualWeightPercent": "8.7", 
                "element": "Co"
            }, 
            {
                "actualWeightPercent": "0", 
                "element": "W"
            }, 
            {
                "actualWeightPercent": "0.39", 
                "element": "Al"
            }, 
            {
                "actualWeightPercent": "0.67", 
                "element": "Ti"
            }
        ], 
        "properties": [
            {
                "scalars": "1281.5", 
                "units": "MPa", 
                "conditions": [
                    {
                        "units": "$^{\\circ}$C", 
                        "scalars": "982", 
                        "name": "Temperature"
                    }
                ], 
                "name": "Yield strength, YS"
            }, 
            {
                "scalars": "1433.1", 
                "units": "MPa", 
                "conditions": [
                    {
                        "units": "$^{\\circ}$C", 
                        "scalars": "982", 
                        "name": "Temperature"
                    }
                ], 
                "name": "Ultimate tensile strength, UTS"
            }, 
            {
                "scalars": "20", 
                "units": "%", 
                "conditions": [
                    {
                        "units": "$^{\\circ}$C", 
                        "scalars": "982", 
                        "name": "Temperature"
                    }
                ], 
                "name": "Elongation"
            }
        ]
    }, 
    {
        "category": "system.chemical", 
        "composition": [
            {
                "actualWeightPercent": "0.01", 
                "element": "C"
            }, 
            {
                "actualWeightPercent": "0.01", 
                "element": "Mn"
            }, 
            {
                "actualWeightPercent": "0.01", 
                "element": "Si"
            }, 
            {
                "actualWeightPercent": "0.01", 
                "element": "Cr"
            }, 
            {
                "actualWeightPercent": "17", 
                "element": "Ni"
            }, 
            {
                "actualWeightPercent": "4.8", 
                "element": "Mo"
            }, 
            {
                "actualWeightPercent": "0.34", 
                "element": "V"
            }, 
            {
                "actualWeightPercent": "0", 
                "element": "N"
            }, 
            {
                "actualWeightPercent": "0.01", 
                "element": "Nb"
            }, 
            {
                "actualWeightPercent": "8.7", 
                "element": "Co"
            }, 
            {
                "actualWeightPercent": "0", 
                "element": "W"
            }, 
            {
                "actualWeightPercent": "0.39", 
                "element": "Al"
            }, 
            {
                "actualWeightPercent": "0.67", 
                "element": "Ti"
            }
        ], 
        "properties": [
            {
                "scalars": "1254", 
                "units": "MPa", 
                "conditions": [
                    {
                        "units": "$^{\\circ}$C", 
                        "scalars": "816", 
                        "name": "Temperature"
                    }
                ], 
                "name": "Yield strength, YS"
            }, 
            {
                "scalars": "1405.6", 
                "units": "MPa", 
                "conditions": [
                    {
                        "units": "$^{\\circ}$C", 
                        "scalars": "816", 
                        "name": "Temperature"
                    }
                ], 
                "name": "Ultimate tensile strength, UTS"
            }, 
            {
                "scalars": "18", 
                "units": "%", 
                "conditions": [
                    {
                        "units": "$^{\\circ}$C", 
                        "scalars": "816", 
                        "name": "Temperature"
                    }
                ], 
                "name": "Elongation"
            }
        ]
    }, 
    {
        "category": "system.chemical", 
        "composition": [
            {
                "actualWeightPercent": "0.01", 
                "element": "C"
            }, 
            {
                "actualWeightPercent": "0.01", 
                "element": "Mn"
            }, 
            {
                "actualWeightPercent": "0.01", 
                "element": "Si"
            }, 
            {
                "actualWeightPercent": "0.01", 
                "element": "Cr"
            }, 
            {
                "actualWeightPercent": "18.5", 
                "element": "Ni"
            }, 
            {
                "actualWeightPercent": "4.8", 
                "element": "Mo"
            }, 
            {
                "actualWeightPercent": "0.43", 
                "element": "V"
            }, 
            {
                "actualWeightPercent": "0", 
                "element": "N"
            }, 
            {
                "actualWeightPercent": "0.01", 
                "element": "Nb"
            }, 
            {
                "actualWeightPercent": "8.7", 
                "element": "Co"
            }, 
            {
                "actualWeightPercent": "0", 
                "element": "W"
            }, 
            {
                "actualWeightPercent": "0.95", 
                "element": "Al"
            }, 
            {
                "actualWeightPercent": "0.72", 
                "element": "Ti"
            }
        ], 
        "properties": [
            {
                "scalars": "1288.4", 
                "units": "MPa", 
                "conditions": [
                    {
                        "units": "$^{\\circ}$C", 
                        "scalars": "982", 
                        "name": "Temperature"
                    }
                ], 
                "name": "Yield strength, YS"
            }, 
            {
                "scalars": "1453.8", 
                "units": "MPa", 
                "conditions": [
                    {
                        "units": "$^{\\circ}$C", 
                        "scalars": "982", 
                        "name": "Temperature"
                    }
                ], 
                "name": "Ultimate tensile strength, UTS"
            }, 
            {
                "scalars": "20", 
                "units": "%", 
                "conditions": [
                    {
                        "units": "$^{\\circ}$C", 
                        "scalars": "982", 
                        "name": "Temperature"
                    }
                ], 
                "name": "Elongation"
            }
        ]
    }, 
    {
        "category": "system.chemical", 
        "composition": [
            {
                "actualWeightPercent": "0.01", 
                "element": "C"
            }, 
            {
                "actualWeightPercent": "0.01", 
                "element": "Mn"
            }, 
            {
                "actualWeightPercent": "0.01", 
                "element": "Si"
            }, 
            {
                "actualWeightPercent": "0.01", 
                "element": "Cr"
            }, 
            {
                "actualWeightPercent": "18.5", 
                "element": "Ni"
            }, 
            {
                "actualWeightPercent": "4.7", 
                "element": "Mo"
            }, 
            {
                "actualWeightPercent": "0.01", 
                "element": "V"
            }, 
            {
                "actualWeightPercent": "0", 
                "element": "N"
            }, 
            {
                "actualWeightPercent": "0.01", 
                "element": "Nb"
            }, 
            {
                "actualWeightPercent": "8.8", 
                "element": "Co"
            }, 
            {
                "actualWeightPercent": "0", 
                "element": "W"
            }, 
            {
                "actualWeightPercent": "1.02", 
                "element": "Al"
            }, 
            {
                "actualWeightPercent": "0.71", 
                "element": "Ti"
            }
        ], 
        "properties": [
            {
                "scalars": "1309.1", 
                "units": "MPa", 
                "conditions": [
                    {
                        "units": "$^{\\circ}$C", 
                        "scalars": "982", 
                        "name": "Temperature"
                    }
                ], 
                "name": "Yield strength, YS"
            }, 
            {
                "scalars": "1495.1", 
                "units": "MPa", 
                "conditions": [
                    {
                        "units": "$^{\\circ}$C", 
                        "scalars": "982", 
                        "name": "Temperature"
                    }
                ], 
                "name": "Ultimate tensile strength, UTS"
            }, 
            {
                "scalars": "19", 
                "units": "%", 
                "conditions": [
                    {
                        "units": "$^{\\circ}$C", 
                        "scalars": "982", 
                        "name": "Temperature"
                    }
                ], 
                "name": "Elongation"
            }
        ]
    }, 
    {
        "category": "system.chemical", 
        "composition": [
            {
                "actualWeightPercent": "0.02", 
                "element": "C"
            }, 
            {
                "actualWeightPercent": "0.01", 
                "element": "Mn"
            }, 
            {
                "actualWeightPercent": "0.01", 
                "element": "Si"
            }, 
            {
                "actualWeightPercent": "0.01", 
                "element": "Cr"
            }, 
            {
                "actualWeightPercent": "14.9", 
                "element": "Ni"
            }, 
            {
                "actualWeightPercent": "4.8", 
                "element": "Mo"
            }, 
            {
                "actualWeightPercent": "0.26", 
                "element": "V"
            }, 
            {
                "actualWeightPercent": "0", 
                "element": "N"
            }, 
            {
                "actualWeightPercent": "0.01", 
                "element": "Nb"
            }, 
            {
                "actualWeightPercent": "8.7", 
                "element": "Co"
            }, 
            {
                "actualWeightPercent": "0", 
                "element": "W"
            }, 
            {
                "actualWeightPercent": "0.36", 
                "element": "Al"
            }, 
            {
                "actualWeightPercent": "0.71", 
                "element": "Ti"
            }
        ], 
        "properties": [
            {
                "scalars": "1164.4", 
                "units": "MPa", 
                "conditions": [
                    {
                        "units": "$^{\\circ}$C", 
                        "scalars": "982", 
                        "name": "Temperature"
                    }
                ], 
                "name": "Yield strength, YS"
            }, 
            {
                "scalars": "1260.9", 
                "units": "MPa", 
                "conditions": [
                    {
                        "units": "$^{\\circ}$C", 
                        "scalars": "982", 
                        "name": "Temperature"
                    }
                ], 
                "name": "Ultimate tensile strength, UTS"
            }, 
            {
                "scalars": "24", 
                "units": "%", 
                "conditions": [
                    {
                        "units": "$^{\\circ}$C", 
                        "scalars": "982", 
                        "name": "Temperature"
                    }
                ], 
                "name": "Elongation"
            }
        ]
    }, 
    {
        "category": "system.chemical", 
        "composition": [
            {
                "actualWeightPercent": "0.02", 
                "element": "C"
            }, 
            {
                "actualWeightPercent": "0.01", 
                "element": "Mn"
            }, 
            {
                "actualWeightPercent": "0.01", 
                "element": "Si"
            }, 
            {
                "actualWeightPercent": "0.01", 
                "element": "Cr"
            }, 
            {
                "actualWeightPercent": "13", 
                "element": "Ni"
            }, 
            {
                "actualWeightPercent": "5", 
                "element": "Mo"
            }, 
            {
                "actualWeightPercent": "0.47", 
                "element": "V"
            }, 
            {
                "actualWeightPercent": "0", 
                "element": "N"
            }, 
            {
                "actualWeightPercent": "0.01", 
                "element": "Nb"
            }, 
            {
                "actualWeightPercent": "8.9", 
                "element": "Co"
            }, 
            {
                "actualWeightPercent": "0", 
                "element": "W"
            }, 
            {
                "actualWeightPercent": "0.2", 
                "element": "Al"
            }, 
            {
                "actualWeightPercent": "0.71", 
                "element": "Ti"
            }
        ], 
        "properties": [
            {
                "scalars": "1061.1", 
                "units": "MPa", 
                "conditions": [
                    {
                        "units": "$^{\\circ}$C", 
                        "scalars": "982", 
                        "name": "Temperature"
                    }
                ], 
                "name": "Yield strength, YS"
            }, 
            {
                "scalars": "1198.9", 
                "units": "MPa", 
                "conditions": [
                    {
                        "units": "$^{\\circ}$C", 
                        "scalars": "982", 
                        "name": "Temperature"
                    }
                ], 
                "name": "Ultimate tensile strength, UTS"
            }, 
            {
                "scalars": "23", 
                "units": "%", 
                "conditions": [
                    {
                        "units": "$^{\\circ}$C", 
                        "scalars": "982", 
                        "name": "Temperature"
                    }
                ], 
                "name": "Elongation"
            }
        ]
    }, 
    {
        "category": "system.chemical", 
        "composition": [
            {
                "actualWeightPercent": "0.01", 
                "element": "C"
            }, 
            {
                "actualWeightPercent": "0.01", 
                "element": "Mn"
            }, 
            {
                "actualWeightPercent": "0.01", 
                "element": "Si"
            }, 
            {
                "actualWeightPercent": "0.01", 
                "element": "Cr"
            }, 
            {
                "actualWeightPercent": "15.3", 
                "element": "Ni"
            }, 
            {
                "actualWeightPercent": "5.1", 
                "element": "Mo"
            }, 
            {
                "actualWeightPercent": "0.01", 
                "element": "V"
            }, 
            {
                "actualWeightPercent": "0", 
                "element": "N"
            }, 
            {
                "actualWeightPercent": "0.01", 
                "element": "Nb"
            }, 
            {
                "actualWeightPercent": "9.1", 
                "element": "Co"
            }, 
            {
                "actualWeightPercent": "0", 
                "element": "W"
            }, 
            {
                "actualWeightPercent": "0.6", 
                "element": "Al"
            }, 
            {
                "actualWeightPercent": "0.68", 
                "element": "Ti"
            }
        ], 
        "properties": [
            {
                "scalars": "1123.1", 
                "units": "MPa", 
                "conditions": [
                    {
                        "units": "$^{\\circ}$C", 
                        "scalars": "982", 
                        "name": "Temperature"
                    }
                ], 
                "name": "Yield strength, YS"
            }, 
            {
                "scalars": "1198.9", 
                "units": "MPa", 
                "conditions": [
                    {
                        "units": "$^{\\circ}$C", 
                        "scalars": "982", 
                        "name": "Temperature"
                    }
                ], 
                "name": "Ultimate tensile strength, UTS"
            }, 
            {
                "scalars": "13", 
                "units": "%", 
                "conditions": [
                    {
                        "units": "$^{\\circ}$C", 
                        "scalars": "982", 
                        "name": "Temperature"
                    }
                ], 
                "name": "Elongation"
            }
        ]
    }, 
    {
        "category": "system.chemical", 
        "composition": [
            {
                "actualWeightPercent": "0.01", 
                "element": "C"
            }, 
            {
                "actualWeightPercent": "0.01", 
                "element": "Mn"
            }, 
            {
                "actualWeightPercent": "0.01", 
                "element": "Si"
            }, 
            {
                "actualWeightPercent": "0.01", 
                "element": "Cr"
            }, 
            {
                "actualWeightPercent": "15.2", 
                "element": "Ni"
            }, 
            {
                "actualWeightPercent": "5.1", 
                "element": "Mo"
            }, 
            {
                "actualWeightPercent": "0.01", 
                "element": "V"
            }, 
            {
                "actualWeightPercent": "0", 
                "element": "N"
            }, 
            {
                "actualWeightPercent": "0.01", 
                "element": "Nb"
            }, 
            {
                "actualWeightPercent": "9.2", 
                "element": "Co"
            }, 
            {
                "actualWeightPercent": "0", 
                "element": "W"
            }, 
            {
                "actualWeightPercent": "0.9", 
                "element": "Al"
            }, 
            {
                "actualWeightPercent": "0.7", 
                "element": "Ti"
            }
        ], 
        "properties": [
            {
                "scalars": "1936.1", 
                "units": "MPa", 
                "conditions": [
                    {
                        "units": "$^{\\circ}$C", 
                        "scalars": "982", 
                        "name": "Temperature"
                    }
                ], 
                "name": "Yield strength, YS"
            }, 
            {
                "scalars": "2067", 
                "units": "MPa", 
                "conditions": [
                    {
                        "units": "$^{\\circ}$C", 
                        "scalars": "982", 
                        "name": "Temperature"
                    }
                ], 
                "name": "Ultimate tensile strength, UTS"
            }, 
            {
                "scalars": "6", 
                "units": "%", 
                "conditions": [
                    {
                        "units": "$^{\\circ}$C", 
                        "scalars": "982", 
                        "name": "Temperature"
                    }
                ], 
                "name": "Elongation"
            }
        ]
    }, 
    {
        "category": "system.chemical", 
        "composition": [
            {
                "actualWeightPercent": "0.01", 
                "element": "C"
            }, 
            {
                "actualWeightPercent": "0.01", 
                "element": "Mn"
            }, 
            {
                "actualWeightPercent": "0.01", 
                "element": "Si"
            }, 
            {
                "actualWeightPercent": "0.01", 
                "element": "Cr"
            }, 
            {
                "actualWeightPercent": "15.2", 
                "element": "Ni"
            }, 
            {
                "actualWeightPercent": "5.1", 
                "element": "Mo"
            }, 
            {
                "actualWeightPercent": "0.01", 
                "element": "V"
            }, 
            {
                "actualWeightPercent": "0", 
                "element": "N"
            }, 
            {
                "actualWeightPercent": "0.01", 
                "element": "Nb"
            }, 
            {
                "actualWeightPercent": "9.2", 
                "element": "Co"
            }, 
            {
                "actualWeightPercent": "0", 
                "element": "W"
            }, 
            {
                "actualWeightPercent": "0.9", 
                "element": "Al"
            }, 
            {
                "actualWeightPercent": "0.7", 
                "element": "Ti"
            }
        ], 
        "properties": [
            {
                "scalars": "1729.4", 
                "units": "MPa", 
                "conditions": [
                    {
                        "units": "$^{\\circ}$C", 
                        "scalars": "982", 
                        "name": "Temperature"
                    }
                ], 
                "name": "Yield strength, YS"
            }, 
            {
                "scalars": "1874.1", 
                "units": "MPa", 
                "conditions": [
                    {
                        "units": "$^{\\circ}$C", 
                        "scalars": "982", 
                        "name": "Temperature"
                    }
                ], 
                "name": "Ultimate tensile strength, UTS"
            }, 
            {
                "scalars": "8", 
                "units": "%", 
                "conditions": [
                    {
                        "units": "$^{\\circ}$C", 
                        "scalars": "982", 
                        "name": "Temperature"
                    }
                ], 
                "name": "Elongation"
            }
        ]
    }, 
    {
        "category": "system.chemical", 
        "composition": [
            {
                "actualWeightPercent": "0.01", 
                "element": "C"
            }, 
            {
                "actualWeightPercent": "0.01", 
                "element": "Mn"
            }, 
            {
                "actualWeightPercent": "0.01", 
                "element": "Si"
            }, 
            {
                "actualWeightPercent": "0.01", 
                "element": "Cr"
            }, 
            {
                "actualWeightPercent": "15.2", 
                "element": "Ni"
            }, 
            {
                "actualWeightPercent": "5.1", 
                "element": "Mo"
            }, 
            {
                "actualWeightPercent": "0.01", 
                "element": "V"
            }, 
            {
                "actualWeightPercent": "0", 
                "element": "N"
            }, 
            {
                "actualWeightPercent": "0.01", 
                "element": "Nb"
            }, 
            {
                "actualWeightPercent": "9.2", 
                "element": "Co"
            }, 
            {
                "actualWeightPercent": "0", 
                "element": "W"
            }, 
            {
                "actualWeightPercent": "0.9", 
                "element": "Al"
            }, 
            {
                "actualWeightPercent": "0.7", 
                "element": "Ti"
            }
        ], 
        "properties": [
            {
                "scalars": "1619.2", 
                "units": "MPa", 
                "conditions": [
                    {
                        "units": "$^{\\circ}$C", 
                        "scalars": "982", 
                        "name": "Temperature"
                    }
                ], 
                "name": "Yield strength, YS"
            }, 
            {
                "scalars": "1763.8", 
                "units": "MPa", 
                "conditions": [
                    {
                        "units": "$^{\\circ}$C", 
                        "scalars": "982", 
                        "name": "Temperature"
                    }
                ], 
                "name": "Ultimate tensile strength, UTS"
            }, 
            {
                "scalars": "9", 
                "units": "%", 
                "conditions": [
                    {
                        "units": "$^{\\circ}$C", 
                        "scalars": "982", 
                        "name": "Temperature"
                    }
                ], 
                "name": "Elongation"
            }
        ]
    }, 
    {
        "category": "system.chemical", 
        "composition": [
            {
                "actualWeightPercent": "0.01", 
                "element": "C"
            }, 
            {
                "actualWeightPercent": "0.01", 
                "element": "Mn"
            }, 
            {
                "actualWeightPercent": "0.01", 
                "element": "Si"
            }, 
            {
                "actualWeightPercent": "0.01", 
                "element": "Cr"
            }, 
            {
                "actualWeightPercent": "15.2", 
                "element": "Ni"
            }, 
            {
                "actualWeightPercent": "5.1", 
                "element": "Mo"
            }, 
            {
                "actualWeightPercent": "0.01", 
                "element": "V"
            }, 
            {
                "actualWeightPercent": "0", 
                "element": "N"
            }, 
            {
                "actualWeightPercent": "0.01", 
                "element": "Nb"
            }, 
            {
                "actualWeightPercent": "9.2", 
                "element": "Co"
            }, 
            {
                "actualWeightPercent": "0", 
                "element": "W"
            }, 
            {
                "actualWeightPercent": "0.9", 
                "element": "Al"
            }, 
            {
                "actualWeightPercent": "0.7", 
                "element": "Ti"
            }
        ], 
        "properties": [
            {
                "scalars": "1281.5", 
                "units": "MPa", 
                "conditions": [
                    {
                        "units": "$^{\\circ}$C", 
                        "scalars": "982", 
                        "name": "Temperature"
                    }
                ], 
                "name": "Yield strength, YS"
            }, 
            {
                "scalars": "1398.7", 
                "units": "MPa", 
                "conditions": [
                    {
                        "units": "$^{\\circ}$C", 
                        "scalars": "982", 
                        "name": "Temperature"
                    }
                ], 
                "name": "Ultimate tensile strength, UTS"
            }, 
            {
                "scalars": "16", 
                "units": "%", 
                "conditions": [
                    {
                        "units": "$^{\\circ}$C", 
                        "scalars": "982", 
                        "name": "Temperature"
                    }
                ], 
                "name": "Elongation"
            }
        ]
    }, 
    {
        "category": "system.chemical", 
        "composition": [
            {
                "actualWeightPercent": "0.01", 
                "element": "C"
            }, 
            {
                "actualWeightPercent": "0.01", 
                "element": "Mn"
            }, 
            {
                "actualWeightPercent": "0.01", 
                "element": "Si"
            }, 
            {
                "actualWeightPercent": "0.01", 
                "element": "Cr"
            }, 
            {
                "actualWeightPercent": "15.2", 
                "element": "Ni"
            }, 
            {
                "actualWeightPercent": "5.1", 
                "element": "Mo"
            }, 
            {
                "actualWeightPercent": "0.01", 
                "element": "V"
            }, 
            {
                "actualWeightPercent": "0", 
                "element": "N"
            }, 
            {
                "actualWeightPercent": "0.01", 
                "element": "Nb"
            }, 
            {
                "actualWeightPercent": "9.2", 
                "element": "Co"
            }, 
            {
                "actualWeightPercent": "0", 
                "element": "W"
            }, 
            {
                "actualWeightPercent": "0.9", 
                "element": "Al"
            }, 
            {
                "actualWeightPercent": "0.7", 
                "element": "Ti"
            }
        ], 
        "properties": [
            {
                "scalars": "1281.5", 
                "units": "MPa", 
                "conditions": [
                    {
                        "units": "$^{\\circ}$C", 
                        "scalars": "982", 
                        "name": "Temperature"
                    }
                ], 
                "name": "Yield strength, YS"
            }, 
            {
                "scalars": "1398.7", 
                "units": "MPa", 
                "conditions": [
                    {
                        "units": "$^{\\circ}$C", 
                        "scalars": "982", 
                        "name": "Temperature"
                    }
                ], 
                "name": "Ultimate tensile strength, UTS"
            }, 
            {
                "scalars": "16", 
                "units": "%", 
                "conditions": [
                    {
                        "units": "$^{\\circ}$C", 
                        "scalars": "982", 
                        "name": "Temperature"
                    }
                ], 
                "name": "Elongation"
            }
        ]
    }, 
    {
        "category": "system.chemical", 
        "composition": [
            {
                "actualWeightPercent": "0.01", 
                "element": "C"
            }, 
            {
                "actualWeightPercent": "0.01", 
                "element": "Mn"
            }, 
            {
                "actualWeightPercent": "0.01", 
                "element": "Si"
            }, 
            {
                "actualWeightPercent": "0.01", 
                "element": "Cr"
            }, 
            {
                "actualWeightPercent": "15.2", 
                "element": "Ni"
            }, 
            {
                "actualWeightPercent": "5.1", 
                "element": "Mo"
            }, 
            {
                "actualWeightPercent": "0.01", 
                "element": "V"
            }, 
            {
                "actualWeightPercent": "0", 
                "element": "N"
            }, 
            {
                "actualWeightPercent": "0.01", 
                "element": "Nb"
            }, 
            {
                "actualWeightPercent": "9.2", 
                "element": "Co"
            }, 
            {
                "actualWeightPercent": "0", 
                "element": "W"
            }, 
            {
                "actualWeightPercent": "0.9", 
                "element": "Al"
            }, 
            {
                "actualWeightPercent": "0.7", 
                "element": "Ti"
            }
        ], 
        "properties": [
            {
                "scalars": "1281.5", 
                "units": "MPa", 
                "conditions": [
                    {
                        "units": "$^{\\circ}$C", 
                        "scalars": "982", 
                        "name": "Temperature"
                    }
                ], 
                "name": "Yield strength, YS"
            }, 
            {
                "scalars": "1398.7", 
                "units": "MPa", 
                "conditions": [
                    {
                        "units": "$^{\\circ}$C", 
                        "scalars": "982", 
                        "name": "Temperature"
                    }
                ], 
                "name": "Ultimate tensile strength, UTS"
            }, 
            {
                "scalars": "16", 
                "units": "%", 
                "conditions": [
                    {
                        "units": "$^{\\circ}$C", 
                        "scalars": "982", 
                        "name": "Temperature"
                    }
                ], 
                "name": "Elongation"
            }
        ]
    }, 
    {
        "category": "system.chemical", 
        "composition": [
            {
                "actualWeightPercent": "0.01", 
                "element": "C"
            }, 
            {
                "actualWeightPercent": "0.01", 
                "element": "Mn"
            }, 
            {
                "actualWeightPercent": "0.01", 
                "element": "Si"
            }, 
            {
                "actualWeightPercent": "0.01", 
                "element": "Cr"
            }, 
            {
                "actualWeightPercent": "15.2", 
                "element": "Ni"
            }, 
            {
                "actualWeightPercent": "5.1", 
                "element": "Mo"
            }, 
            {
                "actualWeightPercent": "0.01", 
                "element": "V"
            }, 
            {
                "actualWeightPercent": "0", 
                "element": "N"
            }, 
            {
                "actualWeightPercent": "0.01", 
                "element": "Nb"
            }, 
            {
                "actualWeightPercent": "9.2", 
                "element": "Co"
            }, 
            {
                "actualWeightPercent": "0", 
                "element": "W"
            }, 
            {
                "actualWeightPercent": "0.9", 
                "element": "Al"
            }, 
            {
                "actualWeightPercent": "0.7", 
                "element": "Ti"
            }
        ], 
        "properties": [
            {
                "scalars": "1281.5", 
                "units": "MPa", 
                "conditions": [
                    {
                        "units": "$^{\\circ}$C", 
                        "scalars": "982", 
                        "name": "Temperature"
                    }
                ], 
                "name": "Yield strength, YS"
            }, 
            {
                "scalars": "1398.7", 
                "units": "MPa", 
                "conditions": [
                    {
                        "units": "$^{\\circ}$C", 
                        "scalars": "982", 
                        "name": "Temperature"
                    }
                ], 
                "name": "Ultimate tensile strength, UTS"
            }, 
            {
                "scalars": "16", 
                "units": "%", 
                "conditions": [
                    {
                        "units": "$^{\\circ}$C", 
                        "scalars": "982", 
                        "name": "Temperature"
                    }
                ], 
                "name": "Elongation"
            }
        ]
    }, 
    {
        "category": "system.chemical", 
        "composition": [
            {
                "actualWeightPercent": "0.01", 
                "element": "C"
            }, 
            {
                "actualWeightPercent": "0.01", 
                "element": "Mn"
            }, 
            {
                "actualWeightPercent": "0.01", 
                "element": "Si"
            }, 
            {
                "actualWeightPercent": "0.01", 
                "element": "Cr"
            }, 
            {
                "actualWeightPercent": "15.2", 
                "element": "Ni"
            }, 
            {
                "actualWeightPercent": "5.1", 
                "element": "Mo"
            }, 
            {
                "actualWeightPercent": "0.01", 
                "element": "V"
            }, 
            {
                "actualWeightPercent": "0", 
                "element": "N"
            }, 
            {
                "actualWeightPercent": "0.01", 
                "element": "Nb"
            }, 
            {
                "actualWeightPercent": "9.2", 
                "element": "Co"
            }, 
            {
                "actualWeightPercent": "0", 
                "element": "W"
            }, 
            {
                "actualWeightPercent": "0.9", 
                "element": "Al"
            }, 
            {
                "actualWeightPercent": "0.7", 
                "element": "Ti"
            }
        ], 
        "properties": [
            {
                "scalars": "1281.5", 
                "units": "MPa", 
                "conditions": [
                    {
                        "units": "$^{\\circ}$C", 
                        "scalars": "982", 
                        "name": "Temperature"
                    }
                ], 
                "name": "Yield strength, YS"
            }, 
            {
                "scalars": "1398.7", 
                "units": "MPa", 
                "conditions": [
                    {
                        "units": "$^{\\circ}$C", 
                        "scalars": "982", 
                        "name": "Temperature"
                    }
                ], 
                "name": "Ultimate tensile strength, UTS"
            }, 
            {
                "scalars": "16", 
                "units": "%", 
                "conditions": [
                    {
                        "units": "$^{\\circ}$C", 
                        "scalars": "982", 
                        "name": "Temperature"
                    }
                ], 
                "name": "Elongation"
            }
        ]
    }, 
    {
        "category": "system.chemical", 
        "composition": [
            {
                "actualWeightPercent": "0.01", 
                "element": "C"
            }, 
            {
                "actualWeightPercent": "0.01", 
                "element": "Mn"
            }, 
            {
                "actualWeightPercent": "0.01", 
                "element": "Si"
            }, 
            {
                "actualWeightPercent": "0.01", 
                "element": "Cr"
            }, 
            {
                "actualWeightPercent": "15.2",
