Repository: hackingmaterials/automatminer

automatminer is an automatic prediction engine for materials properties.
- **Website (including documentation):** <https://hackingmaterials.github.io/automatminer>
- **Help/Support:** <https://groups.google.com/forum/#!forum/matminer>
- **Source:** <https://github.com/hackingmaterials/automatminer>

File: matbench/data/sources/steel_strength.json (part 42 of 57)
[
                "element": "Si"
            }, 
            {
                "actualWeightPercent": "14.5", 
                "element": "Cr"
            }, 
            {
                "actualWeightPercent": "0.01", 
                "element": "Ni"
            }, 
            {
                "actualWeightPercent": "5", 
                "element": "Mo"
            }, 
            {
                "actualWeightPercent": "0.01", 
                "element": "V"
            }, 
            {
                "actualWeightPercent": "0", 
                "element": "N"
            }, 
            {
                "actualWeightPercent": "0.01", 
                "element": "Nb"
            }, 
            {
                "actualWeightPercent": "13.5", 
                "element": "Co"
            }, 
            {
                "actualWeightPercent": "0", 
                "element": "W"
            }, 
            {
                "actualWeightPercent": "0.05", 
                "element": "Al"
            }, 
            {
                "actualWeightPercent": "0", 
                "element": "Ti"
            }
        ], 
        "properties": [
            {
                "scalars": "1157.5", 
                "units": "MPa", 
                "conditions": [
                    {
                        "units": "$^{\\circ}$C", 
                        "scalars": "982", 
                        "name": "Temperature"
                    }
                ], 
                "name": "Yield strength, YS"
            }, 
            {
                "scalars": "1481.4", 
                "units": "MPa", 
                "conditions": [
                    {
                        "units": "$^{\\circ}$C", 
                        "scalars": "982", 
                        "name": "Temperature"
                    }
                ], 
                "name": "Ultimate tensile strength, UTS"
            }, 
            {
                "scalars": "11", 
                "units": "%", 
                "conditions": [
                    {
                        "units": "$^{\\circ}$C", 
                        "scalars": "982", 
                        "name": "Temperature"
                    }
                ], 
                "name": "Elongation"
            }
        ]
    }, 
    {
        "category": "system.chemical", 
        "composition": [
            {
                "actualWeightPercent": "0.15", 
                "element": "C"
            }, 
            {
                "actualWeightPercent": "0.01", 
                "element": "Mn"
            }, 
            {
                "actualWeightPercent": "0.01", 
                "element": "Si"
            }, 
            {
                "actualWeightPercent": "14.5", 
                "element": "Cr"
            }, 
            {
                "actualWeightPercent": "0.01", 
                "element": "Ni"
            }, 
            {
                "actualWeightPercent": "5", 
                "element": "Mo"
            }, 
            {
                "actualWeightPercent": "0.01", 
                "element": "V"
            }, 
            {
                "actualWeightPercent": "0", 
                "element": "N"
            }, 
            {
                "actualWeightPercent": "0.01", 
                "element": "Nb"
            }, 
            {
                "actualWeightPercent": "13.5", 
                "element": "Co"
            }, 
            {
                "actualWeightPercent": "0", 
                "element": "W"
            }, 
            {
                "actualWeightPercent": "0.05", 
                "element": "Al"
            }, 
            {
                "actualWeightPercent": "0", 
                "element": "Ti"
            }
        ], 
        "properties": [
            {
                "scalars": "1329.8", 
                "units": "MPa", 
                "conditions": [
                    {
                        "units": "$^{\\circ}$C", 
                        "scalars": "1038", 
                        "name": "Temperature"
                    }
                ], 
                "name": "Yield strength, YS"
            }, 
            {
                "scalars": "1701.8", 
                "units": "MPa", 
                "conditions": [
                    {
                        "units": "$^{\\circ}$C", 
                        "scalars": "1038", 
                        "name": "Temperature"
                    }
                ], 
                "name": "Ultimate tensile strength, UTS"
            }, 
            {
                "scalars": "19", 
                "units": "%", 
                "conditions": [
                    {
                        "units": "$^{\\circ}$C", 
                        "scalars": "1038", 
                        "name": "Temperature"
                    }
                ], 
                "name": "Elongation"
            }
        ]
    }, 
    {
        "category": "system.chemical", 
        "composition": [
            {
                "actualWeightPercent": "0.15", 
                "element": "C"
            }, 
            {
                "actualWeightPercent": "0.01", 
                "element": "Mn"
            }, 
            {
                "actualWeightPercent": "0.01", 
                "element": "Si"
            }, 
            {
                "actualWeightPercent": "14.5", 
                "element": "Cr"
            }, 
            {
                "actualWeightPercent": "0.01", 
                "element": "Ni"
            }, 
            {
                "actualWeightPercent": "5", 
                "element": "Mo"
            }, 
            {
                "actualWeightPercent": "0.01", 
                "element": "V"
            }, 
            {
                "actualWeightPercent": "0", 
                "element": "N"
            }, 
            {
                "actualWeightPercent": "0.01", 
                "element": "Nb"
            }, 
            {
                "actualWeightPercent": "13.5", 
                "element": "Co"
            }, 
            {
                "actualWeightPercent": "0", 
                "element": "W"
            }, 
            {
                "actualWeightPercent": "0.05", 
                "element": "Al"
            }, 
            {
                "actualWeightPercent": "0", 
                "element": "Ti"
            }
        ], 
        "properties": [
            {
                "scalars": "1343.6", 
                "units": "MPa", 
                "conditions": [
                    {
                        "units": "$^{\\circ}$C", 
                        "scalars": "982", 
                        "name": "Temperature"
                    }
                ], 
                "name": "Yield strength, YS"
            }, 
            {
                "scalars": "1722.5", 
                "units": "MPa", 
                "conditions": [
                    {
                        "units": "$^{\\circ}$C", 
                        "scalars": "982", 
                        "name": "Temperature"
                    }
                ], 
                "name": "Ultimate tensile strength, UTS"
            }
        ]
    }, 
    {
        "category": "system.chemical", 
        "composition": [
            {
                "actualWeightPercent": "0.15", 
                "element": "C"
            }, 
            {
                "actualWeightPercent": "0.01", 
                "element": "Mn"
            }, 
            {
                "actualWeightPercent": "0.01", 
                "element": "Si"
            }, 
            {
                "actualWeightPercent": "14.5", 
                "element": "Cr"
            }, 
            {
                "actualWeightPercent": "0.01", 
                "element": "Ni"
            }, 
            {
                "actualWeightPercent": "5", 
                "element": "Mo"
            }, 
            {
                "actualWeightPercent": "0.01", 
                "element": "V"
            }, 
            {
                "actualWeightPercent": "0", 
                "element": "N"
            }, 
            {
                "actualWeightPercent": "0.01", 
                "element": "Nb"
            }, 
            {
                "actualWeightPercent": "13.5", 
                "element": "Co"
            }, 
            {
                "actualWeightPercent": "0", 
                "element": "W"
            }, 
            {
                "actualWeightPercent": "0.05", 
                "element": "Al"
            }, 
            {
                "actualWeightPercent": "0", 
                "element": "Ti"
            }
        ], 
        "properties": [
            {
                "scalars": "1446.9", 
                "units": "MPa", 
                "conditions": [
                    {
                        "units": "$^{\\circ}$C", 
                        "scalars": "1093", 
                        "name": "Temperature"
                    }
                ], 
                "name": "Yield strength, YS"
            }, 
            {
                "scalars": "1860.3", 
                "units": "MPa", 
                "conditions": [
                    {
                        "units": "$^{\\circ}$C", 
                        "scalars": "1093", 
                        "name": "Temperature"
                    }
                ], 
                "name": "Ultimate tensile strength, UTS"
            }
        ]
    }, 
    {
        "category": "system.chemical", 
        "composition": [
            {
                "actualWeightPercent": "0.15", 
                "element": "C"
            }, 
            {
                "actualWeightPercent": "0.01", 
                "element": "Mn"
            }, 
            {
                "actualWeightPercent": "0.01", 
                "element": "Si"
            }, 
            {
                "actualWeightPercent": "14.5", 
                "element": "Cr"
            }, 
            {
                "actualWeightPercent": "0.01", 
                "element": "Ni"
            }, 
            {
                "actualWeightPercent": "5", 
                "element": "Mo"
            }, 
            {
                "actualWeightPercent": "0.01", 
                "element": "V"
            }, 
            {
                "actualWeightPercent": "0", 
                "element": "N"
            }, 
            {
                "actualWeightPercent": "0.01", 
                "element": "Nb"
            }, 
            {
                "actualWeightPercent": "13.5", 
                "element": "Co"
            }, 
            {
                "actualWeightPercent": "0", 
                "element": "W"
            }, 
            {
                "actualWeightPercent": "0.05", 
                "element": "Al"
            }, 
            {
                "actualWeightPercent": "0", 
                "element": "Ti"
            }
        ], 
        "properties": [
            {
                "scalars": "1343.6", 
                "units": "MPa", 
                "conditions": [
                    {
                        "units": "$^{\\circ}$C", 
                        "scalars": "982", 
                        "name": "Temperature"
                    }
                ], 
                "name": "Yield strength, YS"
            }, 
            {
                "scalars": "1729.4", 
                "units": "MPa", 
                "conditions": [
                    {
                        "units": "$^{\\circ}$C", 
                        "scalars": "982", 
                        "name": "Temperature"
                    }
                ], 
                "name": "Ultimate tensile strength, UTS"
            }, 
            {
                "scalars": "15", 
                "units": "%", 
                "conditions": [
                    {
                        "units": "$^{\\circ}$C", 
                        "scalars": "982", 
                        "name": "Temperature"
                    }
                ], 
                "name": "Elongation"
            }
        ]
    }, 
    {
        "category": "system.chemical", 
        "composition": [
            {
                "actualWeightPercent": "0.15", 
                "element": "C"
            }, 
            {
                "actualWeightPercent": "0.01", 
                "element": "Mn"
            }, 
            {
                "actualWeightPercent": "0.01", 
                "element": "Si"
            }, 
            {
                "actualWeightPercent": "14.5", 
                "element": "Cr"
            }, 
            {
                "actualWeightPercent": "0.01", 
                "element": "Ni"
            }, 
            {
                "actualWeightPercent": "5", 
                "element": "Mo"
            }, 
            {
                "actualWeightPercent": "0.01", 
                "element": "V"
            }, 
            {
                "actualWeightPercent": "0", 
                "element": "N"
            }, 
            {
                "actualWeightPercent": "0.01", 
                "element": "Nb"
            }, 
            {
                "actualWeightPercent": "13.5", 
                "element": "Co"
            }, 
            {
                "actualWeightPercent": "0", 
                "element": "W"
            }, 
            {
                "actualWeightPercent": "0.05", 
                "element": "Al"
            }, 
            {
                "actualWeightPercent": "0", 
                "element": "Ti"
            }
        ], 
        "properties": [
            {
                "scalars": "1433.1", 
                "units": "MPa", 
                "conditions": [
                    {
                        "units": "$^{\\circ}$C", 
                        "scalars": "1038", 
                        "name": "Temperature"
                    }
                ], 
                "name": "Yield strength, YS"
            }, 
            {
                "scalars": "1853.4", 
                "units": "MPa", 
                "conditions": [
                    {
                        "units": "$^{\\circ}$C", 
                        "scalars": "1038", 
                        "name": "Temperature"
                    }
                ], 
                "name": "Ultimate tensile strength, UTS"
            }, 
            {
                "scalars": "16", 
                "units": "%", 
                "conditions": [
                    {
                        "units": "$^{\\circ}$C", 
                        "scalars": "1038", 
                        "name": "Temperature"
                    }
                ], 
                "name": "Elongation"
            }
        ]
    }, 
    {
        "category": "system.chemical", 
        "composition": [
            {
                "actualWeightPercent": "0.15", 
                "element": "C"
            }, 
            {
                "actualWeightPercent": "0.01", 
                "element": "Mn"
            }, 
            {
                "actualWeightPercent": "0.01", 
                "element": "Si"
            }, 
            {
                "actualWeightPercent": "14.5", 
                "element": "Cr"
            }, 
            {
                "actualWeightPercent": "0.01", 
                "element": "Ni"
            }, 
            {
                "actualWeightPercent": "5", 
                "element": "Mo"
            }, 
            {
                "actualWeightPercent": "0.01", 
                "element": "V"
            }, 
            {
                "actualWeightPercent": "0", 
                "element": "N"
            }, 
            {
                "actualWeightPercent": "0.01", 
                "element": "Nb"
            }, 
            {
                "actualWeightPercent": "13.5", 
                "element": "Co"
            }, 
            {
                "actualWeightPercent": "0", 
                "element": "W"
            }, 
            {
                "actualWeightPercent": "0.05", 
                "element": "Al"
            }, 
            {
                "actualWeightPercent": "0", 
                "element": "Ti"
            }
        ], 
        "properties": [
            {
                "scalars": "1267.8", 
                "units": "MPa", 
                "conditions": [
                    {
                        "units": "$^{\\circ}$C", 
                        "scalars": "982", 
                        "name": "Temperature"
                    }
                ], 
                "name": "Yield strength, YS"
            }, 
            {
                "scalars": "1646.7", 
                "units": "MPa", 
                "conditions": [
                    {
                        "units": "$^{\\circ}$C", 
                        "scalars": "982", 
                        "name": "Temperature"
                    }
                ], 
                "name": "Ultimate tensile strength, UTS"
            }, 
            {
                "scalars": "15", 
                "units": "%", 
                "conditions": [
                    {
                        "units": "$^{\\circ}$C", 
                        "scalars": "982", 
                        "name": "Temperature"
                    }
                ], 
                "name": "Elongation"
            }
        ]
    }, 
    {
        "category": "system.chemical", 
        "composition": [
            {
                "actualWeightPercent": "0.15", 
                "element": "C"
            }, 
            {
                "actualWeightPercent": "0.01", 
                "element": "Mn"
            }, 
            {
                "actualWeightPercent": "0.01", 
                "element": "Si"
            }, 
            {
                "actualWeightPercent": "14.5", 
                "element": "Cr"
            }, 
            {
                "actualWeightPercent": "0.01", 
                "element": "Ni"
            }, 
            {
                "actualWeightPercent": "5", 
                "element": "Mo"
            }, 
            {
                "actualWeightPercent": "0.01", 
                "element": "V"
            }, 
            {
                "actualWeightPercent": "0", 
                "element": "N"
            }, 
            {
                "actualWeightPercent": "0.01", 
                "element": "Nb"
            }, 
            {
                "actualWeightPercent": "13.5", 
                "element": "Co"
            }, 
            {
                "actualWeightPercent": "0", 
                "element": "W"
            }, 
            {
                "actualWeightPercent": "0.05", 
                "element": "Al"
            }, 
            {
                "actualWeightPercent": "0", 
                "element": "Ti"
            }
        ], 
        "properties": [
            {
                "scalars": "1254", 
                "units": "MPa", 
                "conditions": [
                    {
                        "units": "$^{\\circ}$C", 
                        "scalars": "1038", 
                        "name": "Temperature"
                    }
                ], 
                "name": "Yield strength, YS"
            }, 
            {
                "scalars": "1632.9", 
                "units": "MPa", 
                "conditions": [
                    {
                        "units": "$^{\\circ}$C", 
                        "scalars": "1038", 
                        "name": "Temperature"
                    }
                ], 
                "name": "Ultimate tensile strength, UTS"
            }, 
            {
                "scalars": "11", 
                "units": "%", 
                "conditions": [
                    {
                        "units": "$^{\\circ}$C", 
                        "scalars": "1038", 
                        "name": "Temperature"
                    }
                ], 
                "name": "Elongation"
            }
        ]
    }, 
    {
        "category": "system.chemical", 
        "composition": [
            {
                "actualWeightPercent": "0.15", 
                "element": "C"
            }, 
            {
                "actualWeightPercent": "0.01", 
                "element": "Mn"
            }, 
            {
                "actualWeightPercent": "0.01", 
                "element": "Si"
            }, 
            {
                "actualWeightPercent": "14.5", 
                "element": "Cr"
            }, 
            {
                "actualWeightPercent": "0.01", 
                "element": "Ni"
            }, 
            {
                "actualWeightPercent": "5", 
                "element": "Mo"
            }, 
            {
                "actualWeightPercent": "0.01", 
                "element": "V"
            }, 
            {
                "actualWeightPercent": "0", 
                "element": "N"
            }, 
            {
                "actualWeightPercent": "0.01", 
                "element": "Nb"
            }, 
            {
                "actualWeightPercent": "13.5", 
                "element": "Co"
            }, 
            {
                "actualWeightPercent": "0", 
                "element": "W"
            }, 
            {
                "actualWeightPercent": "0.05", 
                "element": "Al"
            }, 
            {
                "actualWeightPercent": "0", 
                "element": "Ti"
            }
        ], 
        "properties": [
            {
                "scalars": "1130", 
                "units": "MPa", 
                "conditions": [
                    {
                        "units": "$^{\\circ}$C", 
                        "scalars": "1093", 
                        "name": "Temperature"
                    }
                ], 
                "name": "Yield strength, YS"
            }, 
            {
                "scalars": "1474.5", 
                "units": "MPa", 
                "conditions": [
                    {
                        "units": "$^{\\circ}$C", 
                        "scalars": "1093", 
                        "name": "Temperature"
                    }
                ], 
                "name": "Ultimate tensile strength, UTS"
            }, 
            {
                "scalars": "15", 
                "units": "%", 
                "conditions": [
                    {
                        "units": "$^{\\circ}$C", 
                        "scalars": "1093", 
                        "name": "Temperature"
                    }
                ], 
                "name": "Elongation"
            }
        ]
    }, 
    {
        "category": "system.chemical", 
        "composition": [
            {
                "actualWeightPercent": "0.15", 
                "element": "C"
            }, 
            {
                "actualWeightPercent": "0.01", 
                "element": "Mn"
            }, 
            {
                "actualWeightPercent": "0.01", 
                "element": "Si"
            }, 
            {
                "actualWeightPercent": "14.5", 
                "element": "Cr"
            }, 
            {
                "actualWeightPercent": "0.01", 
                "element": "Ni"
            }, 
            {
                "actualWeightPercent": "5", 
                "element": "Mo"
            }, 
            {
                "actualWeightPercent": "0.01", 
                "element": "V"
            }, 
            {
                "actualWeightPercent": "0", 
                "element": "N"
            }, 
            {
                "actualWeightPercent": "0.01", 
                "element": "Nb"
            }, 
            {
                "actualWeightPercent": "13.5", 
                "element": "Co"
            }, 
            {
                "actualWeightPercent": "0", 
                "element": "W"
            }, 
            {
                "actualWeightPercent": "0.05", 
                "element": "Al"
            }, 
            {
                "actualWeightPercent": "0", 
                "element": "Ti"
            }
        ], 
        "properties": [
            {
                "scalars": "1371.1", 
                "units": "MPa", 
                "conditions": [
                    {
                        "units": "$^{\\circ}$C", 
                        "scalars": "1093", 
                        "name": "Temperature"
                    }
                ], 
                "name": "Yield strength, YS"
            }, 
            {
                "scalars": "1798.3", 
                "units": "MPa", 
                "conditions": [
                    {
                        "units": "$^{\\circ}$C", 
                        "scalars": "1093", 
                        "name": "Temperature"
                    }
                ], 
                "name": "Ultimate tensile strength, UTS"
            }, 
            {
                "scalars": "14", 
                "units": "%", 
                "conditions": [
                    {
                        "units": "$^{\\circ}$C", 
                        "scalars": "1093", 
                        "name": "Temperature"
                    }
                ], 
                "name": "Elongation"
            }
        ]
    }, 
    {
        "category": "system.chemical", 
        "composition": [
            {
                "actualWeightPercent": "0.15", 
                "element": "C"
            }, 
            {
                "actualWeightPercent": "0.01", 
                "element": "Mn"
            }, 
            {
                "actualWeightPercent": "0.01", 
                "element": "Si"
            }, 
            {
                "actualWeightPercent": "14.5", 
                "element": "Cr"
            }, 
            {
                "actualWeightPercent": "0.01", 
                "element": "Ni"
            }, 
            {
                "actualWeightPercent": "5", 
                "element": "Mo"
            }, 
            {
                "actualWeightPercent": "0.01", 
                "element": "V"
            }, 
            {
                "actualWeightPercent": "0", 
                "element": "N"
            }, 
            {
                "actualWeightPercent": "0.01", 
                "element": "Nb"
            }, 
            {
                "actualWeightPercent": "13.5", 
                "element": "Co"
            }, 
            {
                "actualWeightPercent": "0", 
                "element": "W"
            }, 
            {
                "actualWeightPercent": "0.05", 
                "element": "Al"
            }, 
            {
                "actualWeightPercent": "0", 
                "element": "Ti"
            }
        ], 
        "properties": [
            {
                "scalars": "1226.4", 
                "units": "MPa", 
                "conditions": [
                    {
                        "units": "$^{\\circ}$C", 
                        "scalars": "1093", 
                        "name": "Temperature"
                    }
                ], 
                "name": "Yield strength, YS"
            }, 
            {
                "scalars": "1619.2", 
                "units": "MPa", 
                "conditions": [
                    {
                        "units": "$^{\\circ}$C", 
                        "scalars": "1093", 
                        "name": "Temperature"
                    }
                ], 
                "name": "Ultimate tensile strength, UTS"
            }, 
            {
                "scalars": "15", 
                "units": "%", 
                "conditions": [
                    {
                        "units": "$^{\\circ}$C", 
                        "scalars": "1093", 
                        "name": "Temperature"
                    }
                ], 
                "name": "Elongation"
            }
        ]
    }, 
    {
        "category": "system.chemical", 
        "composition": [
            {
                "actualWeightPercent": "0.15", 
                "element": "C"
            }, 
            {
                "actualWeightPercent": "0.01", 
                "element": "Mn"
            }, 
            {
                "actualWeightPercent": "0.01", 
                "element": "Si"
            }, 
            {
                "actualWeightPercent": "14.5", 
                "element": "Cr"
            }, 
            {
                "actualWeightPercent": "0.01", 
                "element": "Ni"
            }, 
            {
                "actualWeightPercent": "5", 
                "element": "Mo"
            }, 
            {
                "actualWeightPercent": "0.01", 
                "element": "V"
            }, 
            {
                "actualWeightPercent": "0", 
                "element": "N"
            }, 
            {
                "actualWeightPercent": "0.01", 
                "element": "Nb"
            }, 
            {
                "actualWeightPercent": "13.5", 
                "element": "Co"
            }, 
            {
                "actualWeightPercent": "0", 
                "element": "W"
            }, 
            {
                "actualWeightPercent": "0.05", 
                "element": "Al"
            }, 
            {
                "actualWeightPercent": "0", 
                "element": "Ti"
            }
        ], 
        "properties": [
            {
                "scalars": "1260.9", 
                "units": "MPa", 
                "conditions": [
                    {
                        "units": "$^{\\circ}$C", 
                        "scalars": "1038", 
                        "name": "Temperature"
                    }
                ], 
                "name": "Yield strength, YS"
            }, 
            {
                "scalars": "1667.4", 
                "units": "MPa", 
                "conditions": [
                    {
                        "units": "$^{\\circ}$C", 
                        "scalars": "1038", 
                        "name": "Temperature"
                    }
                ], 
                "name": "Ultimate tensile strength, UTS"
            }, 
            {
                "scalars": "18", 
                "units": "%", 
                "conditions": [
                    {
                        "units": "$^{\\circ}$C", 
                        "scalars": "1038", 
                        "name": "Temperature"
                    }
                ], 
                "name": "Elongation"
            }
        ]
    }, 
    {
        "category": "system.chemical", 
        "composition": [
            {
                "actualWeightPercent": "0.15", 
                "element": "C"
            }, 
            {
                "actualWeightPercent": "0.01", 
                "element": "Mn"
            }, 
            {
                "actualWeightPercent": "0.01", 
                "element": "Si"
            }, 
            {
                "actualWeightPercent": "14.5", 
                "element": "Cr"
            }, 
            {
                "actualWeightPercent": "0.01", 
                "element": "Ni"
            }, 
            {
                "actualWeightPercent": "5", 
                "element": "Mo"
            }, 
            {
                "actualWeightPercent": "0.01", 
                "element": "V"
            }, 
            {
                "actualWeightPercent": "0", 
                "element": "N"
            }, 
            {
                "actualWeightPercent": "0.01", 
                "element": "Nb"
            }, 
            {
                "actualWeightPercent": "13.5", 
                "element": "Co"
            }, 
            {
                "actualWeightPercent": "0", 
                "element": "W"
            }, 
            {
                "actualWeightPercent": "0.05", 
                "element": "Al"
            }, 
            {
                "actualWeightPercent": "0", 
                "element": "Ti"
            }
        ], 
        "properties": [
            {
                "scalars": "1605.4", 
                "units": "MPa", 
                "conditions": [
                    {
                        "units": "$^{\\circ}$C", 
                        "scalars": "1093", 
                        "name": "Temperature"
                    }
                ], 
                "name": "Yield strength, YS"
            }, 
            {
                "scalars": "2135.9", 
                "units": "MPa", 
                "conditions": [
                    {
                        "units": "$^{\\circ}$C", 
                        "scalars": "1093", 
                        "name": "Temperature"
                    }
                ], 
                "name": "Ultimate tensile strength, UTS"
            }, 
            {
                "scalars": "12", 
                "units": "%", 
                "conditions": [
                    {
                        "units": "$^{\\circ}$C", 
                        "scalars": "1093", 
                        "name": "Temperature"
                    }
                ], 
                "name": "Elongation"
            }
        ]
    }, 
    {
        "category": "system.chemical", 
        "composition": [
            {
                "actualWeightPercent": "0.15", 
                "element": "C"
            }, 
            {
                "actualWeightPercent": "0.01", 
                "element": "Mn"
            }, 
            {
                "actualWeightPercent": "0.01", 
                "element": "Si"
            }, 
            {
                "actualWeightPercent": "14.5", 
                "element": "Cr"
            }, 
            {
                "actualWeightPercent": "0.01", 
                "element": "Ni"
            }, 
            {
                "actualWeightPercent": "5", 
                "element": "Mo"
            }, 
            {
                "actualWeightPercent": "0.01", 
                "element": "V"
            }, 
            {
                "actualWeightPercent": "0", 
                "element": "N"
            }, 
            {
                "actualWeightPercent": "0.01", 
                "element": "Nb"
            }, 
            {
                "actualWeightPercent": "13.5", 
                "element": "Co"
            }, 
            {
                "actualWeightPercent": "0", 
                "element": "W"
            }, 
            {
                "actualWeightPercent": "0.05", 
                "element": "Al"
            }, 
            {
                "actualWeightPercent": "0", 
                "element": "Ti"
            }
        ], 
        "properties": [
            {
                "scalars": "1267.8", 
                "units": "MPa", 
                "conditions": [
                    {
                        "units": "$^{\\circ}$C", 
                        "scalars": "1093", 
                        "name": "Temperature"
                    }
                ], 
                "name": "Yield strength, YS"
            }, 
            {
                "scalars": "1688.1", 
                "units": "MPa", 
                "conditions": [
                    {
                        "units": "$^{\\circ}$C", 
                        "scalars": "1093", 
                        "name": "Temperature"
                    }
                ], 
                "name": "Ultimate tensile strength, UTS"
            }, 
            {
                "scalars": "22", 
                "units": "%", 
                "conditions": [
                    {
                        "units": "$^{\\circ}$C", 
                        "scalars": "1093", 
                        "name": "Temperature"
                    }
                ], 
                "name": "Elongation"
            }
        ]
    }, 
    {
        "category": "system.chemical", 
        "composition": [
            {
                "actualWeightPercent": "0.15", 
                "element": "C"
            }, 
            {
                "actualWeightPercent": "0.01", 
                "element": "Mn"
            }, 
            {
                "actualWeightPercent": "0.01", 
                "element": "Si"
            }, 
            {
                "actualWeightPercent": "14.5", 
                "element": "Cr"
            }, 
            {
                "actualWeightPercent": "0.01", 
                "element": "Ni"
            }, 
            {
                "actualWeightPercent": "5", 
                "element": "Mo"
            }, 
            {
                "actualWeightPercent": "0.01", 
                "element": "V"
            }, 
            {
                "actualWeightPercent": "0", 
                "element": "N"
            }, 
            {
                "actualWeightPercent": "0.01", 
                "element": "Nb"
            }, 
            {
                "actualWeightPercent": "13.5", 
                "element": "Co"
            }, 
            {
                "actualWeightPercent": "0", 
                "element": "W"
            }, 
            {
                "actualWeightPercent": "0.05", 
                "element": "Al"
            }, 
            {
                "actualWeightPercent": "0", 
                "element": "Ti"
            }
        ], 
        "properties": [
            {
                "scalars": "1481.4", 
                "units": "MPa", 
                "conditions": [
                    {
                        "units": "$^{\\circ}$C", 
                        "scalars": "1093", 
                        "name": "Temperature"
                    }
                ], 
                "name": "Yield strength, YS"
            }, 
            {
                "scalars": "1998.1", 
                "units": "MPa", 
                "conditions": [
                    {
                        "units": "$^{\\circ}$C", 
                        "scalars": "1093", 
                        "name": "Temperature"
                    }
                ], 
                "name": "Ultimate tensile strength, UTS"
            }
        ]
    }, 
    {
        "category": "system.chemical", 
        "composition": [
            {
                "actualWeightPercent": "0.15", 
                "element": "C"
            }, 
            {
                "actualWeightPercent": "0.01", 
                "element": "Mn"
            }, 
            {
                "actualWeightPercent": "0.01", 
                "element": "Si"
            }, 
            {
                "actualWeightPercent": "14.5", 
                "element": "Cr"
            }, 
            {
                "actualWeightPercent": "0.01", 
                "element": "Ni"
            }, 
            {
                "actualWeightPercent": "5", 
                "element": "Mo"
            }, 
            {
                "actualWeightPercent": "0.01", 
                "element": "V"
            }, 
            {
                "actualWeightPercent": "0", 
                "element": "N"
            }, 
            {
                "actualWeightPercent": "0.01", 
                "element": "Nb"
            }, 
            {
                "actualWeightPercent": "13.5", 
                "element": "Co"
            }, 
            {
                "actualWeightPercent": "0", 
                "element": "W"
            }, 
            {
