Repository: hackingmaterials/automatminer

automatminer is an automatic prediction engine for materials properties.
- **Website (including documentation):** <https://hackingmaterials.github.io/automatminer>
- **Help/Support:** <https://groups.google.com/forum/#!forum/matminer>
- **Source:** <https://github.com/hackingmaterials/automatminer>

File: matbench/data/sources/steel_strength.json (part 43 of 57)
[
                "actualWeightPercent": "0.05", 
                "element": "Al"
            }, 
            {
                "actualWeightPercent": "0", 
                "element": "Ti"
            }
        ], 
        "properties": [
            {
                "scalars": "1364.2", 
                "units": "MPa", 
                "conditions": [
                    {
                        "units": "$^{\\circ}$C", 
                        "scalars": "1093", 
                        "name": "Temperature"
                    }
                ], 
                "name": "Yield strength, YS"
            }, 
            {
                "scalars": "1846.5", 
                "units": "MPa", 
                "conditions": [
                    {
                        "units": "$^{\\circ}$C", 
                        "scalars": "1093", 
                        "name": "Temperature"
                    }
                ], 
                "name": "Ultimate tensile strength, UTS"
            }, 
            {
                "scalars": "10", 
                "units": "%", 
                "conditions": [
                    {
                        "units": "$^{\\circ}$C", 
                        "scalars": "1093", 
                        "name": "Temperature"
                    }
                ], 
                "name": "Elongation"
            }
        ]
    }, 
    {
        "category": "system.chemical", 
        "composition": [
            {
                "actualWeightPercent": "0.15", 
                "element": "C"
            }, 
            {
                "actualWeightPercent": "0.01", 
                "element": "Mn"
            }, 
            {
                "actualWeightPercent": "0.01", 
                "element": "Si"
            }, 
            {
                "actualWeightPercent": "14.5", 
                "element": "Cr"
            }, 
            {
                "actualWeightPercent": "0.01", 
                "element": "Ni"
            }, 
            {
                "actualWeightPercent": "5", 
                "element": "Mo"
            }, 
            {
                "actualWeightPercent": "0.01", 
                "element": "V"
            }, 
            {
                "actualWeightPercent": "0", 
                "element": "N"
            }, 
            {
                "actualWeightPercent": "0.01", 
                "element": "Nb"
            }, 
            {
                "actualWeightPercent": "13.5", 
                "element": "Co"
            }, 
            {
                "actualWeightPercent": "0", 
                "element": "W"
            }, 
            {
                "actualWeightPercent": "0.05", 
                "element": "Al"
            }, 
            {
                "actualWeightPercent": "0", 
                "element": "Ti"
            }
        ], 
        "properties": [
            {
                "scalars": "1467.6", 
                "units": "MPa", 
                "conditions": [
                    {
                        "units": "$^{\\circ}$C", 
                        "scalars": "1093", 
                        "name": "Temperature"
                    }
                ], 
                "name": "Yield strength, YS"
            }, 
            {
                "scalars": "1991.2", 
                "units": "MPa", 
                "conditions": [
                    {
                        "units": "$^{\\circ}$C", 
                        "scalars": "1093", 
                        "name": "Temperature"
                    }
                ], 
                "name": "Ultimate tensile strength, UTS"
            }, 
            {
                "scalars": "13", 
                "units": "%", 
                "conditions": [
                    {
                        "units": "$^{\\circ}$C", 
                        "scalars": "1093", 
                        "name": "Temperature"
                    }
                ], 
                "name": "Elongation"
            }
        ]
    }, 
    {
        "category": "system.chemical", 
        "composition": [
            {
                "actualWeightPercent": "0.15", 
                "element": "C"
            }, 
            {
                "actualWeightPercent": "0.01", 
                "element": "Mn"
            }, 
            {
                "actualWeightPercent": "0.01", 
                "element": "Si"
            }, 
            {
                "actualWeightPercent": "14.5", 
                "element": "Cr"
            }, 
            {
                "actualWeightPercent": "0.01", 
                "element": "Ni"
            }, 
            {
                "actualWeightPercent": "5", 
                "element": "Mo"
            }, 
            {
                "actualWeightPercent": "0.01", 
                "element": "V"
            }, 
            {
                "actualWeightPercent": "0", 
                "element": "N"
            }, 
            {
                "actualWeightPercent": "0.01", 
                "element": "Nb"
            }, 
            {
                "actualWeightPercent": "13.5", 
                "element": "Co"
            }, 
            {
                "actualWeightPercent": "0", 
                "element": "W"
            }, 
            {
                "actualWeightPercent": "0.05", 
                "element": "Al"
            }, 
            {
                "actualWeightPercent": "0", 
                "element": "Ti"
            }
        ], 
        "properties": [
            {
                "scalars": "1467.6", 
                "units": "MPa", 
                "conditions": [
                    {
                        "units": "$^{\\circ}$C", 
                        "scalars": "1093", 
                        "name": "Temperature"
                    }
                ], 
                "name": "Yield strength, YS"
            }, 
            {
                "scalars": "1998.1", 
                "units": "MPa", 
                "conditions": [
                    {
                        "units": "$^{\\circ}$C", 
                        "scalars": "1093", 
                        "name": "Temperature"
                    }
                ], 
                "name": "Ultimate tensile strength, UTS"
            }, 
            {
                "scalars": "12", 
                "units": "%", 
                "conditions": [
                    {
                        "units": "$^{\\circ}$C", 
                        "scalars": "1093", 
                        "name": "Temperature"
                    }
                ], 
                "name": "Elongation"
            }
        ]
    }, 
    {
        "category": "system.chemical", 
        "composition": [
            {
                "actualWeightPercent": "0.15", 
                "element": "C"
            }, 
            {
                "actualWeightPercent": "0.01", 
                "element": "Mn"
            }, 
            {
                "actualWeightPercent": "0.01", 
                "element": "Si"
            }, 
            {
                "actualWeightPercent": "14.5", 
                "element": "Cr"
            }, 
            {
                "actualWeightPercent": "0.01", 
                "element": "Ni"
            }, 
            {
                "actualWeightPercent": "5", 
                "element": "Mo"
            }, 
            {
                "actualWeightPercent": "0.01", 
                "element": "V"
            }, 
            {
                "actualWeightPercent": "0", 
                "element": "N"
            }, 
            {
                "actualWeightPercent": "0.01", 
                "element": "Nb"
            }, 
            {
                "actualWeightPercent": "13.5", 
                "element": "Co"
            }, 
            {
                "actualWeightPercent": "0", 
                "element": "W"
            }, 
            {
                "actualWeightPercent": "0.05", 
                "element": "Al"
            }, 
            {
                "actualWeightPercent": "0", 
                "element": "Ti"
            }
        ], 
        "properties": [
            {
                "scalars": "1378", 
                "units": "MPa", 
                "conditions": [
                    {
                        "units": "$^{\\circ}$C", 
                        "scalars": "1038", 
                        "name": "Temperature"
                    }
                ], 
                "name": "Yield strength, YS"
            }, 
            {
                "scalars": "1894.8", 
                "units": "MPa", 
                "conditions": [
                    {
                        "units": "$^{\\circ}$C", 
                        "scalars": "1038", 
                        "name": "Temperature"
                    }
                ], 
                "name": "Ultimate tensile strength, UTS"
            }
        ]
    }, 
    {
        "category": "system.chemical", 
        "composition": [
            {
                "actualWeightPercent": "0.15", 
                "element": "C"
            }, 
            {
                "actualWeightPercent": "0.01", 
                "element": "Mn"
            }, 
            {
                "actualWeightPercent": "0.01", 
                "element": "Si"
            }, 
            {
                "actualWeightPercent": "14.5", 
                "element": "Cr"
            }, 
            {
                "actualWeightPercent": "0.01", 
                "element": "Ni"
            }, 
            {
                "actualWeightPercent": "5", 
                "element": "Mo"
            }, 
            {
                "actualWeightPercent": "0.01", 
                "element": "V"
            }, 
            {
                "actualWeightPercent": "0", 
                "element": "N"
            }, 
            {
                "actualWeightPercent": "0.01", 
                "element": "Nb"
            }, 
            {
                "actualWeightPercent": "13.5", 
                "element": "Co"
            }, 
            {
                "actualWeightPercent": "0", 
                "element": "W"
            }, 
            {
                "actualWeightPercent": "0.05", 
                "element": "Al"
            }, 
            {
                "actualWeightPercent": "0", 
                "element": "Ti"
            }
        ], 
        "properties": [
            {
                "scalars": "1378", 
                "units": "MPa", 
                "conditions": [
                    {
                        "units": "$^{\\circ}$C", 
                        "scalars": "982", 
                        "name": "Temperature"
                    }
                ], 
                "name": "Yield strength, YS"
            }, 
            {
                "scalars": "1894.8", 
                "units": "MPa", 
                "conditions": [
                    {
                        "units": "$^{\\circ}$C", 
                        "scalars": "982", 
                        "name": "Temperature"
                    }
                ], 
                "name": "Ultimate tensile strength, UTS"
            }, 
            {
                "scalars": "13", 
                "units": "%", 
                "conditions": [
                    {
                        "units": "$^{\\circ}$C", 
                        "scalars": "982", 
                        "name": "Temperature"
                    }
                ], 
                "name": "Elongation"
            }
        ]
    }, 
    {
        "category": "system.chemical", 
        "composition": [
            {
                "actualWeightPercent": "0.15", 
                "element": "C"
            }, 
            {
                "actualWeightPercent": "0.01", 
                "element": "Mn"
            }, 
            {
                "actualWeightPercent": "0.01", 
                "element": "Si"
            }, 
            {
                "actualWeightPercent": "14.5", 
                "element": "Cr"
            }, 
            {
                "actualWeightPercent": "0.01", 
                "element": "Ni"
            }, 
            {
                "actualWeightPercent": "5", 
                "element": "Mo"
            }, 
            {
                "actualWeightPercent": "0.01", 
                "element": "V"
            }, 
            {
                "actualWeightPercent": "0", 
                "element": "N"
            }, 
            {
                "actualWeightPercent": "0.01", 
                "element": "Nb"
            }, 
            {
                "actualWeightPercent": "13.5", 
                "element": "Co"
            }, 
            {
                "actualWeightPercent": "0", 
                "element": "W"
            }, 
            {
                "actualWeightPercent": "0.05", 
                "element": "Al"
            }, 
            {
                "actualWeightPercent": "0", 
                "element": "Ti"
            }
        ], 
        "properties": [
            {
                "scalars": "1488.2", 
                "units": "MPa", 
                "conditions": [
                    {
                        "units": "$^{\\circ}$C", 
                        "scalars": "1093", 
                        "name": "Temperature"
                    }
                ], 
                "name": "Yield strength, YS"
            }, 
            {
                "scalars": "2067", 
                "units": "MPa", 
                "conditions": [
                    {
                        "units": "$^{\\circ}$C", 
                        "scalars": "1093", 
                        "name": "Temperature"
                    }
                ], 
                "name": "Ultimate tensile strength, UTS"
            }, 
            {
                "scalars": "12", 
                "units": "%", 
                "conditions": [
                    {
                        "units": "$^{\\circ}$C", 
                        "scalars": "1093", 
                        "name": "Temperature"
                    }
                ], 
                "name": "Elongation"
            }
        ]
    }, 
    {
        "category": "system.chemical", 
        "composition": [
            {
                "actualWeightPercent": "0.15", 
                "element": "C"
            }, 
            {
                "actualWeightPercent": "0.01", 
                "element": "Mn"
            }, 
            {
                "actualWeightPercent": "0.01", 
                "element": "Si"
            }, 
            {
                "actualWeightPercent": "14.5", 
                "element": "Cr"
            }, 
            {
                "actualWeightPercent": "0.01", 
                "element": "Ni"
            }, 
            {
                "actualWeightPercent": "5", 
                "element": "Mo"
            }, 
            {
                "actualWeightPercent": "0.01", 
                "element": "V"
            }, 
            {
                "actualWeightPercent": "0", 
                "element": "N"
            }, 
            {
                "actualWeightPercent": "0.01", 
                "element": "Nb"
            }, 
            {
                "actualWeightPercent": "13.5", 
                "element": "Co"
            }, 
            {
                "actualWeightPercent": "0", 
                "element": "W"
            }, 
            {
                "actualWeightPercent": "0.05", 
                "element": "Al"
            }, 
            {
                "actualWeightPercent": "0", 
                "element": "Ti"
            }
        ], 
        "properties": [
            {
                "scalars": "1192", 
                "units": "MPa", 
                "conditions": [
                    {
                        "units": "$^{\\circ}$C", 
                        "scalars": "1038", 
                        "name": "Temperature"
                    }
                ], 
                "name": "Yield strength, YS"
            }, 
            {
                "scalars": "1667.4", 
                "units": "MPa", 
                "conditions": [
                    {
                        "units": "$^{\\circ}$C", 
                        "scalars": "1038", 
                        "name": "Temperature"
                    }
                ], 
                "name": "Ultimate tensile strength, UTS"
            }, 
            {
                "scalars": "10", 
                "units": "%", 
                "conditions": [
                    {
                        "units": "$^{\\circ}$C", 
                        "scalars": "1038", 
                        "name": "Temperature"
                    }
                ], 
                "name": "Elongation"
            }
        ]
    }, 
    {
        "category": "system.chemical", 
        "composition": [
            {
                "actualWeightPercent": "0.15", 
                "element": "C"
            }, 
            {
                "actualWeightPercent": "0.01", 
                "element": "Mn"
            }, 
            {
                "actualWeightPercent": "0.01", 
                "element": "Si"
            }, 
            {
                "actualWeightPercent": "14.5", 
                "element": "Cr"
            }, 
            {
                "actualWeightPercent": "0.01", 
                "element": "Ni"
            }, 
            {
                "actualWeightPercent": "5", 
                "element": "Mo"
            }, 
            {
                "actualWeightPercent": "0.01", 
                "element": "V"
            }, 
            {
                "actualWeightPercent": "0", 
                "element": "N"
            }, 
            {
                "actualWeightPercent": "0.01", 
                "element": "Nb"
            }, 
            {
                "actualWeightPercent": "13.5", 
                "element": "Co"
            }, 
            {
                "actualWeightPercent": "0", 
                "element": "W"
            }, 
            {
                "actualWeightPercent": "0.05", 
                "element": "Al"
            }, 
            {
                "actualWeightPercent": "0", 
                "element": "Ti"
            }
        ], 
        "properties": [
            {
                "scalars": "1412.5", 
                "units": "MPa", 
                "conditions": [
                    {
                        "units": "$^{\\circ}$C", 
                        "scalars": "1093", 
                        "name": "Temperature"
                    }
                ], 
                "name": "Yield strength, YS"
            }, 
            {
                "scalars": "1984.3", 
                "units": "MPa", 
                "conditions": [
                    {
                        "units": "$^{\\circ}$C", 
                        "scalars": "1093", 
                        "name": "Temperature"
                    }
                ], 
                "name": "Ultimate tensile strength, UTS"
            }, 
            {
                "scalars": "12", 
                "units": "%", 
                "conditions": [
                    {
                        "units": "$^{\\circ}$C", 
                        "scalars": "1093", 
                        "name": "Temperature"
                    }
                ], 
                "name": "Elongation"
            }
        ]
    }, 
    {
        "category": "system.chemical", 
        "composition": [
            {
                "actualWeightPercent": "0.15", 
                "element": "C"
            }, 
            {
                "actualWeightPercent": "0.01", 
                "element": "Mn"
            }, 
            {
                "actualWeightPercent": "0.01", 
                "element": "Si"
            }, 
            {
                "actualWeightPercent": "14.5", 
                "element": "Cr"
            }, 
            {
                "actualWeightPercent": "0.01", 
                "element": "Ni"
            }, 
            {
                "actualWeightPercent": "5", 
                "element": "Mo"
            }, 
            {
                "actualWeightPercent": "0.01", 
                "element": "V"
            }, 
            {
                "actualWeightPercent": "0", 
                "element": "N"
            }, 
            {
                "actualWeightPercent": "0.01", 
                "element": "Nb"
            }, 
            {
                "actualWeightPercent": "13.5", 
                "element": "Co"
            }, 
            {
                "actualWeightPercent": "0", 
                "element": "W"
            }, 
            {
                "actualWeightPercent": "0.05", 
                "element": "Al"
            }, 
            {
                "actualWeightPercent": "0", 
                "element": "Ti"
            }
        ], 
        "properties": [
            {
                "scalars": "1178.2", 
                "units": "MPa", 
                "conditions": [
                    {
                        "units": "$^{\\circ}$C", 
                        "scalars": "1093", 
                        "name": "Temperature"
                    }
                ], 
                "name": "Yield strength, YS"
            }, 
            {
                "scalars": "1777.6", 
                "units": "MPa", 
                "conditions": [
                    {
                        "units": "$^{\\circ}$C", 
                        "scalars": "1093", 
                        "name": "Temperature"
                    }
                ], 
                "name": "Ultimate tensile strength, UTS"
            }, 
            {
                "scalars": "22", 
                "units": "%", 
                "conditions": [
                    {
                        "units": "$^{\\circ}$C", 
                        "scalars": "1093", 
                        "name": "Temperature"
                    }
                ], 
                "name": "Elongation"
            }
        ]
    }, 
    {
        "category": "system.chemical", 
        "composition": [
            {
                "actualWeightPercent": "0.15", 
                "element": "C"
            }, 
            {
                "actualWeightPercent": "0.01", 
                "element": "Mn"
            }, 
            {
                "actualWeightPercent": "0.01", 
                "element": "Si"
            }, 
            {
                "actualWeightPercent": "14.5", 
                "element": "Cr"
            }, 
            {
                "actualWeightPercent": "0.01", 
                "element": "Ni"
            }, 
            {
                "actualWeightPercent": "5", 
                "element": "Mo"
            }, 
            {
                "actualWeightPercent": "0.01", 
                "element": "V"
            }, 
            {
                "actualWeightPercent": "0", 
                "element": "N"
            }, 
            {
                "actualWeightPercent": "0.01", 
                "element": "Nb"
            }, 
            {
                "actualWeightPercent": "13.5", 
                "element": "Co"
            }, 
            {
                "actualWeightPercent": "0", 
                "element": "W"
            }, 
            {
                "actualWeightPercent": "0.05", 
                "element": "Al"
            }, 
            {
                "actualWeightPercent": "0", 
                "element": "Ti"
            }
        ], 
        "properties": [
            {
                "scalars": "1047.3", 
                "units": "MPa", 
                "conditions": [
                    {
                        "units": "$^{\\circ}$C", 
                        "scalars": "1038", 
                        "name": "Temperature"
                    }
                ], 
                "name": "Yield strength, YS"
            }, 
            {
                "scalars": "1619.2", 
                "units": "MPa", 
                "conditions": [
                    {
                        "units": "$^{\\circ}$C", 
                        "scalars": "1038", 
                        "name": "Temperature"
                    }
                ], 
                "name": "Ultimate tensile strength, UTS"
            }, 
            {
                "scalars": "11", 
                "units": "%", 
                "conditions": [
                    {
                        "units": "$^{\\circ}$C", 
                        "scalars": "1038", 
                        "name": "Temperature"
                    }
                ], 
                "name": "Elongation"
            }
        ]
    }, 
    {
        "category": "system.chemical", 
        "composition": [
            {
                "actualWeightPercent": "0.15", 
                "element": "C"
            }, 
            {
                "actualWeightPercent": "0.01", 
                "element": "Mn"
            }, 
            {
                "actualWeightPercent": "0.01", 
                "element": "Si"
            }, 
            {
                "actualWeightPercent": "14.5", 
                "element": "Cr"
            }, 
            {
                "actualWeightPercent": "0.01", 
                "element": "Ni"
            }, 
            {
                "actualWeightPercent": "5", 
                "element": "Mo"
            }, 
            {
                "actualWeightPercent": "0.01", 
                "element": "V"
            }, 
            {
                "actualWeightPercent": "0", 
                "element": "N"
            }, 
            {
                "actualWeightPercent": "0.01", 
                "element": "Nb"
            }, 
            {
                "actualWeightPercent": "13.5", 
                "element": "Co"
            }, 
            {
                "actualWeightPercent": "0", 
                "element": "W"
            }, 
            {
                "actualWeightPercent": "0.05", 
                "element": "Al"
            }, 
            {
                "actualWeightPercent": "0", 
                "element": "Ti"
            }
        ], 
        "properties": [
            {
                "scalars": "1240.2", 
                "units": "MPa", 
                "conditions": [
                    {
                        "units": "$^{\\circ}$C", 
                        "scalars": "1093", 
                        "name": "Temperature"
                    }
                ], 
                "name": "Yield strength, YS"
            }, 
            {
                "scalars": "1949.9", 
                "units": "MPa", 
                "conditions": [
                    {
                        "units": "$^{\\circ}$C", 
                        "scalars": "1093", 
                        "name": "Temperature"
                    }
                ], 
                "name": "Ultimate tensile strength, UTS"
            }, 
            {
                "scalars": "18", 
                "units": "%", 
                "conditions": [
                    {
                        "units": "$^{\\circ}$C", 
                        "scalars": "1093", 
                        "name": "Temperature"
                    }
                ], 
                "name": "Elongation"
            }
        ]
    }, 
    {
        "category": "system.chemical", 
        "composition": [
            {
                "actualWeightPercent": "0.15", 
                "element": "C"
            }, 
            {
                "actualWeightPercent": "0.01", 
                "element": "Mn"
            }, 
            {
                "actualWeightPercent": "0.01", 
                "element": "Si"
            }, 
            {
                "actualWeightPercent": "14.5", 
                "element": "Cr"
            }, 
            {
                "actualWeightPercent": "0.01", 
                "element": "Ni"
            }, 
            {
                "actualWeightPercent": "5", 
                "element": "Mo"
            }, 
            {
                "actualWeightPercent": "0.01", 
                "element": "V"
            }, 
            {
                "actualWeightPercent": "0", 
                "element": "N"
            }, 
            {
                "actualWeightPercent": "0.01", 
                "element": "Nb"
            }, 
            {
                "actualWeightPercent": "13.5", 
                "element": "Co"
            }, 
            {
                "actualWeightPercent": "0", 
                "element": "W"
            }, 
            {
                "actualWeightPercent": "0.05", 
                "element": "Al"
            }, 
            {
                "actualWeightPercent": "0", 
                "element": "Ti"
            }
        ], 
        "properties": [
            {
                "scalars": "1005.9", 
                "units": "MPa", 
                "conditions": [
                    {
                        "units": "$^{\\circ}$C", 
                        "scalars": "1038", 
                        "name": "Temperature"
                    }
                ], 
                "name": "Yield strength, YS"
            }, 
            {
                "scalars": "1612.3", 
                "units": "MPa", 
                "conditions": [
                    {
                        "units": "$^{\\circ}$C", 
                        "scalars": "1038", 
                        "name": "Temperature"
                    }
                ], 
                "name": "Ultimate tensile strength, UTS"
            }, 
            {
                "scalars": "12", 
                "units": "%", 
                "conditions": [
                    {
                        "units": "$^{\\circ}$C", 
                        "scalars": "1038", 
                        "name": "Temperature"
                    }
                ], 
                "name": "Elongation"
            }
        ]
    }, 
    {
        "category": "system.chemical", 
        "composition": [
            {
                "actualWeightPercent": "0.15", 
                "element": "C"
            }, 
            {
                "actualWeightPercent": "0.01", 
                "element": "Mn"
            }, 
            {
                "actualWeightPercent": "0.01", 
                "element": "Si"
            }, 
            {
                "actualWeightPercent": "14.5", 
                "element": "Cr"
            }, 
            {
                "actualWeightPercent": "0.01", 
                "element": "Ni"
            }, 
            {
                "actualWeightPercent": "5", 
                "element": "Mo"
            }, 
            {
                "actualWeightPercent": "0.01", 
                "element": "V"
            }, 
            {
                "actualWeightPercent": "0", 
                "element": "N"
            }, 
            {
                "actualWeightPercent": "0.01", 
                "element": "Nb"
            }, 
            {
                "actualWeightPercent": "13.5", 
                "element": "Co"
            }, 
            {
                "actualWeightPercent": "0", 
                "element": "W"
            }, 
            {
                "actualWeightPercent": "0.05", 
                "element": "Al"
            }, 
            {
                "actualWeightPercent": "0", 
                "element": "Ti"
            }
        ], 
        "properties": [
            {
                "scalars": "1254", 
                "units": "MPa", 
                "conditions": [
                    {
                        "units": "$^{\\circ}$C", 
                        "scalars": "1093", 
                        "name": "Temperature"
                    }
                ], 
                "name": "Yield strength, YS"
            }, 
            {
                "scalars": "2053.2", 
                "units": "MPa", 
                "conditions": [
                    {
                        "units": "$^{\\circ}$C", 
                        "scalars": "1093", 
                        "name": "Temperature"
                    }
                ], 
                "name": "Ultimate tensile strength, UTS"
            }, 
            {
                "scalars": "12", 
                "units": "%", 
                "conditions": [
                    {
                        "units": "$^{\\circ}$C", 
                        "scalars": "1093", 
                        "name": "Temperature"
                    }
                ], 
                "name": "Elongation"
            }
        ]
    }, 
    {
        "category": "system.chemical", 
        "composition": [
            {
                "actualWeightPercent": "0.15", 
                "element": "C"
            }, 
            {
                "actualWeightPercent": "0.01", 
                "element": "Mn"
            }, 
            {
                "actualWeightPercent": "0.01", 
                "element": "Si"
            }, 
            {
                "actualWeightPercent": "14.5", 
                "element": "Cr"
            }, 
            {
                "actualWeightPercent": "0.01", 
                "element": "Ni"
            }, 
            {
                "actualWeightPercent": "5", 
                "element": "Mo"
            }, 
            {
                "actualWeightPercent": "0.01", 
                "element": "V"
            }, 
            {
                "actualWeightPercent": "0", 
                "element": "N"
            }, 
            {
                "actualWeightPercent": "0.01", 
                "element": "Nb"
            }, 
            {
                "actualWeightPercent": "13.5", 
                "element": "Co"
            }, 
            {
                "actualWeightPercent": "0", 
                "element": "W"
            }, 
            {
                "actualWeightPercent": "0.05", 
                "element": "Al"
            }, 
            {
                "actualWeightPercent": "0", 
                "element": "Ti"
            }
        ], 
        "properties": [
            {
                "scalars": "1178.2", 
                "units": "MPa", 
                "conditions": [
                    {
                        "units": "$^{\\circ}$C", 
                        "scalars": "1093", 
                        "name": "Temperature"
                    }
                ], 
                "name": "Yield strength, YS"
            }, 
            {
                "scalars": "1936.1", 
                "units": "MPa", 
                "conditions": [
                    {
                        "units": "$^{\\circ}$C", 
                        "scalars": "1093", 
                        "name": "Temperature"
                    }
                ], 
                "name": "Ultimate tensile strength, UTS"
            }, 
            {
                "scalars": "16", 
                "units": "%", 
                "conditions": [
                    {
                        "units": "$^{\\circ}$C", 
                        "scalars": "1093", 
                        "name": "Temperature"
                    }
                ], 
                "name": "Elongation"
            }
        ]
    }, 
    {
        "category": "system.chemical", 
        "composition": [
            {
                "actualWeightPercent": "0.15", 
                "element": "C"
            }, 
            {
                "actualWeightPercent": "0.01", 
                "element": "Mn"
            }, 
            {
                "actualWeightPercent": "0.01", 
                "element": "Si"
            }, 
            {
                "actualWeightPercent": "14.5", 
                "element": "Cr"
            }, 
            {
                "actualWeightPercent": "0.01", 
                "element": "Ni"
            }, 
            {
                "actualWeightPercent": "5", 
                "element": "Mo"
            }, 
            {
                "actualWeightPercent": "0.01", 
                "element": "V"
            }, 
            {
                "actualWeightPercent": "0", 
                "element": "N"
            }, 
            {
                "actualWeightPercent": "0.01", 
                "element": "Nb"
            }, 
            {
                "actualWeightPercent": "13.5", 
                "element": "Co"
            }, 
            {
                "actualWeightPercent": "0", 
                "element": "W"
            }, 
            {
                "actualWeightPercent": "0.05", 
                "element": "Al"
            }, 
            {
                "actualWeightPercent": "0", 
                "element": "Ti"
            }
        ], 
        "properties": [
            {
                "scalars": "1219.5", 
                "units": "MPa", 
                "conditions": [
                    {
                        "units": "$^{\\circ}$C", 
                        "scalars": "1093", 
                        "name": "Temperature"
                    }
                ], 
                "name": "Yield strength, YS"
            }, 
            {
                "scalars": "2025.7", 
                "units": "MPa", 
                "conditions": [
                    {
                        "units": "$^{\\circ}$C", 
                        "scalars": "1093", 
                        "name": "Temperature"
                    }
                ], 
                "name": "Ultimate tensile strength, UTS"
            }, 
            {
                "scalars": "16", 
                "units": "%", 
                "conditions": [
                    {
                        "units": "$^{\\circ}$C", 
                        "scalars": "1093", 
                        "name": "Temperature"
                    }
                ], 
                "name": "Elongation"
            }
        ]
    }, 
    {
        "category": "system.chemical", 
        "composition": [
            {
                "actualWeightPercent": "0.15", 
                "element": "C"
            }, 
            {
                "actualWeightPercent": "0.01", 
                "element": "Mn"
            }, 
            {
                "actualWeightPercent": "0.01", 
                "element": "Si"
            }, 
            {
                "actualWeightPercent": "14.5", 
                "element": "Cr"
            }, 
            {
                "actualWeightPercent": "0.01", 
                "element": "Ni"
            }, 
            {
                "actualWeightPercent": "5", 
                "element": "Mo"
            }, 
            {
                "actualWeightPercent": "0.01", 
                "element": "V"
            }, 
            {
                "actualWeightPercent": "0", 
                "element": "N"
            }, 
            {
                "actualWeightPercent": "0.01", 
                "element": "Nb"
            }, 
            {
                "actualWeightPercent": "13.5", 
                "element": "Co"
            }, 
            {
                "actualWeightPercent": "0", 
                "element": "W"
            }, 
            {
                "actualWeightPercent": "0.05", 
                "element": "Al"
            }, 
            {
                "actualWeightPercent": "0", 
                "element": "Ti"
