Repository: hackingmaterials/automatminer

automatminer is an automatic prediction engine for materials properties.
- **Website (including documentation):** <https://hackingmaterials.github.io/automatminer>
- **Help/Support:** <https://groups.google.com/forum/#!forum/matminer>
- **Source:** <https://github.com/hackingmaterials/automatminer>

File: matbench/data/sources/steel_strength.json (part 44 of 57)
[
            }
        ], 
        "properties": [
            {
                "scalars": "1584.7", 
                "units": "MPa", 
                "conditions": [
                    {
                        "units": "$^{\\circ}$C", 
                        "scalars": "1093", 
                        "name": "Temperature"
                    }
                ], 
                "name": "Yield strength, YS"
            }, 
            {
                "scalars": "1998.1", 
                "units": "MPa", 
                "conditions": [
                    {
                        "units": "$^{\\circ}$C", 
                        "scalars": "1093", 
                        "name": "Temperature"
                    }
                ], 
                "name": "Ultimate tensile strength, UTS"
            }
        ]
    }, 
    {
        "category": "system.chemical", 
        "composition": [
            {
                "actualWeightPercent": "0.15", 
                "element": "C"
            }, 
            {
                "actualWeightPercent": "0.01", 
                "element": "Mn"
            }, 
            {
                "actualWeightPercent": "0.01", 
                "element": "Si"
            }, 
            {
                "actualWeightPercent": "14.5", 
                "element": "Cr"
            }, 
            {
                "actualWeightPercent": "0.01", 
                "element": "Ni"
            }, 
            {
                "actualWeightPercent": "5", 
                "element": "Mo"
            }, 
            {
                "actualWeightPercent": "0.01", 
                "element": "V"
            }, 
            {
                "actualWeightPercent": "0", 
                "element": "N"
            }, 
            {
                "actualWeightPercent": "0.01", 
                "element": "Nb"
            }, 
            {
                "actualWeightPercent": "13.5", 
                "element": "Co"
            }, 
            {
                "actualWeightPercent": "0", 
                "element": "W"
            }, 
            {
                "actualWeightPercent": "0.05", 
                "element": "Al"
            }, 
            {
                "actualWeightPercent": "0", 
                "element": "Ti"
            }
        ], 
        "properties": [
            {
                "scalars": "1171.3", 
                "units": "MPa", 
                "conditions": [
                    {
                        "units": "$^{\\circ}$C", 
                        "scalars": "1093", 
                        "name": "Temperature"
                    }
                ], 
                "name": "Yield strength, YS"
            }, 
            {
                "scalars": "1956.8", 
                "units": "MPa", 
                "conditions": [
                    {
                        "units": "$^{\\circ}$C", 
                        "scalars": "1093", 
                        "name": "Temperature"
                    }
                ], 
                "name": "Ultimate tensile strength, UTS"
            }, 
            {
                "scalars": "16", 
                "units": "%", 
                "conditions": [
                    {
                        "units": "$^{\\circ}$C", 
                        "scalars": "1093", 
                        "name": "Temperature"
                    }
                ], 
                "name": "Elongation"
            }
        ]
    }, 
    {
        "category": "system.chemical", 
        "composition": [
            {
                "actualWeightPercent": "0.15", 
                "element": "C"
            }, 
            {
                "actualWeightPercent": "0.01", 
                "element": "Mn"
            }, 
            {
                "actualWeightPercent": "0.01", 
                "element": "Si"
            }, 
            {
                "actualWeightPercent": "14.5", 
                "element": "Cr"
            }, 
            {
                "actualWeightPercent": "0.01", 
                "element": "Ni"
            }, 
            {
                "actualWeightPercent": "5", 
                "element": "Mo"
            }, 
            {
                "actualWeightPercent": "0.01", 
                "element": "V"
            }, 
            {
                "actualWeightPercent": "0", 
                "element": "N"
            }, 
            {
                "actualWeightPercent": "0.01", 
                "element": "Nb"
            }, 
            {
                "actualWeightPercent": "13.5", 
                "element": "Co"
            }, 
            {
                "actualWeightPercent": "0", 
                "element": "W"
            }, 
            {
                "actualWeightPercent": "0.05", 
                "element": "Al"
            }, 
            {
                "actualWeightPercent": "0", 
                "element": "Ti"
            }
        ], 
        "properties": [
            {
                "scalars": "1391.8", 
                "units": "MPa", 
                "conditions": [
                    {
                        "units": "$^{\\circ}$C", 
                        "scalars": "1038", 
                        "name": "Temperature"
                    }
                ], 
                "name": "Yield strength, YS"
            }, 
            {
                "scalars": "1481.4", 
                "units": "MPa", 
                "conditions": [
                    {
                        "units": "$^{\\circ}$C", 
                        "scalars": "1038", 
                        "name": "Temperature"
                    }
                ], 
                "name": "Ultimate tensile strength, UTS"
            }, 
            {
                "scalars": "10", 
                "units": "%", 
                "conditions": [
                    {
                        "units": "$^{\\circ}$C", 
                        "scalars": "1038", 
                        "name": "Temperature"
                    }
                ], 
                "name": "Elongation"
            }
        ]
    }, 
    {
        "category": "system.chemical", 
        "composition": [
            {
                "actualWeightPercent": "0.15", 
                "element": "C"
            }, 
            {
                "actualWeightPercent": "0.01", 
                "element": "Mn"
            }, 
            {
                "actualWeightPercent": "0.01", 
                "element": "Si"
            }, 
            {
                "actualWeightPercent": "14.5", 
                "element": "Cr"
            }, 
            {
                "actualWeightPercent": "0.01", 
                "element": "Ni"
            }, 
            {
                "actualWeightPercent": "5", 
                "element": "Mo"
            }, 
            {
                "actualWeightPercent": "0.01", 
                "element": "V"
            }, 
            {
                "actualWeightPercent": "0", 
                "element": "N"
            }, 
            {
                "actualWeightPercent": "0.01", 
                "element": "Nb"
            }, 
            {
                "actualWeightPercent": "13.5", 
                "element": "Co"
            }, 
            {
                "actualWeightPercent": "0", 
                "element": "W"
            }, 
            {
                "actualWeightPercent": "0.05", 
                "element": "Al"
            }, 
            {
                "actualWeightPercent": "0", 
                "element": "Ti"
            }
        ], 
        "properties": [
            {
                "scalars": "1550.3", 
                "units": "MPa", 
                "conditions": [
                    {
                        "units": "$^{\\circ}$C", 
                        "scalars": "1038", 
                        "name": "Temperature"
                    }
                ], 
                "name": "Yield strength, YS"
            }, 
            {
                "scalars": "1853.4", 
                "units": "MPa", 
                "conditions": [
                    {
                        "units": "$^{\\circ}$C", 
                        "scalars": "1038", 
                        "name": "Temperature"
                    }
                ], 
                "name": "Ultimate tensile strength, UTS"
            }, 
            {
                "scalars": "14", 
                "units": "%", 
                "conditions": [
                    {
                        "units": "$^{\\circ}$C", 
                        "scalars": "1038", 
                        "name": "Temperature"
                    }
                ], 
                "name": "Elongation"
            }
        ]
    }, 
    {
        "category": "system.chemical", 
        "composition": [
            {
                "actualWeightPercent": "0.15", 
                "element": "C"
            }, 
            {
                "actualWeightPercent": "0.01", 
                "element": "Mn"
            }, 
            {
                "actualWeightPercent": "0.01", 
                "element": "Si"
            }, 
            {
                "actualWeightPercent": "14.5", 
                "element": "Cr"
            }, 
            {
                "actualWeightPercent": "0.01", 
                "element": "Ni"
            }, 
            {
                "actualWeightPercent": "5", 
                "element": "Mo"
            }, 
            {
                "actualWeightPercent": "0.01", 
                "element": "V"
            }, 
            {
                "actualWeightPercent": "0", 
                "element": "N"
            }, 
            {
                "actualWeightPercent": "0.01", 
                "element": "Nb"
            }, 
            {
                "actualWeightPercent": "13.5", 
                "element": "Co"
            }, 
            {
                "actualWeightPercent": "0", 
                "element": "W"
            }, 
            {
                "actualWeightPercent": "0.05", 
                "element": "Al"
            }, 
            {
                "actualWeightPercent": "0", 
                "element": "Ti"
            }
        ], 
        "properties": [
            {
                "scalars": "1550.3", 
                "units": "MPa", 
                "conditions": [
                    {
                        "units": "$^{\\circ}$C", 
                        "scalars": "1038", 
                        "name": "Temperature"
                    }
                ], 
                "name": "Yield strength, YS"
            }, 
            {
                "scalars": "1853.4", 
                "units": "MPa", 
                "conditions": [
                    {
                        "units": "$^{\\circ}$C", 
                        "scalars": "1038", 
                        "name": "Temperature"
                    }
                ], 
                "name": "Ultimate tensile strength, UTS"
            }, 
            {
                "scalars": "7", 
                "units": "%", 
                "conditions": [
                    {
                        "units": "$^{\\circ}$C", 
                        "scalars": "1038", 
                        "name": "Temperature"
                    }
                ], 
                "name": "Elongation"
            }
        ]
    }, 
    {
        "category": "system.chemical", 
        "composition": [
            {
                "actualWeightPercent": "0.15", 
                "element": "C"
            }, 
            {
                "actualWeightPercent": "0.01", 
                "element": "Mn"
            }, 
            {
                "actualWeightPercent": "0.01", 
                "element": "Si"
            }, 
            {
                "actualWeightPercent": "14.5", 
                "element": "Cr"
            }, 
            {
                "actualWeightPercent": "0.01", 
                "element": "Ni"
            }, 
            {
                "actualWeightPercent": "5", 
                "element": "Mo"
            }, 
            {
                "actualWeightPercent": "0.01", 
                "element": "V"
            }, 
            {
                "actualWeightPercent": "0", 
                "element": "N"
            }, 
            {
                "actualWeightPercent": "0.01", 
                "element": "Nb"
            }, 
            {
                "actualWeightPercent": "13.5", 
                "element": "Co"
            }, 
            {
                "actualWeightPercent": "0", 
                "element": "W"
            }, 
            {
                "actualWeightPercent": "0.05", 
                "element": "Al"
            }, 
            {
                "actualWeightPercent": "0", 
                "element": "Ti"
            }
        ], 
        "properties": [
            {
                "scalars": "1405.6", 
                "units": "MPa", 
                "conditions": [
                    {
                        "units": "$^{\\circ}$C", 
                        "scalars": "1038", 
                        "name": "Temperature"
                    }
                ], 
                "name": "Yield strength, YS"
            }, 
            {
                "scalars": "1736.3", 
                "units": "MPa", 
                "conditions": [
                    {
                        "units": "$^{\\circ}$C", 
                        "scalars": "1038", 
                        "name": "Temperature"
                    }
                ], 
                "name": "Ultimate tensile strength, UTS"
            }, 
            {
                "scalars": "10", 
                "units": "%", 
                "conditions": [
                    {
                        "units": "$^{\\circ}$C", 
                        "scalars": "1038", 
                        "name": "Temperature"
                    }
                ], 
                "name": "Elongation"
            }
        ]
    }, 
    {
        "category": "system.chemical", 
        "composition": [
            {
                "actualWeightPercent": "0.15", 
                "element": "C"
            }, 
            {
                "actualWeightPercent": "0.01", 
                "element": "Mn"
            }, 
            {
                "actualWeightPercent": "0.01", 
                "element": "Si"
            }, 
            {
                "actualWeightPercent": "14.5", 
                "element": "Cr"
            }, 
            {
                "actualWeightPercent": "0.01", 
                "element": "Ni"
            }, 
            {
                "actualWeightPercent": "5", 
                "element": "Mo"
            }, 
            {
                "actualWeightPercent": "0.01", 
                "element": "V"
            }, 
            {
                "actualWeightPercent": "0", 
                "element": "N"
            }, 
            {
                "actualWeightPercent": "0.01", 
                "element": "Nb"
            }, 
            {
                "actualWeightPercent": "13.5", 
                "element": "Co"
            }, 
            {
                "actualWeightPercent": "0", 
                "element": "W"
            }, 
            {
                "actualWeightPercent": "0.05", 
                "element": "Al"
            }, 
            {
                "actualWeightPercent": "0", 
                "element": "Ti"
            }
        ], 
        "properties": [
            {
                "scalars": "1130", 
                "units": "MPa", 
                "conditions": [
                    {
                        "units": "$^{\\circ}$C", 
                        "scalars": "1038", 
                        "name": "Temperature"
                    }
                ], 
                "name": "Yield strength, YS"
            }, 
            {
                "scalars": "1626", 
                "units": "MPa", 
                "conditions": [
                    {
                        "units": "$^{\\circ}$C", 
                        "scalars": "1038", 
                        "name": "Temperature"
                    }
                ], 
                "name": "Ultimate tensile strength, UTS"
            }, 
            {
                "scalars": "6", 
                "units": "%", 
                "conditions": [
                    {
                        "units": "$^{\\circ}$C", 
                        "scalars": "1038", 
                        "name": "Temperature"
                    }
                ], 
                "name": "Elongation"
            }
        ]
    }, 
    {
        "category": "system.chemical", 
        "composition": [
            {
                "actualWeightPercent": "0.15", 
                "element": "C"
            }, 
            {
                "actualWeightPercent": "0.01", 
                "element": "Mn"
            }, 
            {
                "actualWeightPercent": "0.01", 
                "element": "Si"
            }, 
            {
                "actualWeightPercent": "14.5", 
                "element": "Cr"
            }, 
            {
                "actualWeightPercent": "0.01", 
                "element": "Ni"
            }, 
            {
                "actualWeightPercent": "5", 
                "element": "Mo"
            }, 
            {
                "actualWeightPercent": "0.01", 
                "element": "V"
            }, 
            {
                "actualWeightPercent": "0", 
                "element": "N"
            }, 
            {
                "actualWeightPercent": "0.01", 
                "element": "Nb"
            }, 
            {
                "actualWeightPercent": "13.5", 
                "element": "Co"
            }, 
            {
                "actualWeightPercent": "0", 
                "element": "W"
            }, 
            {
                "actualWeightPercent": "0.05", 
                "element": "Al"
            }, 
            {
                "actualWeightPercent": "0", 
                "element": "Ti"
            }
        ], 
        "properties": [
            {
                "scalars": "1116.2", 
                "units": "MPa", 
                "conditions": [
                    {
                        "units": "$^{\\circ}$C", 
                        "scalars": "1038", 
                        "name": "Temperature"
                    }
                ], 
                "name": "Yield strength, YS"
            }, 
            {
                "scalars": "1667.4", 
                "units": "MPa", 
                "conditions": [
                    {
                        "units": "$^{\\circ}$C", 
                        "scalars": "1038", 
                        "name": "Temperature"
                    }
                ], 
                "name": "Ultimate tensile strength, UTS"
            }, 
            {
                "scalars": "10", 
                "units": "%", 
                "conditions": [
                    {
                        "units": "$^{\\circ}$C", 
                        "scalars": "1038", 
                        "name": "Temperature"
                    }
                ], 
                "name": "Elongation"
            }
        ]
    }, 
    {
        "category": "system.chemical", 
        "composition": [
            {
                "actualWeightPercent": "0.01", 
                "element": "C"
            }, 
            {
                "actualWeightPercent": "0.01", 
                "element": "Mn"
            }, 
            {
                "actualWeightPercent": "0.03", 
                "element": "Si"
            }, 
            {
                "actualWeightPercent": "7.93", 
                "element": "Cr"
            }, 
            {
                "actualWeightPercent": "10.02", 
                "element": "Ni"
            }, 
            {
                "actualWeightPercent": "0.2", 
                "element": "Mo"
            }, 
            {
                "actualWeightPercent": "0", 
                "element": "V"
            }, 
            {
                "actualWeightPercent": "0.01", 
                "element": "N"
            }, 
            {
                "actualWeightPercent": "0", 
                "element": "Nb"
            }, 
            {
                "actualWeightPercent": "8.14", 
                "element": "Co"
            }, 
            {
                "actualWeightPercent": "2.29", 
                "element": "W"
            }, 
            {
                "actualWeightPercent": "0.2", 
                "element": "Al"
            }, 
            {
                "actualWeightPercent": "0.49", 
                "element": "Ti"
            }
        ], 
        "properties": [
            {
                "scalars": "1180", 
                "units": "MPa", 
                "conditions": [
                    {
                        "units": "$^{\\circ}$C", 
                        "scalars": "900", 
                        "name": "Temperature"
                    }
                ], 
                "name": "Yield strength, YS"
            }, 
            {
                "scalars": "1250", 
                "units": "MPa", 
                "conditions": [
                    {
                        "units": "$^{\\circ}$C", 
                        "scalars": "900", 
                        "name": "Temperature"
                    }
                ], 
                "name": "Ultimate tensile strength, UTS"
            }, 
            {
                "scalars": "12", 
                "units": "%", 
                "conditions": [
                    {
                        "units": "$^{\\circ}$C", 
                        "scalars": "900", 
                        "name": "Temperature"
                    }
                ], 
                "name": "Elongation"
            }
        ]
    }, 
    {
        "category": "system.chemical", 
        "composition": [
            {
                "actualWeightPercent": "0.01", 
                "element": "C"
            }, 
            {
                "actualWeightPercent": "0.04", 
                "element": "Mn"
            }, 
            {
                "actualWeightPercent": "0.04", 
                "element": "Si"
            }, 
            {
                "actualWeightPercent": "9.9", 
                "element": "Cr"
            }, 
            {
                "actualWeightPercent": "6.99", 
                "element": "Ni"
            }, 
            {
                "actualWeightPercent": "2.75", 
                "element": "Mo"
            }, 
            {
                "actualWeightPercent": "0", 
                "element": "V"
            }, 
            {
                "actualWeightPercent": "0", 
                "element": "N"
            }, 
            {
                "actualWeightPercent": "0", 
                "element": "Nb"
            }, 
            {
                "actualWeightPercent": "8.02", 
                "element": "Co"
            }, 
            {
                "actualWeightPercent": "2.43", 
                "element": "W"
            }, 
            {
                "actualWeightPercent": "1.8", 
                "element": "Al"
            }, 
            {
                "actualWeightPercent": "0", 
                "element": "Ti"
            }
        ], 
        "properties": [
            {
                "scalars": "1710", 
                "units": "MPa", 
                "conditions": [
                    {
                        "units": "$^{\\circ}$C", 
                        "scalars": "825", 
                        "name": "Temperature"
                    }
                ], 
                "name": "Yield strength, YS"
            }, 
            {
                "scalars": "1750", 
                "units": "MPa", 
                "conditions": [
                    {
                        "units": "$^{\\circ}$C", 
                        "scalars": "825", 
                        "name": "Temperature"
                    }
                ], 
                "name": "Ultimate tensile strength, UTS"
            }, 
            {
                "scalars": "12", 
                "units": "%", 
                "conditions": [
                    {
                        "units": "$^{\\circ}$C", 
                        "scalars": "825", 
                        "name": "Temperature"
                    }
                ], 
                "name": "Elongation"
            }
        ]
    }, 
    {
        "category": "system.chemical", 
        "composition": [
            {
                "actualWeightPercent": "0.01", 
                "element": "C"
            }, 
            {
                "actualWeightPercent": "0.04", 
                "element": "Mn"
            }, 
            {
                "actualWeightPercent": "0.04", 
                "element": "Si"
            }, 
            {
                "actualWeightPercent": "9.9", 
                "element": "Cr"
            }, 
            {
                "actualWeightPercent": "6.99", 
                "element": "Ni"
            }, 
            {
                "actualWeightPercent": "2.75", 
                "element": "Mo"
            }, 
            {
                "actualWeightPercent": "0", 
                "element": "V"
            }, 
            {
                "actualWeightPercent": "0", 
                "element": "N"
            }, 
            {
                "actualWeightPercent": "0", 
                "element": "Nb"
            }, 
            {
                "actualWeightPercent": "8.02", 
                "element": "Co"
            }, 
            {
                "actualWeightPercent": "2.43", 
                "element": "W"
            }, 
            {
                "actualWeightPercent": "1.8", 
                "element": "Al"
            }, 
            {
                "actualWeightPercent": "0", 
                "element": "Ti"
            }
        ], 
        "properties": [
            {
                "scalars": "1240", 
                "units": "MPa", 
                "conditions": [
                    {
                        "units": "$^{\\circ}$C", 
                        "scalars": "825", 
                        "name": "Temperature"
                    }
                ], 
                "name": "Yield strength, YS"
            }, 
            {
                "scalars": "1280", 
                "units": "MPa", 
                "conditions": [
                    {
                        "units": "$^{\\circ}$C", 
                        "scalars": "825", 
                        "name": "Temperature"
                    }
                ], 
                "name": "Ultimate tensile strength, UTS"
            }, 
            {
                "scalars": "14", 
                "units": "%", 
                "conditions": [
                    {
                        "units": "$^{\\circ}$C", 
                        "scalars": "825", 
                        "name": "Temperature"
                    }
                ], 
                "name": "Elongation"
            }
        ]
    }, 
    {
        "category": "system.chemical", 
        "composition": [
            {
                "actualWeightPercent": "0.01", 
                "element": "C"
            }, 
            {
                "actualWeightPercent": "0.04", 
                "element": "Mn"
            }, 
            {
                "actualWeightPercent": "0.04", 
                "element": "Si"
            }, 
            {
                "actualWeightPercent": "9.9", 
                "element": "Cr"
            }, 
            {
                "actualWeightPercent": "6.99", 
                "element": "Ni"
            }, 
            {
                "actualWeightPercent": "2.75", 
                "element": "Mo"
            }, 
            {
                "actualWeightPercent": "0", 
                "element": "V"
            }, 
            {
                "actualWeightPercent": "0", 
                "element": "N"
            }, 
            {
                "actualWeightPercent": "0", 
                "element": "Nb"
            }, 
            {
                "actualWeightPercent": "8.02", 
                "element": "Co"
            }, 
            {
                "actualWeightPercent": "2.43", 
                "element": "W"
            }, 
            {
                "actualWeightPercent": "1.8", 
                "element": "Al"
            }, 
            {
                "actualWeightPercent": "0", 
                "element": "Ti"
            }
        ], 
        "properties": [
            {
                "scalars": "1826", 
                "units": "MPa", 
                "conditions": [
                    {
                        "units": "$^{\\circ}$C", 
                        "scalars": "870", 
                        "name": "Temperature"
                    }
                ], 
                "name": "Yield strength, YS"
            }, 
            {
                "scalars": "1920", 
                "units": "MPa", 
                "conditions": [
                    {
                        "units": "$^{\\circ}$C", 
                        "scalars": "870", 
                        "name": "Temperature"
                    }
                ], 
                "name": "Ultimate tensile strength, UTS"
            }, 
            {
                "scalars": "4.3", 
                "units": "%", 
                "conditions": [
                    {
                        "units": "$^{\\circ}$C", 
                        "scalars": "870", 
                        "name": "Temperature"
                    }
                ], 
                "name": "Elongation"
            }
        ]
    }, 
    {
        "category": "system.chemical", 
        "composition": [
            {
                "actualWeightPercent": "0.01", 
                "element": "C"
            }, 
            {
                "actualWeightPercent": "0.04", 
                "element": "Mn"
            }, 
            {
                "actualWeightPercent": "0.04", 
                "element": "Si"
            }, 
            {
                "actualWeightPercent": "9.9", 
                "element": "Cr"
            }, 
            {
                "actualWeightPercent": "6.99", 
                "element": "Ni"
            }, 
            {
                "actualWeightPercent": "2.75", 
                "element": "Mo"
            }, 
            {
                "actualWeightPercent": "0", 
                "element": "V"
            }, 
            {
                "actualWeightPercent": "0", 
                "element": "N"
            }, 
            {
                "actualWeightPercent": "0", 
                "element": "Nb"
            }, 
            {
                "actualWeightPercent": "8.02", 
                "element": "Co"
            }, 
            {
                "actualWeightPercent": "2.43", 
                "element": "W"
            }, 
            {
                "actualWeightPercent": "1.8", 
                "element": "Al"
            }, 
            {
                "actualWeightPercent": "0", 
                "element": "Ti"
            }
        ], 
        "properties": [
            {
                "scalars": "1853", 
                "units": "MPa", 
                "conditions": [
                    {
                        "units": "$^{\\circ}$C", 
                        "scalars": "960", 
                        "name": "Temperature"
                    }
                ], 
                "name": "Yield strength, YS"
            }, 
            {
                "scalars": "2009", 
                "units": "MPa", 
                "conditions": [
                    {
                        "units": "$^{\\circ}$C", 
                        "scalars": "960", 
                        "name": "Temperature"
                    }
                ], 
                "name": "Ultimate tensile strength, UTS"
            }, 
            {
                "scalars": "6", 
                "units": "%", 
                "conditions": [
                    {
                        "units": "$^{\\circ}$C", 
                        "scalars": "960", 
                        "name": "Temperature"
                    }
                ], 
                "name": "Elongation"
            }
        ]
    }, 
    {
        "category": "system.chemical", 
        "composition": [
            {
                "actualWeightPercent": "0.01", 
                "element": "C"
            }, 
            {
                "actualWeightPercent": "0.04", 
                "element": "Mn"
            }, 
            {
                "actualWeightPercent": "0.04", 
                "element": "Si"
            }, 
            {
                "actualWeightPercent": "9.9", 
                "element": "Cr"
            }, 
            {
                "actualWeightPercent": "6.99", 
                "element": "Ni"
            }, 
            {
                "actualWeightPercent": "2.75", 
                "element": "Mo"
            }, 
            {
                "actualWeightPercent": "0", 
                "element": "V"
            }, 
            {
                "actualWeightPercent": "0", 
                "element": "N"
            }, 
            {
                "actualWeightPercent": "0", 
                "element": "Nb"
            }, 
            {
                "actualWeightPercent": "8.02", 
                "element": "Co"
            }, 
            {
                "actualWeightPercent": "2.43", 
                "element": "W"
            }, 
            {
                "actualWeightPercent": "1.8", 
                "element": "Al"
            }, 
            {
                "actualWeightPercent": "0", 
                "element": "Ti"
            }
        ], 
        "properties": [
            {
                "scalars": "1762", 
                "units": "MPa", 
                "conditions": [
                    {
                        "units": "$^{\\circ}$C", 
                        "scalars": "825", 
                        "name": "Temperature"
                    }
                ], 
                "name": "Yield strength, YS"
            }, 
            {
                "scalars": "1855", 
                "units": "MPa", 
                "conditions": [
                    {
                        "units": "$^{\\circ}$C", 
                        "scalars": "825", 
                        "name": "Temperature"
                    }
                ], 
                "name": "Ultimate tensile strength, UTS"
            }, 
            {
                "scalars": "8.2", 
                "units": "%", 
                "conditions": [
                    {
                        "units": "$^{\\circ}$C", 
                        "scalars": "825", 
                        "name": "Temperature"
                    }
                ], 
                "name": "Elongation"
            }
        ]
    }, 
    {
        "category": "system.chemical", 
        "composition": [
            {
                "actualWeightPercent": "0.01", 
                "element": "C"
            }, 
            {
                "actualWeightPercent": "0.04", 
                "element": "Mn"
            }, 
            {
                "actualWeightPercent": "0.04", 
                "element": "Si"
            }, 
            {
                "actualWeightPercent": "9.9", 
                "element": "Cr"
            }, 
            {
                "actualWeightPercent": "6.99", 
                "element": "Ni"
            }, 
            {
                "actualWeightPercent": "2.75", 
                "element": "Mo"
            }, 
            {
                "actualWeightPercent": "0", 
                "element": "V"
            }, 
            {
                "actualWeightPercent": "0", 
                "element": "N"
            }, 
            {
                "actualWeightPercent": "0", 
                "element": "Nb"
            }, 
            {
                "actualWeightPercent": "8.02", 
                "element": "Co"
            }, 
            {
                "actualWeightPercent": "2.43", 
                "element": "W"
            }, 
            {
                "actualWeightPercent": "1.8", 
                "element": "Al"
            }, 
            {
                "actualWeightPercent": "0", 
                "element": "Ti"
            }
        ], 
        "properties": [
            {
                "scalars": "1347", 
                "units": "MPa", 
                "conditions": [
                    {
                        "units": "$^{\\circ}$C", 
                        "scalars": "870", 
                        "name": "Temperature"
                    }
                ], 
                "name": "Yield strength, YS"
            }, 
            {
                "scalars": "1514", 
                "units": "MPa", 
                "conditions": [
                    {
                        "units": "$^{\\circ}$C", 
                        "scalars": "870", 
                        "name": "Temperature"
                    }
                ], 
                "name": "Ultimate tensile strength, UTS"
            }
        ]
    }, 
    {
        "category": "system.chemical", 
        "composition": [
            {
                "actualWeightPercent": "0.01", 
                "element": "C"
            }, 
            {
                "actualWeightPercent": "0.04", 
                "element": "Mn"
            }, 
            {
                "actualWeightPercent": "0.04", 
                "element": "Si"
            }, 
            {
                "actualWeightPercent": "9.9", 
                "element": "Cr"
            }, 
            {
                "actualWeightPercent": "6.99", 
                "element": "Ni"
            }, 
            {
                "actualWeightPercent": "2.75", 
                "element": "Mo"
            }, 
            {
                "actualWeightPercent": "0", 
                "element": "V"
            }, 
            {
                "actualWeightPercent": "0", 
                "element": "N"
            }, 
            {
                "actualWeightPercent": "0", 
                "element": "Nb"
            }, 
            {
                "actualWeightPercent": "8.02", 
                "element": "Co"
            }, 
            {
                "actualWeightPercent": "2.43", 
                "element": "W"
            }, 
            {
                "actualWeightPercent": "1.8", 
                "element": "Al"
            }, 
            {
                "actualWeightPercent": "0", 
                "element": "Ti"
            }
        ], 
        "properties": [
            {
                "scalars": "1390", 
                "units": "MPa", 
                "conditions": [
                    {
                        "units": "$^{\\circ}$C", 
                        "scalars": "960", 
                        "name": "Temperature"
                    }
                ], 
                "name": "Yield strength, YS"
            }, 
            {
                "scalars": "1575", 
                "units": "MPa", 
                "conditions": [
                    {
