Repository: hackingmaterials/automatminer

automatminer is an automatic prediction engine for materials properties.
- **Website (including documentation):** <https://hackingmaterials.github.io/automatminer>
- **Help/Support:** <https://groups.google.com/forum/#!forum/matminer>
- **Source:** <https://github.com/hackingmaterials/automatminer>

File: matbench/data/sources/steel_strength.json (part 47 of 57)
[
                    {
                        "units": "$^{\\circ}$C", 
                        "scalars": "1149", 
                        "name": "Temperature"
                    }
                ], 
                "name": "Elongation"
            }
        ]
    }, 
    {
        "category": "system.chemical", 
        "composition": [
            {
                "actualWeightPercent": "0.4", 
                "element": "C"
            }, 
            {
                "actualWeightPercent": "0.14", 
                "element": "Mn"
            }, 
            {
                "actualWeightPercent": "0.01", 
                "element": "Si"
            }, 
            {
                "actualWeightPercent": "7.41", 
                "element": "Cr"
            }, 
            {
                "actualWeightPercent": "0.01", 
                "element": "Ni"
            }, 
            {
                "actualWeightPercent": "5.75", 
                "element": "Mo"
            }, 
            {
                "actualWeightPercent": "0.56", 
                "element": "V"
            }, 
            {
                "actualWeightPercent": "0", 
                "element": "N"
            }, 
            {
                "actualWeightPercent": "0.01", 
                "element": "Nb"
            }, 
            {
                "actualWeightPercent": "4.83", 
                "element": "Co"
            }, 
            {
                "actualWeightPercent": "0", 
                "element": "W"
            }, 
            {
                "actualWeightPercent": "0.03", 
                "element": "Al"
            }, 
            {
                "actualWeightPercent": "0", 
                "element": "Ti"
            }
        ], 
        "properties": [
            {
                "scalars": "1805.2", 
                "units": "MPa", 
                "conditions": [
                    {
                        "units": "$^{\\circ}$C", 
                        "scalars": "1149", 
                        "name": "Temperature"
                    }
                ], 
                "name": "Yield strength, YS"
            }, 
            {
                "scalars": "2101.5", 
                "units": "MPa", 
                "conditions": [
                    {
                        "units": "$^{\\circ}$C", 
                        "scalars": "1149", 
                        "name": "Temperature"
                    }
                ], 
                "name": "Ultimate tensile strength, UTS"
            }, 
            {
                "scalars": "4", 
                "units": "%", 
                "conditions": [
                    {
                        "units": "$^{\\circ}$C", 
                        "scalars": "1149", 
                        "name": "Temperature"
                    }
                ], 
                "name": "Elongation"
            }
        ]
    }, 
    {
        "category": "system.chemical", 
        "composition": [
            {
                "actualWeightPercent": "0.38", 
                "element": "C"
            }, 
            {
                "actualWeightPercent": "0.19", 
                "element": "Mn"
            }, 
            {
                "actualWeightPercent": "0.01", 
                "element": "Si"
            }, 
            {
                "actualWeightPercent": "7.39", 
                "element": "Cr"
            }, 
            {
                "actualWeightPercent": "0.01", 
                "element": "Ni"
            }, 
            {
                "actualWeightPercent": "5.75", 
                "element": "Mo"
            }, 
            {
                "actualWeightPercent": "0.06", 
                "element": "V"
            }, 
            {
                "actualWeightPercent": "0", 
                "element": "N"
            }, 
            {
                "actualWeightPercent": "0.01", 
                "element": "Nb"
            }, 
            {
                "actualWeightPercent": "4.88", 
                "element": "Co"
            }, 
            {
                "actualWeightPercent": "0", 
                "element": "W"
            }, 
            {
                "actualWeightPercent": "0.03", 
                "element": "Al"
            }, 
            {
                "actualWeightPercent": "0", 
                "element": "Ti"
            }
        ], 
        "properties": [
            {
                "scalars": "1564", 
                "units": "MPa", 
                "conditions": [
                    {
                        "units": "$^{\\circ}$C", 
                        "scalars": "1149", 
                        "name": "Temperature"
                    }
                ], 
                "name": "Yield strength, YS"
            }, 
            {
                "scalars": "1887.9", 
                "units": "MPa", 
                "conditions": [
                    {
                        "units": "$^{\\circ}$C", 
                        "scalars": "1149", 
                        "name": "Temperature"
                    }
                ], 
                "name": "Ultimate tensile strength, UTS"
            }, 
            {
                "scalars": "8", 
                "units": "%", 
                "conditions": [
                    {
                        "units": "$^{\\circ}$C", 
                        "scalars": "1149", 
                        "name": "Temperature"
                    }
                ], 
                "name": "Elongation"
            }
        ]
    }, 
    {
        "category": "system.chemical", 
        "composition": [
            {
                "actualWeightPercent": "0.37", 
                "element": "C"
            }, 
            {
                "actualWeightPercent": "0.17", 
                "element": "Mn"
            }, 
            {
                "actualWeightPercent": "0.01", 
                "element": "Si"
            }, 
            {
                "actualWeightPercent": "5.2", 
                "element": "Cr"
            }, 
            {
                "actualWeightPercent": "0.01", 
                "element": "Ni"
            }, 
            {
                "actualWeightPercent": "5.84", 
                "element": "Mo"
            }, 
            {
                "actualWeightPercent": "1.05", 
                "element": "V"
            }, 
            {
                "actualWeightPercent": "0", 
                "element": "N"
            }, 
            {
                "actualWeightPercent": "0.91", 
                "element": "Nb"
            }, 
            {
                "actualWeightPercent": "4.88", 
                "element": "Co"
            }, 
            {
                "actualWeightPercent": "0", 
                "element": "W"
            }, 
            {
                "actualWeightPercent": "0.03", 
                "element": "Al"
            }, 
            {
                "actualWeightPercent": "0", 
                "element": "Ti"
            }
        ], 
        "properties": [
            {
                "scalars": "1860.3", 
                "units": "MPa", 
                "conditions": [
                    {
                        "units": "$^{\\circ}$C", 
                        "scalars": "1149", 
                        "name": "Temperature"
                    }
                ], 
                "name": "Yield strength, YS"
            }, 
            {
                "scalars": "2156.6", 
                "units": "MPa", 
                "conditions": [
                    {
                        "units": "$^{\\circ}$C", 
                        "scalars": "1149", 
                        "name": "Temperature"
                    }
                ], 
                "name": "Ultimate tensile strength, UTS"
            }, 
            {
                "scalars": "3", 
                "units": "%", 
                "conditions": [
                    {
                        "units": "$^{\\circ}$C", 
                        "scalars": "1149", 
                        "name": "Temperature"
                    }
                ], 
                "name": "Elongation"
            }
        ]
    }, 
    {
        "category": "system.chemical", 
        "composition": [
            {
                "actualWeightPercent": "0.4", 
                "element": "C"
            }, 
            {
                "actualWeightPercent": "0.18", 
                "element": "Mn"
            }, 
            {
                "actualWeightPercent": "0.01", 
                "element": "Si"
            }, 
            {
                "actualWeightPercent": "9.69", 
                "element": "Cr"
            }, 
            {
                "actualWeightPercent": "0.01", 
                "element": "Ni"
            }, 
            {
                "actualWeightPercent": "5.84", 
                "element": "Mo"
            }, 
            {
                "actualWeightPercent": "0.96", 
                "element": "V"
            }, 
            {
                "actualWeightPercent": "0", 
                "element": "N"
            }, 
            {
                "actualWeightPercent": "0.01", 
                "element": "Nb"
            }, 
            {
                "actualWeightPercent": "4.87", 
                "element": "Co"
            }, 
            {
                "actualWeightPercent": "0", 
                "element": "W"
            }, 
            {
                "actualWeightPercent": "0.03", 
                "element": "Al"
            }, 
            {
                "actualWeightPercent": "0", 
                "element": "Ti"
            }
        ], 
        "properties": [
            {
                "scalars": "1798.3", 
                "units": "MPa", 
                "conditions": [
                    {
                        "units": "$^{\\circ}$C", 
                        "scalars": "1149", 
                        "name": "Temperature"
                    }
                ], 
                "name": "Yield strength, YS"
            }, 
            {
                "scalars": "2135.9", 
                "units": "MPa", 
                "conditions": [
                    {
                        "units": "$^{\\circ}$C", 
                        "scalars": "1149", 
                        "name": "Temperature"
                    }
                ], 
                "name": "Ultimate tensile strength, UTS"
            }, 
            {
                "scalars": "6", 
                "units": "%", 
                "conditions": [
                    {
                        "units": "$^{\\circ}$C", 
                        "scalars": "1149", 
                        "name": "Temperature"
                    }
                ], 
                "name": "Elongation"
            }
        ]
    }, 
    {
        "category": "system.chemical", 
        "composition": [
            {
                "actualWeightPercent": "0.4", 
                "element": "C"
            }, 
            {
                "actualWeightPercent": "0.16", 
                "element": "Mn"
            }, 
            {
                "actualWeightPercent": "0.01", 
                "element": "Si"
            }, 
            {
                "actualWeightPercent": "12.14", 
                "element": "Cr"
            }, 
            {
                "actualWeightPercent": "0.01", 
                "element": "Ni"
            }, 
            {
                "actualWeightPercent": "5.84", 
                "element": "Mo"
            }, 
            {
                "actualWeightPercent": "0.96", 
                "element": "V"
            }, 
            {
                "actualWeightPercent": "0", 
                "element": "N"
            }, 
            {
                "actualWeightPercent": "0.01", 
                "element": "Nb"
            }, 
            {
                "actualWeightPercent": "4.92", 
                "element": "Co"
            }, 
            {
                "actualWeightPercent": "0", 
                "element": "W"
            }, 
            {
                "actualWeightPercent": "0.03", 
                "element": "Al"
            }, 
            {
                "actualWeightPercent": "0", 
                "element": "Ti"
            }
        ], 
        "properties": [
            {
                "scalars": "1667.4", 
                "units": "MPa", 
                "conditions": [
                    {
                        "units": "$^{\\circ}$C", 
                        "scalars": "1149", 
                        "name": "Temperature"
                    }
                ], 
                "name": "Yield strength, YS"
            }, 
            {
                "scalars": "2122.1", 
                "units": "MPa", 
                "conditions": [
                    {
                        "units": "$^{\\circ}$C", 
                        "scalars": "1149", 
                        "name": "Temperature"
                    }
                ], 
                "name": "Ultimate tensile strength, UTS"
            }, 
            {
                "scalars": "4", 
                "units": "%", 
                "conditions": [
                    {
                        "units": "$^{\\circ}$C", 
                        "scalars": "1149", 
                        "name": "Temperature"
                    }
                ], 
                "name": "Elongation"
            }
        ]
    }, 
    {
        "category": "system.chemical", 
        "composition": [
            {
                "actualWeightPercent": "0.36", 
                "element": "C"
            }, 
            {
                "actualWeightPercent": "0.17", 
                "element": "Mn"
            }, 
            {
                "actualWeightPercent": "0.01", 
                "element": "Si"
            }, 
            {
                "actualWeightPercent": "7.11", 
                "element": "Cr"
            }, 
            {
                "actualWeightPercent": "0.01", 
                "element": "Ni"
            }, 
            {
                "actualWeightPercent": "0.25", 
                "element": "Mo"
            }, 
            {
                "actualWeightPercent": "1.08", 
                "element": "V"
            }, 
            {
                "actualWeightPercent": "0", 
                "element": "N"
            }, 
            {
                "actualWeightPercent": "0.01", 
                "element": "Nb"
            }, 
            {
                "actualWeightPercent": "5.03", 
                "element": "Co"
            }, 
            {
                "actualWeightPercent": "9.18", 
                "element": "W"
            }, 
            {
                "actualWeightPercent": "0.03", 
                "element": "Al"
            }, 
            {
                "actualWeightPercent": "0", 
                "element": "Ti"
            }
        ], 
        "properties": [
            {
                "scalars": "1681.2", 
                "units": "MPa", 
                "conditions": [
                    {
                        "units": "$^{\\circ}$C", 
                        "scalars": "1149", 
                        "name": "Temperature"
                    }
                ], 
                "name": "Yield strength, YS"
            }, 
            {
                "scalars": "2032.6", 
                "units": "MPa", 
                "conditions": [
                    {
                        "units": "$^{\\circ}$C", 
                        "scalars": "1149", 
                        "name": "Temperature"
                    }
                ], 
                "name": "Ultimate tensile strength, UTS"
            }, 
            {
                "scalars": "2", 
                "units": "%", 
                "conditions": [
                    {
                        "units": "$^{\\circ}$C", 
                        "scalars": "1149", 
                        "name": "Temperature"
                    }
                ], 
                "name": "Elongation"
            }
        ]
    }, 
    {
        "category": "system.chemical", 
        "composition": [
            {
                "actualWeightPercent": "0.01", 
                "element": "C"
            }, 
            {
                "actualWeightPercent": "0.01", 
                "element": "Mn"
            }, 
            {
                "actualWeightPercent": "0.01", 
                "element": "Si"
            }, 
            {
                "actualWeightPercent": "0.01", 
                "element": "Cr"
            }, 
            {
                "actualWeightPercent": "14.8", 
                "element": "Ni"
            }, 
            {
                "actualWeightPercent": "2.5", 
                "element": "Mo"
            }, 
            {
                "actualWeightPercent": "0.01", 
                "element": "V"
            }, 
            {
                "actualWeightPercent": "0", 
                "element": "N"
            }, 
            {
                "actualWeightPercent": "0.01", 
                "element": "Nb"
            }, 
            {
                "actualWeightPercent": "15", 
                "element": "Co"
            }, 
            {
                "actualWeightPercent": "0", 
                "element": "W"
            }, 
            {
                "actualWeightPercent": "0.03", 
                "element": "Al"
            }, 
            {
                "actualWeightPercent": "1.8", 
                "element": "Ti"
            }
        ], 
        "properties": [
            {
                "scalars": "1999.5", 
                "units": "MPa", 
                "conditions": [
                    {
                        "units": "$^{\\circ}$C", 
                        "scalars": "815", 
                        "name": "Temperature"
                    }
                ], 
                "name": "Yield strength, YS"
            }, 
            {
                "scalars": "2068.4", 
                "units": "MPa", 
                "conditions": [
                    {
                        "units": "$^{\\circ}$C", 
                        "scalars": "815", 
                        "name": "Temperature"
                    }
                ], 
                "name": "Ultimate tensile strength, UTS"
            }, 
            {
                "scalars": "8", 
                "units": "%", 
                "conditions": [
                    {
                        "units": "$^{\\circ}$C", 
                        "scalars": "815", 
                        "name": "Temperature"
                    }
                ], 
                "name": "Elongation"
            }, 
            {
                "scalars": "3.4", 
                "units": "J", 
                "conditions": [
                    {
                        "units": "$^{\\circ}$C", 
                        "scalars": "815", 
                        "name": "Temperature"
                    }
                ], 
                "name": "Charpy impact energy"
            }, 
            {
                "scalars": "28.2", 
                "units": "MPa m$^{0.5}$", 
                "conditions": [
                    {
                        "units": "$^{\\circ}$C", 
                        "scalars": "815", 
                        "name": "Temperature"
                    }
                ], 
                "name": "Fracture toughness, K$_{IC}$"
            }
        ]
    }, 
    {
        "category": "system.chemical", 
        "composition": [
            {
                "actualWeightPercent": "0.01", 
                "element": "C"
            }, 
            {
                "actualWeightPercent": "0.01", 
                "element": "Mn"
            }, 
            {
                "actualWeightPercent": "0.01", 
                "element": "Si"
            }, 
            {
                "actualWeightPercent": "0.01", 
                "element": "Cr"
            }, 
            {
                "actualWeightPercent": "15", 
                "element": "Ni"
            }, 
            {
                "actualWeightPercent": "6.02", 
                "element": "Mo"
            }, 
            {
                "actualWeightPercent": "0.01", 
                "element": "V"
            }, 
            {
                "actualWeightPercent": "0", 
                "element": "N"
            }, 
            {
                "actualWeightPercent": "0.01", 
                "element": "Nb"
            }, 
            {
                "actualWeightPercent": "14.8", 
                "element": "Co"
            }, 
            {
                "actualWeightPercent": "0", 
                "element": "W"
            }, 
            {
                "actualWeightPercent": "0.03", 
                "element": "Al"
            }, 
            {
                "actualWeightPercent": "0.62", 
                "element": "Ti"
            }
        ], 
        "properties": [
            {
                "scalars": "1908.5", 
                "units": "MPa", 
                "conditions": [
                    {
                        "units": "$^{\\circ}$C", 
                        "scalars": "815", 
                        "name": "Temperature"
                    }
                ], 
                "name": "Yield strength, YS"
            }, 
            {
                "scalars": "2023.6", 
                "units": "MPa", 
                "conditions": [
                    {
                        "units": "$^{\\circ}$C", 
                        "scalars": "815", 
                        "name": "Temperature"
                    }
                ], 
                "name": "Ultimate tensile strength, UTS"
            }, 
            {
                "scalars": "6", 
                "units": "%", 
                "conditions": [
                    {
                        "units": "$^{\\circ}$C", 
                        "scalars": "815", 
                        "name": "Temperature"
                    }
                ], 
                "name": "Elongation"
            }, 
            {
                "scalars": "11.5", 
                "units": "J", 
                "conditions": [
                    {
                        "units": "$^{\\circ}$C", 
                        "scalars": "815", 
                        "name": "Temperature"
                    }
                ], 
                "name": "Charpy impact energy"
            }, 
            {
                "scalars": "53.4", 
                "units": "MPa m$^{0.5}$", 
                "conditions": [
                    {
                        "units": "$^{\\circ}$C", 
                        "scalars": "815", 
                        "name": "Temperature"
                    }
                ], 
                "name": "Fracture toughness, K$_{IC}$"
            }
        ]
    }, 
    {
        "category": "system.chemical", 
        "composition": [
            {
                "actualWeightPercent": "0.01", 
                "element": "C"
            }, 
            {
                "actualWeightPercent": "0.01", 
                "element": "Mn"
            }, 
            {
                "actualWeightPercent": "0.01", 
                "element": "Si"
            }, 
            {
                "actualWeightPercent": "0.01", 
                "element": "Cr"
            }, 
            {
                "actualWeightPercent": "14.9", 
                "element": "Ni"
            }, 
            {
                "actualWeightPercent": "3.15", 
                "element": "Mo"
            }, 
            {
                "actualWeightPercent": "0.01", 
                "element": "V"
            }, 
            {
                "actualWeightPercent": "0", 
                "element": "N"
            }, 
            {
                "actualWeightPercent": "0.01", 
                "element": "Nb"
            }, 
            {
                "actualWeightPercent": "15.3", 
                "element": "Co"
            }, 
            {
                "actualWeightPercent": "0", 
                "element": "W"
            }, 
            {
                "actualWeightPercent": "0.03", 
                "element": "Al"
            }, 
            {
                "actualWeightPercent": "0.7", 
                "element": "Ti"
            }
        ], 
        "properties": [
            {
                "scalars": "1750.1", 
                "units": "MPa", 
                "conditions": [
                    {
                        "units": "$^{\\circ}$C", 
                        "scalars": "815", 
                        "name": "Temperature"
                    }
                ], 
                "name": "Yield strength, YS"
            }, 
            {
                "scalars": "1812.8", 
                "units": "MPa", 
                "conditions": [
                    {
                        "units": "$^{\\circ}$C", 
                        "scalars": "815", 
                        "name": "Temperature"
                    }
                ], 
                "name": "Ultimate tensile strength, UTS"
            }, 
            {
                "scalars": "5", 
                "units": "%", 
                "conditions": [
                    {
                        "units": "$^{\\circ}$C", 
                        "scalars": "815", 
                        "name": "Temperature"
                    }
                ], 
                "name": "Elongation"
            }, 
            {
                "scalars": "25.8", 
                "units": "J", 
                "conditions": [
                    {
                        "units": "$^{\\circ}$C", 
                        "scalars": "815", 
                        "name": "Temperature"
                    }
                ], 
                "name": "Charpy impact energy"
            }, 
            {
                "scalars": "81.2", 
                "units": "MPa m$^{0.5}$", 
                "conditions": [
                    {
                        "units": "$^{\\circ}$C", 
                        "scalars": "815", 
                        "name": "Temperature"
                    }
                ], 
                "name": "Fracture toughness, K$_{IC}$"
            }
        ]
    }, 
    {
        "category": "system.chemical", 
        "composition": [
            {
                "actualWeightPercent": "0.01", 
                "element": "C"
            }, 
            {
                "actualWeightPercent": "0.01", 
                "element": "Mn"
            }, 
            {
                "actualWeightPercent": "0.01", 
                "element": "Si"
            }, 
            {
                "actualWeightPercent": "0.01", 
                "element": "Cr"
            }, 
            {
                "actualWeightPercent": "15.1", 
                "element": "Ni"
            }, 
            {
                "actualWeightPercent": "5.1", 
                "element": "Mo"
            }, 
            {
                "actualWeightPercent": "0.01", 
                "element": "V"
            }, 
            {
                "actualWeightPercent": "0", 
                "element": "N"
            }, 
            {
                "actualWeightPercent": "0.01", 
                "element": "Nb"
            }, 
            {
                "actualWeightPercent": "15.3", 
                "element": "Co"
            }, 
            {
                "actualWeightPercent": "0", 
                "element": "W"
            }, 
            {
                "actualWeightPercent": "0.03", 
                "element": "Al"
            }, 
            {
                "actualWeightPercent": "0.2", 
                "element": "Ti"
            }
        ], 
        "properties": [
            {
                "scalars": "1615.7", 
                "units": "MPa", 
                "conditions": [
                    {
                        "units": "$^{\\circ}$C", 
                        "scalars": "815", 
                        "name": "Temperature"
                    }
                ], 
                "name": "Yield strength, YS"
            }, 
            {
                "scalars": "1746.6", 
                "units": "MPa", 
                "conditions": [
                    {
                        "units": "$^{\\circ}$C", 
                        "scalars": "815", 
                        "name": "Temperature"
                    }
                ], 
                "name": "Ultimate tensile strength, UTS"
            }, 
            {
                "scalars": "15", 
                "units": "%", 
                "conditions": [
                    {
                        "units": "$^{\\circ}$C", 
                        "scalars": "815", 
                        "name": "Temperature"
                    }
                ], 
                "name": "Elongation"
            }, 
            {
                "scalars": "25.8", 
                "units": "J", 
                "conditions": [
                    {
                        "units": "$^{\\circ}$C", 
                        "scalars": "815", 
                        "name": "Temperature"
                    }
                ], 
                "name": "Charpy impact energy"
            }, 
            {
                "scalars": "104.2", 
                "units": "MPa m$^{0.5}$", 
                "conditions": [
                    {
                        "units": "$^{\\circ}$C", 
                        "scalars": "815", 
                        "name": "Temperature"
                    }
                ], 
                "name": "Fracture toughness, K$_{IC}$"
            }
        ]
    }, 
    {
        "category": "system.chemical", 
        "composition": [
            {
                "actualWeightPercent": "0.01", 
                "element": "C"
            }, 
            {
                "actualWeightPercent": "0.01", 
                "element": "Mn"
            }, 
            {
                "actualWeightPercent": "0.01", 
                "element": "Si"
            }, 
            {
                "actualWeightPercent": "0.01", 
                "element": "Cr"
            }, 
            {
                "actualWeightPercent": "14.6", 
                "element": "Ni"
            }, 
            {
                "actualWeightPercent": "3.1", 
                "element": "Mo"
            }, 
            {
                "actualWeightPercent": "0.01", 
                "element": "V"
            }, 
            {
                "actualWeightPercent": "0", 
                "element": "N"
            }, 
            {
                "actualWeightPercent": "0.01", 
                "element": "Nb"
            }, 
            {
                "actualWeightPercent": "15.4", 
                "element": "Co"
            }, 
            {
                "actualWeightPercent": "0", 
                "element": "W"
            }, 
            {
                "actualWeightPercent": "0.03", 
                "element": "Al"
            }, 
            {
                "actualWeightPercent": "0.12", 
                "element": "Ti"
            }
        ], 
        "properties": [
            {
                "scalars": "1506.8", 
                "units": "MPa", 
                "conditions": [
                    {
                        "units": "$^{\\circ}$C", 
                        "scalars": "815", 
                        "name": "Temperature"
                    }
                ], 
                "name": "Yield strength, YS"
            }, 
            {
                "scalars": "1541.3", 
                "units": "MPa", 
                "conditions": [
                    {
                        "units": "$^{\\circ}$C", 
                        "scalars": "815", 
                        "name": "Temperature"
                    }
                ], 
                "name": "Ultimate tensile strength, UTS"
            }, 
            {
                "scalars": "14", 
                "units": "%", 
                "conditions": [
                    {
                        "units": "$^{\\circ}$C", 
                        "scalars": "815", 
                        "name": "Temperature"
                    }
                ], 
                "name": "Elongation"
            }, 
            {
                "scalars": "78", 
                "units": "J", 
                "conditions": [
                    {
                        "units": "$^{\\circ}$C", 
                        "scalars": "815", 
                        "name": "Temperature"
                    }
                ], 
                "name": "Charpy impact energy"
            }, 
            {
                "scalars": "153.6", 
                "units": "MPa m$^{0.5}$", 
                "conditions": [
                    {
                        "units": "$^{\\circ}$C", 
                        "scalars": "815", 
                        "name": "Temperature"
                    }
                ], 
                "name": "Fracture toughness, K$_{IC}$"
            }
        ]
    }, 
    {
        "category": "system.chemical", 
        "composition": [
            {
                "actualWeightPercent": "0.02", 
                "element": "C"
            }, 
            {
                "actualWeightPercent": "0.01", 
                "element": "Mn"
            }, 
            {
                "actualWeightPercent": "0.01", 
                "element": "Si"
            }, 
            {
                "actualWeightPercent": "0.01", 
                "element": "Cr"
            }, 
            {
                "actualWeightPercent": "14.7", 
                "element": "Ni"
            }, 
            {
                "actualWeightPercent": "0.02", 
                "element": "Mo"
            }, 
            {
                "actualWeightPercent": "0.01", 
                "element": "V"
            }, 
            {
                "actualWeightPercent": "0", 
                "element": "N"
            }, 
            {
                "actualWeightPercent": "0.01", 
                "element": "Nb"
            }, 
            {
                "actualWeightPercent": "15.5", 
                "element": "Co"
            }, 
            {
                "actualWeightPercent": "0", 
                "element": "W"
            }, 
            {
                "actualWeightPercent": "0.03", 
                "element": "Al"
            }, 
            {
                "actualWeightPercent": "0.43", 
                "element": "Ti"
            }
        ], 
        "properties": [
            {
                "scalars": "1106.5", 
                "units": "MPa", 
                "conditions": [
                    {
                        "units": "$^{\\circ}$C", 
                        "scalars": "815", 
                        "name": "Temperature"
                    }
                ], 
                "name": "Yield strength, YS"
            }, 
            {
                "scalars": "1134.1", 
                "units": "MPa", 
                "conditions": [
                    {
                        "units": "$^{\\circ}$C", 
                        "scalars": "815", 
                        "name": "Temperature"
                    }
                ], 
                "name": "Ultimate tensile strength, UTS"
            }, 
            {
                "scalars": "18", 
                "units": "%", 
                "conditions": [
                    {
                        "units": "$^{\\circ}$C", 
                        "scalars": "815", 
                        "name": "Temperature"
                    }
                ], 
                "name": "Elongation"
            }, 
            {
                "scalars": "111.9", 
                "units": "J", 
                "conditions": [
                    {
                        "units": "$^{\\circ}$C", 
                        "scalars": "815", 
                        "name": "Temperature"
                    }
                ], 
                "name": "Charpy impact energy"
            }
        ]
    }, 
    {
        "category": "system.chemical", 
        "composition": [
            {
                "actualWeightPercent": "0.02", 
                "element": "C"
            }, 
            {
                "actualWeightPercent": "0.01", 
                "element": "Mn"
            }, 
            {
                "actualWeightPercent": "0.01", 
                "element": "Si"
            }, 
            {
                "actualWeightPercent": "0.01", 
                "element": "Cr"
            }, 
            {
                "actualWeightPercent": "14.7", 
                "element": "Ni"
            }, 
            {
                "actualWeightPercent": "0.02", 
                "element": "Mo"
            }, 
            {
                "actualWeightPercent": "0.01", 
                "element": "V"
            }, 
            {
                "actualWeightPercent": "0", 
                "element": "N"
            }, 
            {
                "actualWeightPercent": "0.01", 
                "element": "Nb"
            }, 
            {
                "actualWeightPercent": "15.5", 
                "element": "Co"
            }, 
            {
                "actualWeightPercent": "0", 
                "element": "W"
            }, 
            {
                "actualWeightPercent": "0.03", 
                "element": "Al"
            }, 
            {
                "actualWeightPercent": "0.43", 
                "element": "Ti"
            }
        ], 
        "properties": [
            {
                "scalars": "1183", 
                "units": "MPa", 
                "conditions": [
                    {
                        "units": "$^{\\circ}$C", 
                        "scalars": "815", 
                        "name": "Temperature"
                    }
                ], 
                "name": "Yield strength, YS"
            }, 
            {
                "scalars": "1218.2", 
                "units": "MPa", 
                "conditions": [
                    {
                        "units": "$^{\\circ}$C", 
                        "scalars": "815", 
                        "name": "Temperature"
                    }
                ], 
                "name": "Ultimate tensile strength, UTS"
            }, 
            {
                "scalars": "15", 
                "units": "%", 
                "conditions": [
                    {
                        "units": "$^{\\circ}$C", 
                        "scalars": "815", 
                        "name": "Temperature"
                    }
                ], 
                "name": "Elongation"
            }, 
            {
                "scalars": "96.3", 
                "units": "J", 
                "conditions": [
                    {
                        "units": "$^{\\circ}$C", 
                        "scalars": "815", 
                        "name": "Temperature"
                    }
                ], 
                "name": "Charpy impact energy"
            }
        ]
    }, 
    {
        "category": "system.chemical", 
        "composition": [
            {
                "actualWeightPercent": "0.02", 
                "element": "C"
            }, 
            {
