Repository: hackingmaterials/automatminer

automatminer is an automatic prediction engine for materials properties.
- **Website (including documentation):** <https://hackingmaterials.github.io/automatminer>
- **Help/Support:** <https://groups.google.com/forum/#!forum/matminer>
- **Source:** <https://github.com/hackingmaterials/automatminer>

File: matbench/data/sources/steel_strength.json (part 48 of 57)
[
                "actualWeightPercent": "0.01", 
                "element": "Mn"
            }, 
            {
                "actualWeightPercent": "0.01", 
                "element": "Si"
            }, 
            {
                "actualWeightPercent": "0.01", 
                "element": "Cr"
            }, 
            {
                "actualWeightPercent": "14.5", 
                "element": "Ni"
            }, 
            {
                "actualWeightPercent": "0.92", 
                "element": "Mo"
            }, 
            {
                "actualWeightPercent": "0.01", 
                "element": "V"
            }, 
            {
                "actualWeightPercent": "0", 
                "element": "N"
            }, 
            {
                "actualWeightPercent": "0.01", 
                "element": "Nb"
            }, 
            {
                "actualWeightPercent": "15.4", 
                "element": "Co"
            }, 
            {
                "actualWeightPercent": "0", 
                "element": "W"
            }, 
            {
                "actualWeightPercent": "0.03", 
                "element": "Al"
            }, 
            {
                "actualWeightPercent": "0.41", 
                "element": "Ti"
            }
        ], 
        "properties": [
            {
                "scalars": "1039", 
                "units": "MPa", 
                "conditions": [
                    {
                        "units": "$^{\\circ}$C", 
                        "scalars": "815", 
                        "name": "Temperature"
                    }
                ], 
                "name": "Yield strength, YS"
            }, 
            {
                "scalars": "1066.6", 
                "units": "MPa", 
                "conditions": [
                    {
                        "units": "$^{\\circ}$C", 
                        "scalars": "815", 
                        "name": "Temperature"
                    }
                ], 
                "name": "Ultimate tensile strength, UTS"
            }, 
            {
                "scalars": "14", 
                "units": "%", 
                "conditions": [
                    {
                        "units": "$^{\\circ}$C", 
                        "scalars": "815", 
                        "name": "Temperature"
                    }
                ], 
                "name": "Elongation"
            }
        ]
    }, 
    {
        "category": "system.chemical", 
        "composition": [
            {
                "actualWeightPercent": "0.02", 
                "element": "C"
            }, 
            {
                "actualWeightPercent": "0.01", 
                "element": "Mn"
            }, 
            {
                "actualWeightPercent": "0.01", 
                "element": "Si"
            }, 
            {
                "actualWeightPercent": "0.01", 
                "element": "Cr"
            }, 
            {
                "actualWeightPercent": "14.5", 
                "element": "Ni"
            }, 
            {
                "actualWeightPercent": "0.92", 
                "element": "Mo"
            }, 
            {
                "actualWeightPercent": "0.01", 
                "element": "V"
            }, 
            {
                "actualWeightPercent": "0", 
                "element": "N"
            }, 
            {
                "actualWeightPercent": "0.01", 
                "element": "Nb"
            }, 
            {
                "actualWeightPercent": "15.4", 
                "element": "Co"
            }, 
            {
                "actualWeightPercent": "0", 
                "element": "W"
            }, 
            {
                "actualWeightPercent": "0.03", 
                "element": "Al"
            }, 
            {
                "actualWeightPercent": "0.41", 
                "element": "Ti"
            }
        ], 
        "properties": [
            {
                "scalars": "1285.7", 
                "units": "MPa", 
                "conditions": [
                    {
                        "units": "$^{\\circ}$C", 
                        "scalars": "815", 
                        "name": "Temperature"
                    }
                ], 
                "name": "Yield strength, YS"
            }, 
            {
                "scalars": "1320.1", 
                "units": "MPa", 
                "conditions": [
                    {
                        "units": "$^{\\circ}$C", 
                        "scalars": "815", 
                        "name": "Temperature"
                    }
                ], 
                "name": "Ultimate tensile strength, UTS"
            }, 
            {
                "scalars": "15", 
                "units": "%", 
                "conditions": [
                    {
                        "units": "$^{\\circ}$C", 
                        "scalars": "815", 
                        "name": "Temperature"
                    }
                ], 
                "name": "Elongation"
            }, 
            {
                "scalars": "58.3", 
                "units": "J", 
                "conditions": [
                    {
                        "units": "$^{\\circ}$C", 
                        "scalars": "815", 
                        "name": "Temperature"
                    }
                ], 
                "name": "Charpy impact energy"
            }
        ]
    }, 
    {
        "category": "system.chemical", 
        "composition": [
            {
                "actualWeightPercent": "0.02", 
                "element": "C"
            }, 
            {
                "actualWeightPercent": "0.01", 
                "element": "Mn"
            }, 
            {
                "actualWeightPercent": "0.01", 
                "element": "Si"
            }, 
            {
                "actualWeightPercent": "0.01", 
                "element": "Cr"
            }, 
            {
                "actualWeightPercent": "14.5", 
                "element": "Ni"
            }, 
            {
                "actualWeightPercent": "0.92", 
                "element": "Mo"
            }, 
            {
                "actualWeightPercent": "0.01", 
                "element": "V"
            }, 
            {
                "actualWeightPercent": "0", 
                "element": "N"
            }, 
            {
                "actualWeightPercent": "0.01", 
                "element": "Nb"
            }, 
            {
                "actualWeightPercent": "15.4", 
                "element": "Co"
            }, 
            {
                "actualWeightPercent": "0", 
                "element": "W"
            }, 
            {
                "actualWeightPercent": "0.03", 
                "element": "Al"
            }, 
            {
                "actualWeightPercent": "0.41", 
                "element": "Ti"
            }
        ], 
        "properties": [
            {
                "scalars": "1300.8", 
                "units": "MPa", 
                "conditions": [
                    {
                        "units": "$^{\\circ}$C", 
                        "scalars": "815", 
                        "name": "Temperature"
                    }
                ], 
                "name": "Yield strength, YS"
            }, 
            {
                "scalars": "1351.1", 
                "units": "MPa", 
                "conditions": [
                    {
                        "units": "$^{\\circ}$C", 
                        "scalars": "815", 
                        "name": "Temperature"
                    }
                ], 
                "name": "Ultimate tensile strength, UTS"
            }, 
            {
                "scalars": "14", 
                "units": "%", 
                "conditions": [
                    {
                        "units": "$^{\\circ}$C", 
                        "scalars": "815", 
                        "name": "Temperature"
                    }
                ], 
                "name": "Elongation"
            }, 
            {
                "scalars": "141.7", 
                "units": "J", 
                "conditions": [
                    {
                        "units": "$^{\\circ}$C", 
                        "scalars": "815", 
                        "name": "Temperature"
                    }
                ], 
                "name": "Charpy impact energy"
            }
        ]
    }, 
    {
        "category": "system.chemical", 
        "composition": [
            {
                "actualWeightPercent": "0.02", 
                "element": "C"
            }, 
            {
                "actualWeightPercent": "0.01", 
                "element": "Mn"
            }, 
            {
                "actualWeightPercent": "0.01", 
                "element": "Si"
            }, 
            {
                "actualWeightPercent": "0.01", 
                "element": "Cr"
            }, 
            {
                "actualWeightPercent": "14.5", 
                "element": "Ni"
            }, 
            {
                "actualWeightPercent": "0.92", 
                "element": "Mo"
            }, 
            {
                "actualWeightPercent": "0.01", 
                "element": "V"
            }, 
            {
                "actualWeightPercent": "0", 
                "element": "N"
            }, 
            {
                "actualWeightPercent": "0.01", 
                "element": "Nb"
            }, 
            {
                "actualWeightPercent": "15.4", 
                "element": "Co"
            }, 
            {
                "actualWeightPercent": "0", 
                "element": "W"
            }, 
            {
                "actualWeightPercent": "0.03", 
                "element": "Al"
            }, 
            {
                "actualWeightPercent": "0.41", 
                "element": "Ti"
            }
        ], 
        "properties": [
            {
                "scalars": "1222.3", 
                "units": "MPa", 
                "conditions": [
                    {
                        "units": "$^{\\circ}$C", 
                        "scalars": "815", 
                        "name": "Temperature"
                    }
                ], 
                "name": "Yield strength, YS"
            }, 
            {
                "scalars": "1351.1", 
                "units": "MPa", 
                "conditions": [
                    {
                        "units": "$^{\\circ}$C", 
                        "scalars": "815", 
                        "name": "Temperature"
                    }
                ], 
                "name": "Ultimate tensile strength, UTS"
            }, 
            {
                "scalars": "16", 
                "units": "%", 
                "conditions": [
                    {
                        "units": "$^{\\circ}$C", 
                        "scalars": "815", 
                        "name": "Temperature"
                    }
                ], 
                "name": "Elongation"
            }, 
            {
                "scalars": "167.4", 
                "units": "J", 
                "conditions": [
                    {
                        "units": "$^{\\circ}$C", 
                        "scalars": "815", 
                        "name": "Temperature"
                    }
                ], 
                "name": "Charpy impact energy"
            }
        ]
    }, 
    {
        "category": "system.chemical", 
        "composition": [
            {
                "actualWeightPercent": "0.01", 
                "element": "C"
            }, 
            {
                "actualWeightPercent": "0.01", 
                "element": "Mn"
            }, 
            {
                "actualWeightPercent": "0.01", 
                "element": "Si"
            }, 
            {
                "actualWeightPercent": "0.01", 
                "element": "Cr"
            }, 
            {
                "actualWeightPercent": "14.8", 
                "element": "Ni"
            }, 
            {
                "actualWeightPercent": "2.5", 
                "element": "Mo"
            }, 
            {
                "actualWeightPercent": "0.01", 
                "element": "V"
            }, 
            {
                "actualWeightPercent": "0", 
                "element": "N"
            }, 
            {
                "actualWeightPercent": "0.01", 
                "element": "Nb"
            }, 
            {
                "actualWeightPercent": "15", 
                "element": "Co"
            }, 
            {
                "actualWeightPercent": "0", 
                "element": "W"
            }, 
            {
                "actualWeightPercent": "0.03", 
                "element": "Al"
            }, 
            {
                "actualWeightPercent": "1.8", 
                "element": "Ti"
            }
        ], 
        "properties": [
            {
                "scalars": "1777.6", 
                "units": "MPa", 
                "conditions": [
                    {
                        "units": "$^{\\circ}$C", 
                        "scalars": "815", 
                        "name": "Temperature"
                    }
                ], 
                "name": "Yield strength, YS"
            }, 
            {
                "scalars": "1866.5", 
                "units": "MPa", 
                "conditions": [
                    {
                        "units": "$^{\\circ}$C", 
                        "scalars": "815", 
                        "name": "Temperature"
                    }
                ], 
                "name": "Ultimate tensile strength, UTS"
            }, 
            {
                "scalars": "8", 
                "units": "%", 
                "conditions": [
                    {
                        "units": "$^{\\circ}$C", 
                        "scalars": "815", 
                        "name": "Temperature"
                    }
                ], 
                "name": "Elongation"
            }
        ]
    }, 
    {
        "category": "system.chemical", 
        "composition": [
            {
                "actualWeightPercent": "0.01", 
                "element": "C"
            }, 
            {
                "actualWeightPercent": "0.01", 
                "element": "Mn"
            }, 
            {
                "actualWeightPercent": "0.01", 
                "element": "Si"
            }, 
            {
                "actualWeightPercent": "0.01", 
                "element": "Cr"
            }, 
            {
                "actualWeightPercent": "14.8", 
                "element": "Ni"
            }, 
            {
                "actualWeightPercent": "2.5", 
                "element": "Mo"
            }, 
            {
                "actualWeightPercent": "0.01", 
                "element": "V"
            }, 
            {
                "actualWeightPercent": "0", 
                "element": "N"
            }, 
            {
                "actualWeightPercent": "0.01", 
                "element": "Nb"
            }, 
            {
                "actualWeightPercent": "15", 
                "element": "Co"
            }, 
            {
                "actualWeightPercent": "0", 
                "element": "W"
            }, 
            {
                "actualWeightPercent": "0.03", 
                "element": "Al"
            }, 
            {
                "actualWeightPercent": "1.8", 
                "element": "Ti"
            }
        ], 
        "properties": [
            {
                "scalars": "1574.4", 
                "units": "MPa", 
                "conditions": [
                    {
                        "units": "$^{\\circ}$C", 
                        "scalars": "815", 
                        "name": "Temperature"
                    }
                ], 
                "name": "Yield strength, YS"
            }, 
            {
                "scalars": "1684.6", 
                "units": "MPa", 
                "conditions": [
                    {
                        "units": "$^{\\circ}$C", 
                        "scalars": "815", 
                        "name": "Temperature"
                    }
                ], 
                "name": "Ultimate tensile strength, UTS"
            }, 
            {
                "scalars": "10", 
                "units": "%", 
                "conditions": [
                    {
                        "units": "$^{\\circ}$C", 
                        "scalars": "815", 
                        "name": "Temperature"
                    }
                ], 
                "name": "Elongation"
            }
        ]
    }, 
    {
        "category": "system.chemical", 
        "composition": [
            {
                "actualWeightPercent": "0.01", 
                "element": "C"
            }, 
            {
                "actualWeightPercent": "0.01", 
                "element": "Mn"
            }, 
            {
                "actualWeightPercent": "0.01", 
                "element": "Si"
            }, 
            {
                "actualWeightPercent": "0.01", 
                "element": "Cr"
            }, 
            {
                "actualWeightPercent": "14.8", 
                "element": "Ni"
            }, 
            {
                "actualWeightPercent": "2.5", 
                "element": "Mo"
            }, 
            {
                "actualWeightPercent": "0.01", 
                "element": "V"
            }, 
            {
                "actualWeightPercent": "0", 
                "element": "N"
            }, 
            {
                "actualWeightPercent": "0.01", 
                "element": "Nb"
            }, 
            {
                "actualWeightPercent": "15", 
                "element": "Co"
            }, 
            {
                "actualWeightPercent": "0", 
                "element": "W"
            }, 
            {
                "actualWeightPercent": "0.03", 
                "element": "Al"
            }, 
            {
                "actualWeightPercent": "1.8", 
                "element": "Ti"
            }
        ], 
        "properties": [
            {
                "scalars": "1384.9", 
                "units": "MPa", 
                "conditions": [
                    {
                        "units": "$^{\\circ}$C", 
                        "scalars": "815", 
                        "name": "Temperature"
                    }
                ], 
                "name": "Yield strength, YS"
            }, 
            {
                "scalars": "1555.1", 
                "units": "MPa", 
                "conditions": [
                    {
                        "units": "$^{\\circ}$C", 
                        "scalars": "815", 
                        "name": "Temperature"
                    }
                ], 
                "name": "Ultimate tensile strength, UTS"
            }, 
            {
                "scalars": "11", 
                "units": "%", 
                "conditions": [
                    {
                        "units": "$^{\\circ}$C", 
                        "scalars": "815", 
                        "name": "Temperature"
                    }
                ], 
                "name": "Elongation"
            }
        ]
    }, 
    {
        "category": "system.chemical", 
        "composition": [
            {
                "actualWeightPercent": "0.01", 
                "element": "C"
            }, 
            {
                "actualWeightPercent": "0.01", 
                "element": "Mn"
            }, 
            {
                "actualWeightPercent": "0.01", 
                "element": "Si"
            }, 
            {
                "actualWeightPercent": "0.01", 
                "element": "Cr"
            }, 
            {
                "actualWeightPercent": "14.8", 
                "element": "Ni"
            }, 
            {
                "actualWeightPercent": "2.5", 
                "element": "Mo"
            }, 
            {
                "actualWeightPercent": "0.01", 
                "element": "V"
            }, 
            {
                "actualWeightPercent": "0", 
                "element": "N"
            }, 
            {
                "actualWeightPercent": "0.01", 
                "element": "Nb"
            }, 
            {
                "actualWeightPercent": "15", 
                "element": "Co"
            }, 
            {
                "actualWeightPercent": "0", 
                "element": "W"
            }, 
            {
                "actualWeightPercent": "0.03", 
                "element": "Al"
            }, 
            {
                "actualWeightPercent": "1.8", 
                "element": "Ti"
            }
        ], 
        "properties": [
            {
                "scalars": "1119.6", 
                "units": "MPa", 
                "conditions": [
                    {
                        "units": "$^{\\circ}$C", 
                        "scalars": "815", 
                        "name": "Temperature"
                    }
                ], 
                "name": "Yield strength, YS"
            }, 
            {
                "scalars": "1333.9", 
                "units": "MPa", 
                "conditions": [
                    {
                        "units": "$^{\\circ}$C", 
                        "scalars": "815", 
                        "name": "Temperature"
                    }
                ], 
                "name": "Ultimate tensile strength, UTS"
            }, 
            {
                "scalars": "16", 
                "units": "%", 
                "conditions": [
                    {
                        "units": "$^{\\circ}$C", 
                        "scalars": "815", 
                        "name": "Temperature"
                    }
                ], 
                "name": "Elongation"
            }
        ]
    }, 
    {
        "category": "system.chemical", 
        "composition": [
            {
                "actualWeightPercent": "0.01", 
                "element": "C"
            }, 
            {
                "actualWeightPercent": "0.01", 
                "element": "Mn"
            }, 
            {
                "actualWeightPercent": "0.01", 
                "element": "Si"
            }, 
            {
                "actualWeightPercent": "0.01", 
                "element": "Cr"
            }, 
            {
                "actualWeightPercent": "14.6", 
                "element": "Ni"
            }, 
            {
                "actualWeightPercent": "3.1", 
                "element": "Mo"
            }, 
            {
                "actualWeightPercent": "0.01", 
                "element": "V"
            }, 
            {
                "actualWeightPercent": "0", 
                "element": "N"
            }, 
            {
                "actualWeightPercent": "0.01", 
                "element": "Nb"
            }, 
            {
                "actualWeightPercent": "15.4", 
                "element": "Co"
            }, 
            {
                "actualWeightPercent": "0", 
                "element": "W"
            }, 
            {
                "actualWeightPercent": "0.03", 
                "element": "Al"
            }, 
            {
                "actualWeightPercent": "0.12", 
                "element": "Ti"
            }
        ], 
        "properties": [
            {
                "scalars": "1368.4", 
                "units": "MPa", 
                "conditions": [
                    {
                        "units": "$^{\\circ}$C", 
                        "scalars": "815", 
                        "name": "Temperature"
                    }
                ], 
                "name": "Yield strength, YS"
            }, 
            {
                "scalars": "1424.2", 
                "units": "MPa", 
                "conditions": [
                    {
                        "units": "$^{\\circ}$C", 
                        "scalars": "815", 
                        "name": "Temperature"
                    }
                ], 
                "name": "Ultimate tensile strength, UTS"
            }, 
            {
                "scalars": "16", 
                "units": "%", 
                "conditions": [
                    {
                        "units": "$^{\\circ}$C", 
                        "scalars": "815", 
                        "name": "Temperature"
                    }
                ], 
                "name": "Elongation"
            }, 
            {
                "scalars": "20.3", 
                "units": "J", 
                "conditions": [
                    {
                        "units": "$^{\\circ}$C", 
                        "scalars": "815", 
                        "name": "Temperature"
                    }
                ], 
                "name": "Charpy impact energy"
            }
        ]
    }, 
    {
        "category": "system.chemical", 
        "composition": [
            {
                "actualWeightPercent": "0.01", 
                "element": "C"
            }, 
            {
                "actualWeightPercent": "0.01", 
                "element": "Mn"
            }, 
            {
                "actualWeightPercent": "0.01", 
                "element": "Si"
            }, 
            {
                "actualWeightPercent": "0.01", 
                "element": "Cr"
            }, 
            {
                "actualWeightPercent": "14.6", 
                "element": "Ni"
            }, 
            {
                "actualWeightPercent": "3.1", 
                "element": "Mo"
            }, 
            {
                "actualWeightPercent": "0.01", 
                "element": "V"
            }, 
            {
                "actualWeightPercent": "0", 
                "element": "N"
            }, 
            {
                "actualWeightPercent": "0.01", 
                "element": "Nb"
            }, 
            {
                "actualWeightPercent": "15.4", 
                "element": "Co"
            }, 
            {
                "actualWeightPercent": "0", 
                "element": "W"
            }, 
            {
                "actualWeightPercent": "0.03", 
                "element": "Al"
            }, 
            {
                "actualWeightPercent": "0.12", 
                "element": "Ti"
            }
        ], 
        "properties": [
            {
                "scalars": "1169.2", 
                "units": "MPa", 
                "conditions": [
                    {
                        "units": "$^{\\circ}$C", 
                        "scalars": "815", 
                        "name": "Temperature"
                    }
                ], 
                "name": "Yield strength, YS"
            }, 
            {
                "scalars": "1258.1", 
                "units": "MPa", 
                "conditions": [
                    {
                        "units": "$^{\\circ}$C", 
                        "scalars": "815", 
                        "name": "Temperature"
                    }
                ], 
                "name": "Ultimate tensile strength, UTS"
            }, 
            {
                "scalars": "16", 
                "units": "%", 
                "conditions": [
                    {
                        "units": "$^{\\circ}$C", 
                        "scalars": "815", 
                        "name": "Temperature"
                    }
                ], 
                "name": "Elongation"
            }
        ]
    }, 
    {
        "category": "system.chemical", 
        "composition": [
            {
                "actualWeightPercent": "0.01", 
                "element": "C"
            }, 
            {
                "actualWeightPercent": "0.01", 
                "element": "Mn"
            }, 
            {
                "actualWeightPercent": "0.01", 
                "element": "Si"
            }, 
            {
                "actualWeightPercent": "0.01", 
                "element": "Cr"
            }, 
            {
                "actualWeightPercent": "14.6", 
                "element": "Ni"
            }, 
            {
                "actualWeightPercent": "3.1", 
                "element": "Mo"
            }, 
            {
                "actualWeightPercent": "0.01", 
                "element": "V"
            }, 
            {
                "actualWeightPercent": "0", 
                "element": "N"
            }, 
            {
                "actualWeightPercent": "0.01", 
                "element": "Nb"
            }, 
            {
                "actualWeightPercent": "15.4", 
                "element": "Co"
            }, 
            {
                "actualWeightPercent": "0", 
                "element": "W"
            }, 
            {
                "actualWeightPercent": "0.03", 
                "element": "Al"
            }, 
            {
                "actualWeightPercent": "0.12", 
                "element": "Ti"
            }
        ], 
        "properties": [
            {
                "scalars": "1023.9", 
                "units": "MPa", 
                "conditions": [
                    {
                        "units": "$^{\\circ}$C", 
                        "scalars": "815", 
                        "name": "Temperature"
                    }
                ], 
                "name": "Yield strength, YS"
            }, 
            {
                "scalars": "1102.4", 
                "units": "MPa", 
                "conditions": [
                    {
                        "units": "$^{\\circ}$C", 
                        "scalars": "815", 
                        "name": "Temperature"
                    }
                ], 
                "name": "Ultimate tensile strength, UTS"
            }, 
            {
                "scalars": "17", 
                "units": "%", 
                "conditions": [
                    {
                        "units": "$^{\\circ}$C", 
                        "scalars": "815", 
                        "name": "Temperature"
                    }
                ], 
                "name": "Elongation"
            }
        ]
    }, 
    {
        "category": "system.chemical", 
        "composition": [
            {
                "actualWeightPercent": "0.01", 
                "element": "C"
            }, 
            {
                "actualWeightPercent": "0.01", 
                "element": "Mn"
            }, 
            {
                "actualWeightPercent": "0.01", 
                "element": "Si"
            }, 
            {
                "actualWeightPercent": "0.01", 
                "element": "Cr"
            }, 
            {
                "actualWeightPercent": "14.9", 
                "element": "Ni"
            }, 
            {
                "actualWeightPercent": "3.15", 
                "element": "Mo"
            }, 
            {
                "actualWeightPercent": "0.01", 
                "element": "V"
            }, 
            {
                "actualWeightPercent": "0", 
                "element": "N"
            }, 
            {
                "actualWeightPercent": "0.01", 
                "element": "Nb"
            }, 
            {
                "actualWeightPercent": "15.3", 
                "element": "Co"
            }, 
            {
                "actualWeightPercent": "0", 
                "element": "W"
            }, 
            {
                "actualWeightPercent": "0.03", 
                "element": "Al"
            }, 
            {
                "actualWeightPercent": "0.7", 
                "element": "Ti"
            }
        ], 
        "properties": [
            {
                "scalars": "1772.8", 
                "units": "MPa", 
                "conditions": [
                    {
                        "units": "$^{\\circ}$C", 
                        "scalars": "815", 
                        "name": "Temperature"
                    }
                ], 
                "name": "Yield strength, YS"
            }, 
            {
                "scalars": "1800.4", 
                "units": "MPa", 
                "conditions": [
                    {
                        "units": "$^{\\circ}$C", 
                        "scalars": "815", 
                        "name": "Temperature"
                    }
                ], 
                "name": "Ultimate tensile strength, UTS"
            }, 
            {
                "scalars": "11", 
                "units": "%", 
                "conditions": [
                    {
                        "units": "$^{\\circ}$C", 
                        "scalars": "815", 
                        "name": "Temperature"
                    }
                ], 
                "name": "Elongation"
            }
        ]
    }, 
    {
        "category": "system.chemical", 
        "composition": [
            {
                "actualWeightPercent": "0.01", 
                "element": "C"
            }, 
            {
                "actualWeightPercent": "0.01", 
                "element": "Mn"
            }, 
            {
                "actualWeightPercent": "0.01", 
                "element": "Si"
            }, 
            {
                "actualWeightPercent": "0.01", 
                "element": "Cr"
            }, 
            {
                "actualWeightPercent": "14.9", 
                "element": "Ni"
            }, 
            {
                "actualWeightPercent": "3.15", 
                "element": "Mo"
            }, 
            {
                "actualWeightPercent": "0.01", 
                "element": "V"
            }, 
            {
                "actualWeightPercent": "0", 
                "element": "N"
            }, 
            {
                "actualWeightPercent": "0.01", 
                "element": "Nb"
            }, 
            {
                "actualWeightPercent": "15.3", 
                "element": "Co"
            }, 
            {
                "actualWeightPercent": "0", 
                "element": "W"
            }, 
            {
                "actualWeightPercent": "0.03", 
                "element": "Al"
            }, 
            {
                "actualWeightPercent": "0.7", 
                "element": "Ti"
            }
        ], 
        "properties": [
            {
                "scalars": "1670.8", 
                "units": "MPa", 
                "conditions": [
                    {
                        "units": "$^{\\circ}$C", 
                        "scalars": "815", 
                        "name": "Temperature"
                    }
                ], 
                "name": "Yield strength, YS"
            }, 
            {
                "scalars": "1719.1", 
                "units": "MPa", 
                "conditions": [
                    {
                        "units": "$^{\\circ}$C", 
                        "scalars": "815", 
                        "name": "Temperature"
                    }
                ], 
                "name": "Ultimate tensile strength, UTS"
            }, 
            {
                "scalars": "11", 
                "units": "%", 
                "conditions": [
                    {
                        "units": "$^{\\circ}$C", 
                        "scalars": "815", 
                        "name": "Temperature"
                    }
                ], 
                "name": "Elongation"
            }
        ]
    }, 
    {
        "category": "system.chemical", 
        "composition": [
            {
                "actualWeightPercent": "0.01", 
                "element": "C"
            }, 
            {
                "actualWeightPercent": "0.01", 
                "element": "Mn"
            }, 
            {
                "actualWeightPercent": "0.01", 
                "element": "Si"
            }, 
            {
                "actualWeightPercent": "0.01", 
                "element": "Cr"
            }, 
            {
                "actualWeightPercent": "14.9", 
                "element": "Ni"
            }, 
            {
                "actualWeightPercent": "3.15", 
                "element": "Mo"
            }, 
            {
                "actualWeightPercent": "0.01", 
                "element": "V"
            }, 
            {
                "actualWeightPercent": "0", 
                "element": "N"
            }, 
            {
                "actualWeightPercent": "0.01", 
                "element": "Nb"
            }, 
            {
                "actualWeightPercent": "15.3", 
                "element": "Co"
            }, 
            {
                "actualWeightPercent": "0", 
                "element": "W"
            }, 
            {
                "actualWeightPercent": "0.03", 
                "element": "Al"
            }, 
            {
                "actualWeightPercent": "0.7", 
                "element": "Ti"
            }
        ], 
        "properties": [
            {
                "scalars": "1626.7", 
                "units": "MPa", 
                "conditions": [
                    {
                        "units": "$^{\\circ}$C", 
                        "scalars": "815", 
                        "name": "Temperature"
                    }
                ], 
                "name": "Yield strength, YS"
            }, 
            {
                "scalars": "1691.5", 
                "units": "MPa", 
                "conditions": [
                    {
                        "units": "$^{\\circ}$C", 
                        "scalars": "815", 
                        "name": "Temperature"
                    }
                ], 
                "name": "Ultimate tensile strength, UTS"
            }, 
            {
                "scalars": "13", 
                "units": "%", 
                "conditions": [
                    {
                        "units": "$^{\\circ}$C", 
                        "scalars": "815", 
                        "name": "Temperature"
                    }
                ], 
                "name": "Elongation"
            }
        ]
    }, 
    {
        "category": "system.chemical", 
        "composition": [
            {
                "actualWeightPercent": "0.01", 
                "element": "C"
            }, 
            {
                "actualWeightPercent": "0.01", 
                "element": "Mn"
            }, 
            {
                "actualWeightPercent": "0.01", 
                "element": "Si"
            }, 
            {
                "actualWeightPercent": "0.01", 
                "element": "Cr"
            }, 
            {
                "actualWeightPercent": "14.9", 
                "element": "Ni"
            }, 
            {
                "actualWeightPercent": "3.15", 
                "element": "Mo"
            }, 
            {
                "actualWeightPercent": "0.01", 
                "element": "V"
            }, 
            {
                "actualWeightPercent": "0", 
                "element": "N"
            }, 
            {
                "actualWeightPercent": "0.01", 
                "element": "Nb"
            }, 
            {
                "actualWeightPercent": "15.3", 
                "element": "Co"
