Repository: hackingmaterials/automatminer

automatminer is an automatic prediction engine for materials properties.
- **Website (including documentation):** <https://hackingmaterials.github.io/automatminer>
- **Help/Support:** <https://groups.google.com/forum/#!forum/matminer>
- **Source:** <https://github.com/hackingmaterials/automatminer>

File: matbench/data/sources/steel_strength.json (part 49 of 57)
[
            }, 
            {
                "actualWeightPercent": "0", 
                "element": "W"
            }, 
            {
                "actualWeightPercent": "0.03", 
                "element": "Al"
            }, 
            {
                "actualWeightPercent": "0.7", 
                "element": "Ti"
            }
        ], 
        "properties": [
            {
                "scalars": "1526.1", 
                "units": "MPa", 
                "conditions": [
                    {
                        "units": "$^{\\circ}$C", 
                        "scalars": "815", 
                        "name": "Temperature"
                    }
                ], 
                "name": "Yield strength, YS"
            }, 
            {
                "scalars": "1610.2", 
                "units": "MPa", 
                "conditions": [
                    {
                        "units": "$^{\\circ}$C", 
                        "scalars": "815", 
                        "name": "Temperature"
                    }
                ], 
                "name": "Ultimate tensile strength, UTS"
            }, 
            {
                "scalars": "14", 
                "units": "%", 
                "conditions": [
                    {
                        "units": "$^{\\circ}$C", 
                        "scalars": "815", 
                        "name": "Temperature"
                    }
                ], 
                "name": "Elongation"
            }
        ]
    }, 
    {
        "category": "system.chemical", 
        "composition": [
            {
                "actualWeightPercent": "0.01", 
                "element": "C"
            }, 
            {
                "actualWeightPercent": "0.01", 
                "element": "Mn"
            }, 
            {
                "actualWeightPercent": "0.01", 
                "element": "Si"
            }, 
            {
                "actualWeightPercent": "0.01", 
                "element": "Cr"
            }, 
            {
                "actualWeightPercent": "15.1", 
                "element": "Ni"
            }, 
            {
                "actualWeightPercent": "5.1", 
                "element": "Mo"
            }, 
            {
                "actualWeightPercent": "0.01", 
                "element": "V"
            }, 
            {
                "actualWeightPercent": "0", 
                "element": "N"
            }, 
            {
                "actualWeightPercent": "0.01", 
                "element": "Nb"
            }, 
            {
                "actualWeightPercent": "15.3", 
                "element": "Co"
            }, 
            {
                "actualWeightPercent": "0", 
                "element": "W"
            }, 
            {
                "actualWeightPercent": "0.03", 
                "element": "Al"
            }, 
            {
                "actualWeightPercent": "0.2", 
                "element": "Ti"
            }
        ], 
        "properties": [
            {
                "scalars": "1867.2", 
                "units": "MPa", 
                "conditions": [
                    {
                        "units": "$^{\\circ}$C", 
                        "scalars": "815", 
                        "name": "Temperature"
                    }
                ], 
                "name": "Yield strength, YS"
            }, 
            {
                "scalars": "1927.1", 
                "units": "MPa", 
                "conditions": [
                    {
                        "units": "$^{\\circ}$C", 
                        "scalars": "815", 
                        "name": "Temperature"
                    }
                ], 
                "name": "Ultimate tensile strength, UTS"
            }, 
            {
                "scalars": "11", 
                "units": "%", 
                "conditions": [
                    {
                        "units": "$^{\\circ}$C", 
                        "scalars": "815", 
                        "name": "Temperature"
                    }
                ], 
                "name": "Elongation"
            }
        ]
    }, 
    {
        "category": "system.chemical", 
        "composition": [
            {
                "actualWeightPercent": "0.01", 
                "element": "C"
            }, 
            {
                "actualWeightPercent": "0.01", 
                "element": "Mn"
            }, 
            {
                "actualWeightPercent": "0.01", 
                "element": "Si"
            }, 
            {
                "actualWeightPercent": "0.01", 
                "element": "Cr"
            }, 
            {
                "actualWeightPercent": "15.1", 
                "element": "Ni"
            }, 
            {
                "actualWeightPercent": "5.1", 
                "element": "Mo"
            }, 
            {
                "actualWeightPercent": "0.01", 
                "element": "V"
            }, 
            {
                "actualWeightPercent": "0", 
                "element": "N"
            }, 
            {
                "actualWeightPercent": "0.01", 
                "element": "Nb"
            }, 
            {
                "actualWeightPercent": "15.3", 
                "element": "Co"
            }, 
            {
                "actualWeightPercent": "0", 
                "element": "W"
            }, 
            {
                "actualWeightPercent": "0.03", 
                "element": "Al"
            }, 
            {
                "actualWeightPercent": "0.2", 
                "element": "Ti"
            }
        ], 
        "properties": [
            {
                "scalars": "2043.6", 
                "units": "MPa", 
                "conditions": [
                    {
                        "units": "$^{\\circ}$C", 
                        "scalars": "815", 
                        "name": "Temperature"
                    }
                ], 
                "name": "Yield strength, YS"
            }, 
            {
                "scalars": "2112.5", 
                "units": "MPa", 
                "conditions": [
                    {
                        "units": "$^{\\circ}$C", 
                        "scalars": "815", 
                        "name": "Temperature"
                    }
                ], 
                "name": "Ultimate tensile strength, UTS"
            }, 
            {
                "scalars": "9", 
                "units": "%", 
                "conditions": [
                    {
                        "units": "$^{\\circ}$C", 
                        "scalars": "815", 
                        "name": "Temperature"
                    }
                ], 
                "name": "Elongation"
            }, 
            {
                "scalars": "20.3", 
                "units": "J", 
                "conditions": [
                    {
                        "units": "$^{\\circ}$C", 
                        "scalars": "815", 
                        "name": "Temperature"
                    }
                ], 
                "name": "Charpy impact energy"
            }
        ]
    }, 
    {
        "category": "system.chemical", 
        "composition": [
            {
                "actualWeightPercent": "0.01", 
                "element": "C"
            }, 
            {
                "actualWeightPercent": "0.01", 
                "element": "Mn"
            }, 
            {
                "actualWeightPercent": "0.01", 
                "element": "Si"
            }, 
            {
                "actualWeightPercent": "0.01", 
                "element": "Cr"
            }, 
            {
                "actualWeightPercent": "15.1", 
                "element": "Ni"
            }, 
            {
                "actualWeightPercent": "5.1", 
                "element": "Mo"
            }, 
            {
                "actualWeightPercent": "0.01", 
                "element": "V"
            }, 
            {
                "actualWeightPercent": "0", 
                "element": "N"
            }, 
            {
                "actualWeightPercent": "0.01", 
                "element": "Nb"
            }, 
            {
                "actualWeightPercent": "15.3", 
                "element": "Co"
            }, 
            {
                "actualWeightPercent": "0", 
                "element": "W"
            }, 
            {
                "actualWeightPercent": "0.03", 
                "element": "Al"
            }, 
            {
                "actualWeightPercent": "0.2", 
                "element": "Ti"
            }
        ], 
        "properties": [
            {
                "scalars": "1269.8", 
                "units": "MPa", 
                "conditions": [
                    {
                        "units": "$^{\\circ}$C", 
                        "scalars": "815", 
                        "name": "Temperature"
                    }
                ], 
                "name": "Yield strength, YS"
            }, 
            {
                "scalars": "1371.1", 
                "units": "MPa", 
                "conditions": [
                    {
                        "units": "$^{\\circ}$C", 
                        "scalars": "815", 
                        "name": "Temperature"
                    }
                ], 
                "name": "Ultimate tensile strength, UTS"
            }, 
            {
                "scalars": "14", 
                "units": "%", 
                "conditions": [
                    {
                        "units": "$^{\\circ}$C", 
                        "scalars": "815", 
                        "name": "Temperature"
                    }
                ], 
                "name": "Elongation"
            }
        ]
    }, 
    {
        "category": "system.chemical", 
        "composition": [
            {
                "actualWeightPercent": "0.01", 
                "element": "C"
            }, 
            {
                "actualWeightPercent": "0.01", 
                "element": "Mn"
            }, 
            {
                "actualWeightPercent": "0.01", 
                "element": "Si"
            }, 
            {
                "actualWeightPercent": "0.01", 
                "element": "Cr"
            }, 
            {
                "actualWeightPercent": "15.1", 
                "element": "Ni"
            }, 
            {
                "actualWeightPercent": "5.1", 
                "element": "Mo"
            }, 
            {
                "actualWeightPercent": "0.01", 
                "element": "V"
            }, 
            {
                "actualWeightPercent": "0", 
                "element": "N"
            }, 
            {
                "actualWeightPercent": "0.01", 
                "element": "Nb"
            }, 
            {
                "actualWeightPercent": "15.3", 
                "element": "Co"
            }, 
            {
                "actualWeightPercent": "0", 
                "element": "W"
            }, 
            {
                "actualWeightPercent": "0.03", 
                "element": "Al"
            }, 
            {
                "actualWeightPercent": "0.2", 
                "element": "Ti"
            }
        ], 
        "properties": [
            {
                "scalars": "1424.9", 
                "units": "MPa", 
                "conditions": [
                    {
                        "units": "$^{\\circ}$C", 
                        "scalars": "815", 
                        "name": "Temperature"
                    }
                ], 
                "name": "Yield strength, YS"
            }, 
            {
                "scalars": "1548.2", 
                "units": "MPa", 
                "conditions": [
                    {
                        "units": "$^{\\circ}$C", 
                        "scalars": "815", 
                        "name": "Temperature"
                    }
                ], 
                "name": "Ultimate tensile strength, UTS"
            }, 
            {
                "scalars": "15", 
                "units": "%", 
                "conditions": [
                    {
                        "units": "$^{\\circ}$C", 
                        "scalars": "815", 
                        "name": "Temperature"
                    }
                ], 
                "name": "Elongation"
            }
        ]
    }, 
    {
        "category": "system.chemical", 
        "composition": [
            {
                "actualWeightPercent": "0.01", 
                "element": "C"
            }, 
            {
                "actualWeightPercent": "0.01", 
                "element": "Mn"
            }, 
            {
                "actualWeightPercent": "0.01", 
                "element": "Si"
            }, 
            {
                "actualWeightPercent": "0.01", 
                "element": "Cr"
            }, 
            {
                "actualWeightPercent": "15.1", 
                "element": "Ni"
            }, 
            {
                "actualWeightPercent": "5.1", 
                "element": "Mo"
            }, 
            {
                "actualWeightPercent": "0.01", 
                "element": "V"
            }, 
            {
                "actualWeightPercent": "0", 
                "element": "N"
            }, 
            {
                "actualWeightPercent": "0.01", 
                "element": "Nb"
            }, 
            {
                "actualWeightPercent": "15.3", 
                "element": "Co"
            }, 
            {
                "actualWeightPercent": "0", 
                "element": "W"
            }, 
            {
                "actualWeightPercent": "0.03", 
                "element": "Al"
            }, 
            {
                "actualWeightPercent": "0.2", 
                "element": "Ti"
            }
        ], 
        "properties": [
            {
                "scalars": "1119.6", 
                "units": "MPa", 
                "conditions": [
                    {
                        "units": "$^{\\circ}$C", 
                        "scalars": "815", 
                        "name": "Temperature"
                    }
                ], 
                "name": "Yield strength, YS"
            }, 
            {
                "scalars": "1248.5", 
                "units": "MPa", 
                "conditions": [
                    {
                        "units": "$^{\\circ}$C", 
                        "scalars": "815", 
                        "name": "Temperature"
                    }
                ], 
                "name": "Ultimate tensile strength, UTS"
            }, 
            {
                "scalars": "18", 
                "units": "%", 
                "conditions": [
                    {
                        "units": "$^{\\circ}$C", 
                        "scalars": "815", 
                        "name": "Temperature"
                    }
                ], 
                "name": "Elongation"
            }
        ]
    }, 
    {
        "category": "system.chemical", 
        "composition": [
            {
                "actualWeightPercent": "0.01", 
                "element": "C"
            }, 
            {
                "actualWeightPercent": "0.01", 
                "element": "Mn"
            }, 
            {
                "actualWeightPercent": "0.01", 
                "element": "Si"
            }, 
            {
                "actualWeightPercent": "0.01", 
                "element": "Cr"
            }, 
            {
                "actualWeightPercent": "15.1", 
                "element": "Ni"
            }, 
            {
                "actualWeightPercent": "5.1", 
                "element": "Mo"
            }, 
            {
                "actualWeightPercent": "0.01", 
                "element": "V"
            }, 
            {
                "actualWeightPercent": "0", 
                "element": "N"
            }, 
            {
                "actualWeightPercent": "0.01", 
                "element": "Nb"
            }, 
            {
                "actualWeightPercent": "15.3", 
                "element": "Co"
            }, 
            {
                "actualWeightPercent": "0", 
                "element": "W"
            }, 
            {
                "actualWeightPercent": "0.03", 
                "element": "Al"
            }, 
            {
                "actualWeightPercent": "0.2", 
                "element": "Ti"
            }
        ], 
        "properties": [
            {
                "scalars": "1719.1", 
                "units": "MPa", 
                "conditions": [
                    {
                        "units": "$^{\\circ}$C", 
                        "scalars": "815", 
                        "name": "Temperature"
                    }
                ], 
                "name": "Yield strength, YS"
            }, 
            {
                "scalars": "1774.9", 
                "units": "MPa", 
                "conditions": [
                    {
                        "units": "$^{\\circ}$C", 
                        "scalars": "815", 
                        "name": "Temperature"
                    }
                ], 
                "name": "Ultimate tensile strength, UTS"
            }, 
            {
                "scalars": "13", 
                "units": "%", 
                "conditions": [
                    {
                        "units": "$^{\\circ}$C", 
                        "scalars": "815", 
                        "name": "Temperature"
                    }
                ], 
                "name": "Elongation"
            }
        ]
    }, 
    {
        "category": "system.chemical", 
        "composition": [
            {
                "actualWeightPercent": "0.01", 
                "element": "C"
            }, 
            {
                "actualWeightPercent": "0.01", 
                "element": "Mn"
            }, 
            {
                "actualWeightPercent": "0.01", 
                "element": "Si"
            }, 
            {
                "actualWeightPercent": "0.01", 
                "element": "Cr"
            }, 
            {
                "actualWeightPercent": "15", 
                "element": "Ni"
            }, 
            {
                "actualWeightPercent": "6.02", 
                "element": "Mo"
            }, 
            {
                "actualWeightPercent": "0.01", 
                "element": "V"
            }, 
            {
                "actualWeightPercent": "0", 
                "element": "N"
            }, 
            {
                "actualWeightPercent": "0.01", 
                "element": "Nb"
            }, 
            {
                "actualWeightPercent": "14.8", 
                "element": "Co"
            }, 
            {
                "actualWeightPercent": "0", 
                "element": "W"
            }, 
            {
                "actualWeightPercent": "0.03", 
                "element": "Al"
            }, 
            {
                "actualWeightPercent": "0.62", 
                "element": "Ti"
            }
        ], 
        "properties": [
            {
                "scalars": "2244.1", 
                "units": "MPa", 
                "conditions": [
                    {
                        "units": "$^{\\circ}$C", 
                        "scalars": "815", 
                        "name": "Temperature"
                    }
                ], 
                "name": "Yield strength, YS"
            }, 
            {
                "scalars": "2319.9", 
                "units": "MPa", 
                "conditions": [
                    {
                        "units": "$^{\\circ}$C", 
                        "scalars": "815", 
                        "name": "Temperature"
                    }
                ], 
                "name": "Ultimate tensile strength, UTS"
            }, 
            {
                "scalars": "4", 
                "units": "%", 
                "conditions": [
                    {
                        "units": "$^{\\circ}$C", 
                        "scalars": "815", 
                        "name": "Temperature"
                    }
                ], 
                "name": "Elongation"
            }
        ]
    }, 
    {
        "category": "system.chemical", 
        "composition": [
            {
                "actualWeightPercent": "0.01", 
                "element": "C"
            }, 
            {
                "actualWeightPercent": "0.01", 
                "element": "Mn"
            }, 
            {
                "actualWeightPercent": "0.01", 
                "element": "Si"
            }, 
            {
                "actualWeightPercent": "0.01", 
                "element": "Cr"
            }, 
            {
                "actualWeightPercent": "15", 
                "element": "Ni"
            }, 
            {
                "actualWeightPercent": "6.02", 
                "element": "Mo"
            }, 
            {
                "actualWeightPercent": "0.01", 
                "element": "V"
            }, 
            {
                "actualWeightPercent": "0", 
                "element": "N"
            }, 
            {
                "actualWeightPercent": "0.01", 
                "element": "Nb"
            }, 
            {
                "actualWeightPercent": "14.8", 
                "element": "Co"
            }, 
            {
                "actualWeightPercent": "0", 
                "element": "W"
            }, 
            {
                "actualWeightPercent": "0.03", 
                "element": "Al"
            }, 
            {
                "actualWeightPercent": "0.62", 
                "element": "Ti"
            }
        ], 
        "properties": [
            {
                "scalars": "1670.8", 
                "units": "MPa", 
                "conditions": [
                    {
                        "units": "$^{\\circ}$C", 
                        "scalars": "815", 
                        "name": "Temperature"
                    }
                ], 
                "name": "Yield strength, YS"
            }, 
            {
                "scalars": "1815.5", 
                "units": "MPa", 
                "conditions": [
                    {
                        "units": "$^{\\circ}$C", 
                        "scalars": "815", 
                        "name": "Temperature"
                    }
                ], 
                "name": "Ultimate tensile strength, UTS"
            }, 
            {
                "scalars": "8", 
                "units": "%", 
                "conditions": [
                    {
                        "units": "$^{\\circ}$C", 
                        "scalars": "815", 
                        "name": "Temperature"
                    }
                ], 
                "name": "Elongation"
            }
        ]
    }, 
    {
        "category": "system.chemical", 
        "composition": [
            {
                "actualWeightPercent": "0.01", 
                "element": "C"
            }, 
            {
                "actualWeightPercent": "0.01", 
                "element": "Mn"
            }, 
            {
                "actualWeightPercent": "0.01", 
                "element": "Si"
            }, 
            {
                "actualWeightPercent": "0.01", 
                "element": "Cr"
            }, 
            {
                "actualWeightPercent": "15", 
                "element": "Ni"
            }, 
            {
                "actualWeightPercent": "6.02", 
                "element": "Mo"
            }, 
            {
                "actualWeightPercent": "0.01", 
                "element": "V"
            }, 
            {
                "actualWeightPercent": "0", 
                "element": "N"
            }, 
            {
                "actualWeightPercent": "0.01", 
                "element": "Nb"
            }, 
            {
                "actualWeightPercent": "14.8", 
                "element": "Co"
            }, 
            {
                "actualWeightPercent": "0", 
                "element": "W"
            }, 
            {
                "actualWeightPercent": "0.03", 
                "element": "Al"
            }, 
            {
                "actualWeightPercent": "0.62", 
                "element": "Ti"
            }
        ], 
        "properties": [
            {
                "scalars": "1510.3", 
                "units": "MPa", 
                "conditions": [
                    {
                        "units": "$^{\\circ}$C", 
                        "scalars": "815", 
                        "name": "Temperature"
                    }
                ], 
                "name": "Yield strength, YS"
            }, 
            {
                "scalars": "1661.2", 
                "units": "MPa", 
                "conditions": [
                    {
                        "units": "$^{\\circ}$C", 
                        "scalars": "815", 
                        "name": "Temperature"
                    }
                ], 
                "name": "Ultimate tensile strength, UTS"
            }, 
            {
                "scalars": "11", 
                "units": "%", 
                "conditions": [
                    {
                        "units": "$^{\\circ}$C", 
                        "scalars": "815", 
                        "name": "Temperature"
                    }
                ], 
                "name": "Elongation"
            }
        ]
    }, 
    {
        "category": "system.chemical", 
        "composition": [
            {
                "actualWeightPercent": "0.01", 
                "element": "C"
            }, 
            {
                "actualWeightPercent": "0.01", 
                "element": "Mn"
            }, 
            {
                "actualWeightPercent": "0.01", 
                "element": "Si"
            }, 
            {
                "actualWeightPercent": "0.01", 
                "element": "Cr"
            }, 
            {
                "actualWeightPercent": "15", 
                "element": "Ni"
            }, 
            {
                "actualWeightPercent": "6.02", 
                "element": "Mo"
            }, 
            {
                "actualWeightPercent": "0.01", 
                "element": "V"
            }, 
            {
                "actualWeightPercent": "0", 
                "element": "N"
            }, 
            {
                "actualWeightPercent": "0.01", 
                "element": "Nb"
            }, 
            {
                "actualWeightPercent": "14.8", 
                "element": "Co"
            }, 
            {
                "actualWeightPercent": "0", 
                "element": "W"
            }, 
            {
                "actualWeightPercent": "0.03", 
                "element": "Al"
            }, 
            {
                "actualWeightPercent": "0.62", 
                "element": "Ti"
            }
        ], 
        "properties": [
            {
                "scalars": "1267.8", 
                "units": "MPa", 
                "conditions": [
                    {
                        "units": "$^{\\circ}$C", 
                        "scalars": "815", 
                        "name": "Temperature"
                    }
                ], 
                "name": "Yield strength, YS"
            }, 
            {
                "scalars": "1467.6", 
                "units": "MPa", 
                "conditions": [
                    {
                        "units": "$^{\\circ}$C", 
                        "scalars": "815", 
                        "name": "Temperature"
                    }
                ], 
                "name": "Ultimate tensile strength, UTS"
            }, 
            {
                "scalars": "14", 
                "units": "%", 
                "conditions": [
                    {
                        "units": "$^{\\circ}$C", 
                        "scalars": "815", 
                        "name": "Temperature"
                    }
                ], 
                "name": "Elongation"
            }
        ]
    }, 
    {
        "category": "system.chemical", 
        "composition": [
            {
                "actualWeightPercent": "0.01", 
                "element": "C"
            }, 
            {
                "actualWeightPercent": "0.01", 
                "element": "Mn"
            }, 
            {
                "actualWeightPercent": "0.01", 
                "element": "Si"
            }, 
            {
                "actualWeightPercent": "0.01", 
                "element": "Cr"
            }, 
            {
                "actualWeightPercent": "15", 
                "element": "Ni"
            }, 
            {
                "actualWeightPercent": "6.02", 
                "element": "Mo"
            }, 
            {
                "actualWeightPercent": "0.01", 
                "element": "V"
            }, 
            {
                "actualWeightPercent": "0", 
                "element": "N"
            }, 
            {
                "actualWeightPercent": "0.01", 
                "element": "Nb"
            }, 
            {
                "actualWeightPercent": "14.8", 
                "element": "Co"
            }, 
            {
                "actualWeightPercent": "0", 
                "element": "W"
            }, 
            {
                "actualWeightPercent": "0.03", 
                "element": "Al"
            }, 
            {
                "actualWeightPercent": "0.62", 
                "element": "Ti"
            }
        ], 
        "properties": [
            {
                "scalars": "1018.3", 
                "units": "MPa", 
                "conditions": [
                    {
                        "units": "$^{\\circ}$C", 
                        "scalars": "815", 
                        "name": "Temperature"
                    }
                ], 
                "name": "Yield strength, YS"
            }, 
            {
                "scalars": "1221.6", 
                "units": "MPa", 
                "conditions": [
                    {
                        "units": "$^{\\circ}$C", 
                        "scalars": "815", 
                        "name": "Temperature"
                    }
                ], 
                "name": "Ultimate tensile strength, UTS"
            }, 
            {
                "scalars": "19", 
                "units": "%", 
                "conditions": [
                    {
                        "units": "$^{\\circ}$C", 
                        "scalars": "815", 
                        "name": "Temperature"
                    }
                ], 
                "name": "Elongation"
            }
        ]
    }, 
    {
        "category": "system.chemical", 
        "composition": [
            {
                "actualWeightPercent": "0.1", 
                "element": "C"
            }, 
            {
                "actualWeightPercent": "3", 
                "element": "Mn"
            }, 
            {
                "actualWeightPercent": "0.3", 
                "element": "Si"
            }, 
            {
                "actualWeightPercent": "17", 
                "element": "Cr"
            }, 
            {
                "actualWeightPercent": "4.2", 
                "element": "Ni"
            }, 
            {
                "actualWeightPercent": "0.02", 
                "element": "Mo"
            }, 
            {
                "actualWeightPercent": "0.01", 
                "element": "V"
            }, 
            {
                "actualWeightPercent": "0", 
                "element": "N"
            }, 
            {
                "actualWeightPercent": "0.01", 
                "element": "Nb"
            }, 
            {
                "actualWeightPercent": "0.01", 
                "element": "Co"
            }, 
            {
                "actualWeightPercent": "0", 
                "element": "W"
            }, 
            {
                "actualWeightPercent": "0.03", 
                "element": "Al"
            }, 
            {
                "actualWeightPercent": "0", 
                "element": "Ti"
            }
        ], 
        "properties": [
            {
                "scalars": "1130.4", 
                "units": "MPa", 
                "conditions": [
                    {
                        "units": "$^{\\circ}$C", 
                        "scalars": "925", 
                        "name": "Temperature"
                    }
                ], 
                "name": "Yield strength, YS"
            }, 
            {
                "scalars": "1350.6", 
                "units": "MPa", 
                "conditions": [
                    {
                        "units": "$^{\\circ}$C", 
                        "scalars": "925", 
                        "name": "Temperature"
                    }
                ], 
                "name": "Ultimate tensile strength, UTS"
            }, 
            {
                "scalars": "30.5", 
                "units": "%", 
                "conditions": [
                    {
                        "units": "$^{\\circ}$C", 
                        "scalars": "925", 
                        "name": "Temperature"
                    }
                ], 
                "name": "Elongation"
            }
        ]
    }, 
    {
        "category": "system.chemical", 
        "composition": [
            {
                "actualWeightPercent": "0.09", 
                "element": "C"
            }, 
            {
                "actualWeightPercent": "2.8", 
                "element": "Mn"
            }, 
            {
                "actualWeightPercent": "0.32", 
                "element": "Si"
            }, 
            {
                "actualWeightPercent": "17.48", 
                "element": "Cr"
            }, 
            {
                "actualWeightPercent": "4.44", 
                "element": "Ni"
            }, 
            {
                "actualWeightPercent": "0.02", 
                "element": "Mo"
            }, 
            {
                "actualWeightPercent": "0.01", 
                "element": "V"
            }, 
            {
                "actualWeightPercent": "0", 
                "element": "N"
            }, 
            {
                "actualWeightPercent": "0.01", 
                "element": "Nb"
            }, 
            {
                "actualWeightPercent": "0.01", 
                "element": "Co"
            }, 
            {
                "actualWeightPercent": "0", 
                "element": "W"
            }, 
            {
                "actualWeightPercent": "0.9", 
                "element": "Al"
            }, 
            {
                "actualWeightPercent": "0", 
                "element": "Ti"
            }
        ], 
        "properties": [
            {
                "scalars": "1259.7", 
                "units": "MPa", 
                "conditions": [
                    {
                        "units": "$^{\\circ}$C", 
                        "scalars": "950", 
                        "name": "Temperature"
                    }
                ], 
                "name": "Yield strength, YS"
            }, 
            {
                "scalars": "1444.5", 
                "units": "MPa", 
                "conditions": [
                    {
                        "units": "$^{\\circ}$C", 
                        "scalars": "950", 
                        "name": "Temperature"
                    }
                ], 
                "name": "Ultimate tensile strength, UTS"
            }, 
            {
                "scalars": "12.8", 
                "units": "%", 
                "conditions": [
                    {
                        "units": "$^{\\circ}$C", 
                        "scalars": "950", 
                        "name": "Temperature"
                    }
                ], 
                "name": "Elongation"
            }
        ]
    }, 
    {
        "category": "system.chemical", 
        "composition": [
            {
                "actualWeightPercent": "0.09", 
                "element": "C"
            }, 
            {
                "actualWeightPercent": "2.8", 
                "element": "Mn"
            }, 
            {
                "actualWeightPercent": "0.32", 
                "element": "Si"
            }, 
            {
                "actualWeightPercent": "17.48", 
                "element": "Cr"
            }, 
            {
                "actualWeightPercent": "4.44", 
                "element": "Ni"
            }, 
            {
                "actualWeightPercent": "0.02", 
                "element": "Mo"
            }, 
            {
                "actualWeightPercent": "0.01", 
                "element": "V"
            }, 
            {
                "actualWeightPercent": "0", 
                "element": "N"
            }, 
            {
                "actualWeightPercent": "0.01", 
                "element": "Nb"
            }, 
            {
                "actualWeightPercent": "0.01", 
                "element": "Co"
            }, 
            {
                "actualWeightPercent": "0", 
                "element": "W"
            }, 
            {
                "actualWeightPercent": "0.9", 
                "element": "Al"
            }, 
            {
                "actualWeightPercent": "0", 
                "element": "Ti"
            }
        ], 
        "properties": [
            {
                "scalars": "1136.5", 
                "units": "MPa", 
                "conditions": [
                    {
                        "units": "$^{\\circ}$C", 
                        "scalars": "1050", 
                        "name": "Temperature"
                    }
                ], 
                "name": "Yield strength, YS"
            }, 
            {
                "scalars": "1296.7", 
                "units": "MPa", 
                "conditions": [
                    {
                        "units": "$^{\\circ}$C", 
                        "scalars": "1050", 
                        "name": "Temperature"
                    }
                ], 
                "name": "Ultimate tensile strength, UTS"
            }, 
            {
                "scalars": "13", 
                "units": "%", 
                "conditions": [
                    {
                        "units": "$^{\\circ}$C", 
                        "scalars": "1050", 
                        "name": "Temperature"
                    }
                ], 
                "name": "Elongation"
            }
        ]
    }, 
    {
        "category": "system.chemical", 
        "composition": [
            {
                "actualWeightPercent": "0.09", 
                "element": "C"
            }, 
            {
                "actualWeightPercent": "2.8", 
                "element": "Mn"
            }, 
            {
                "actualWeightPercent": "0.32", 
                "element": "Si"
            }, 
            {
                "actualWeightPercent": "17.48", 
                "element": "Cr"
            }, 
            {
                "actualWeightPercent": "4.44",
