Repository: hackingmaterials/automatminer

automatminer is an automatic prediction engine for materials properties.
- **Website (including documentation):** <https://hackingmaterials.github.io/automatminer>
- **Help/Support:** <https://groups.google.com/forum/#!forum/matminer>
- **Source:** <https://github.com/hackingmaterials/automatminer>

File: matbench/data/sources/steel_strength.json (part 54 of 57)
[
                        "name": "Temperature"
                    }
                ], 
                "name": "Yield strength, YS"
            }, 
            {
                "scalars": "1240.2", 
                "units": "MPa", 
                "conditions": [
                    {
                        "units": "$^{\\circ}$C", 
                        "scalars": "816", 
                        "name": "Temperature"
                    }
                ], 
                "name": "Ultimate tensile strength, UTS"
            }, 
            {
                "scalars": "17", 
                "units": "%", 
                "conditions": [
                    {
                        "units": "$^{\\circ}$C", 
                        "scalars": "816", 
                        "name": "Temperature"
                    }
                ], 
                "name": "Elongation"
            }, 
            {
                "scalars": "80.7", 
                "units": "J", 
                "conditions": [
                    {
                        "units": "$^{\\circ}$C", 
                        "scalars": "816", 
                        "name": "Temperature"
                    }
                ], 
                "name": "Charpy impact energy"
            }
        ]
    }, 
    {
        "category": "system.chemical", 
        "composition": [
            {
                "actualWeightPercent": "0", 
                "element": "C"
            }, 
            {
                "actualWeightPercent": "0.11", 
                "element": "Mn"
            }, 
            {
                "actualWeightPercent": "0.3", 
                "element": "Si"
            }, 
            {
                "actualWeightPercent": "10.2", 
                "element": "Cr"
            }, 
            {
                "actualWeightPercent": "10.4", 
                "element": "Ni"
            }, 
            {
                "actualWeightPercent": "2.05", 
                "element": "Mo"
            }, 
            {
                "actualWeightPercent": "0.01", 
                "element": "V"
            }, 
            {
                "actualWeightPercent": "0", 
                "element": "N"
            }, 
            {
                "actualWeightPercent": "0.01", 
                "element": "Nb"
            }, 
            {
                "actualWeightPercent": "0.01", 
                "element": "Co"
            }, 
            {
                "actualWeightPercent": "0", 
                "element": "W"
            }, 
            {
                "actualWeightPercent": "0.2", 
                "element": "Al"
            }, 
            {
                "actualWeightPercent": "0.22", 
                "element": "Ti"
            }
        ], 
        "properties": [
            {
                "scalars": "1149.3", 
                "units": "MPa", 
                "conditions": [
                    {
                        "units": "$^{\\circ}$C", 
                        "scalars": "927", 
                        "name": "Temperature"
                    }
                ], 
                "name": "Yield strength, YS"
            }, 
            {
                "scalars": "1223.7", 
                "units": "MPa", 
                "conditions": [
                    {
                        "units": "$^{\\circ}$C", 
                        "scalars": "927", 
                        "name": "Temperature"
                    }
                ], 
                "name": "Ultimate tensile strength, UTS"
            }, 
            {
                "scalars": "19", 
                "units": "%", 
                "conditions": [
                    {
                        "units": "$^{\\circ}$C", 
                        "scalars": "927", 
                        "name": "Temperature"
                    }
                ], 
                "name": "Elongation"
            }, 
            {
                "scalars": "104.4", 
                "units": "J", 
                "conditions": [
                    {
                        "units": "$^{\\circ}$C", 
                        "scalars": "927", 
                        "name": "Temperature"
                    }
                ], 
                "name": "Charpy impact energy"
            }
        ]
    }, 
    {
        "category": "system.chemical", 
        "composition": [
            {
                "actualWeightPercent": "0", 
                "element": "C"
            }, 
            {
                "actualWeightPercent": "0.1", 
                "element": "Mn"
            }, 
            {
                "actualWeightPercent": "0.41", 
                "element": "Si"
            }, 
            {
                "actualWeightPercent": "10.2", 
                "element": "Cr"
            }, 
            {
                "actualWeightPercent": "10.4", 
                "element": "Ni"
            }, 
            {
                "actualWeightPercent": "2", 
                "element": "Mo"
            }, 
            {
                "actualWeightPercent": "0.01", 
                "element": "V"
            }, 
            {
                "actualWeightPercent": "0", 
                "element": "N"
            }, 
            {
                "actualWeightPercent": "0.01", 
                "element": "Nb"
            }, 
            {
                "actualWeightPercent": "0.01", 
                "element": "Co"
            }, 
            {
                "actualWeightPercent": "0", 
                "element": "W"
            }, 
            {
                "actualWeightPercent": "0.25", 
                "element": "Al"
            }, 
            {
                "actualWeightPercent": "0.23", 
                "element": "Ti"
            }
        ], 
        "properties": [
            {
                "scalars": "1243", 
                "units": "MPa", 
                "conditions": [
                    {
                        "units": "$^{\\circ}$C", 
                        "scalars": "816", 
                        "name": "Temperature"
                    }
                ], 
                "name": "Yield strength, YS"
            }, 
            {
                "scalars": "1289.8", 
                "units": "MPa", 
                "conditions": [
                    {
                        "units": "$^{\\circ}$C", 
                        "scalars": "816", 
                        "name": "Temperature"
                    }
                ], 
                "name": "Ultimate tensile strength, UTS"
            }, 
            {
                "scalars": "18", 
                "units": "%", 
                "conditions": [
                    {
                        "units": "$^{\\circ}$C", 
                        "scalars": "816", 
                        "name": "Temperature"
                    }
                ], 
                "name": "Elongation"
            }, 
            {
                "scalars": "77.3", 
                "units": "J", 
                "conditions": [
                    {
                        "units": "$^{\\circ}$C", 
                        "scalars": "816", 
                        "name": "Temperature"
                    }
                ], 
                "name": "Charpy impact energy"
            }
        ]
    }, 
    {
        "category": "system.chemical", 
        "composition": [
            {
                "actualWeightPercent": "0", 
                "element": "C"
            }, 
            {
                "actualWeightPercent": "0.1", 
                "element": "Mn"
            }, 
            {
                "actualWeightPercent": "0.41", 
                "element": "Si"
            }, 
            {
                "actualWeightPercent": "10.2", 
                "element": "Cr"
            }, 
            {
                "actualWeightPercent": "10.4", 
                "element": "Ni"
            }, 
            {
                "actualWeightPercent": "2", 
                "element": "Mo"
            }, 
            {
                "actualWeightPercent": "0.01", 
                "element": "V"
            }, 
            {
                "actualWeightPercent": "0", 
                "element": "N"
            }, 
            {
                "actualWeightPercent": "0.01", 
                "element": "Nb"
            }, 
            {
                "actualWeightPercent": "0.01", 
                "element": "Co"
            }, 
            {
                "actualWeightPercent": "0", 
                "element": "W"
            }, 
            {
                "actualWeightPercent": "0.25", 
                "element": "Al"
            }, 
            {
                "actualWeightPercent": "0.23", 
                "element": "Ti"
            }
        ], 
        "properties": [
            {
                "scalars": "1200.2", 
                "units": "MPa", 
                "conditions": [
                    {
                        "units": "$^{\\circ}$C", 
                        "scalars": "927", 
                        "name": "Temperature"
                    }
                ], 
                "name": "Yield strength, YS"
            }, 
            {
                "scalars": "1276", 
                "units": "MPa", 
                "conditions": [
                    {
                        "units": "$^{\\circ}$C", 
                        "scalars": "927", 
                        "name": "Temperature"
                    }
                ], 
                "name": "Ultimate tensile strength, UTS"
            }, 
            {
                "scalars": "17", 
                "units": "%", 
                "conditions": [
                    {
                        "units": "$^{\\circ}$C", 
                        "scalars": "927", 
                        "name": "Temperature"
                    }
                ], 
                "name": "Elongation"
            }, 
            {
                "scalars": "100.3", 
                "units": "J", 
                "conditions": [
                    {
                        "units": "$^{\\circ}$C", 
                        "scalars": "927", 
                        "name": "Temperature"
                    }
                ], 
                "name": "Charpy impact energy"
            }
        ]
    }, 
    {
        "category": "system.chemical", 
        "composition": [
            {
                "actualWeightPercent": "0.01", 
                "element": "C"
            }, 
            {
                "actualWeightPercent": "0.12", 
                "element": "Mn"
            }, 
            {
                "actualWeightPercent": "0.06", 
                "element": "Si"
            }, 
            {
                "actualWeightPercent": "10.3", 
                "element": "Cr"
            }, 
            {
                "actualWeightPercent": "10.2", 
                "element": "Ni"
            }, 
            {
                "actualWeightPercent": "2.05", 
                "element": "Mo"
            }, 
            {
                "actualWeightPercent": "0.01", 
                "element": "V"
            }, 
            {
                "actualWeightPercent": "0", 
                "element": "N"
            }, 
            {
                "actualWeightPercent": "0.01", 
                "element": "Nb"
            }, 
            {
                "actualWeightPercent": "0.01", 
                "element": "Co"
            }, 
            {
                "actualWeightPercent": "0", 
                "element": "W"
            }, 
            {
                "actualWeightPercent": "0.31", 
                "element": "Al"
            }, 
            {
                "actualWeightPercent": "0.21", 
                "element": "Ti"
            }
        ], 
        "properties": [
            {
                "scalars": "1258.8", 
                "units": "MPa", 
                "conditions": [
                    {
                        "units": "$^{\\circ}$C", 
                        "scalars": "816", 
                        "name": "Temperature"
                    }
                ], 
                "name": "Yield strength, YS"
            }, 
            {
                "scalars": "1289.1", 
                "units": "MPa", 
                "conditions": [
                    {
                        "units": "$^{\\circ}$C", 
                        "scalars": "816", 
                        "name": "Temperature"
                    }
                ], 
                "name": "Ultimate tensile strength, UTS"
            }, 
            {
                "scalars": "15", 
                "units": "%", 
                "conditions": [
                    {
                        "units": "$^{\\circ}$C", 
                        "scalars": "816", 
                        "name": "Temperature"
                    }
                ], 
                "name": "Elongation"
            }, 
            {
                "scalars": "103", 
                "units": "J", 
                "conditions": [
                    {
                        "units": "$^{\\circ}$C", 
                        "scalars": "816", 
                        "name": "Temperature"
                    }
                ], 
                "name": "Charpy impact energy"
            }
        ]
    }, 
    {
        "category": "system.chemical", 
        "composition": [
            {
                "actualWeightPercent": "0.02", 
                "element": "C"
            }, 
            {
                "actualWeightPercent": "0.24", 
                "element": "Mn"
            }, 
            {
                "actualWeightPercent": "0.1", 
                "element": "Si"
            }, 
            {
                "actualWeightPercent": "10.2", 
                "element": "Cr"
            }, 
            {
                "actualWeightPercent": "10.3", 
                "element": "Ni"
            }, 
            {
                "actualWeightPercent": "1.94", 
                "element": "Mo"
            }, 
            {
                "actualWeightPercent": "0.01", 
                "element": "V"
            }, 
            {
                "actualWeightPercent": "0", 
                "element": "N"
            }, 
            {
                "actualWeightPercent": "0.01", 
                "element": "Nb"
            }, 
            {
                "actualWeightPercent": "0.01", 
                "element": "Co"
            }, 
            {
                "actualWeightPercent": "0", 
                "element": "W"
            }, 
            {
                "actualWeightPercent": "0.24", 
                "element": "Al"
            }, 
            {
                "actualWeightPercent": "0.23", 
                "element": "Ti"
            }
        ], 
        "properties": [
            {
                "scalars": "1195.4", 
                "units": "MPa", 
                "conditions": [
                    {
                        "units": "$^{\\circ}$C", 
                        "scalars": "816", 
                        "name": "Temperature"
                    }
                ], 
                "name": "Yield strength, YS"
            }, 
            {
                "scalars": "1220.9", 
                "units": "MPa", 
                "conditions": [
                    {
                        "units": "$^{\\circ}$C", 
                        "scalars": "816", 
                        "name": "Temperature"
                    }
                ], 
                "name": "Ultimate tensile strength, UTS"
            }, 
            {
                "scalars": "16", 
                "units": "%", 
                "conditions": [
                    {
                        "units": "$^{\\circ}$C", 
                        "scalars": "816", 
                        "name": "Temperature"
                    }
                ], 
                "name": "Elongation"
            }, 
            {
                "scalars": "69.8", 
                "units": "J", 
                "conditions": [
                    {
                        "units": "$^{\\circ}$C", 
                        "scalars": "816", 
                        "name": "Temperature"
                    }
                ], 
                "name": "Charpy impact energy"
            }
        ]
    }, 
    {
        "category": "system.chemical", 
        "composition": [
            {
                "actualWeightPercent": "0.02", 
                "element": "C"
            }, 
            {
                "actualWeightPercent": "0.24", 
                "element": "Mn"
            }, 
            {
                "actualWeightPercent": "0.1", 
                "element": "Si"
            }, 
            {
                "actualWeightPercent": "10.2", 
                "element": "Cr"
            }, 
            {
                "actualWeightPercent": "10.3", 
                "element": "Ni"
            }, 
            {
                "actualWeightPercent": "1.94", 
                "element": "Mo"
            }, 
            {
                "actualWeightPercent": "0.01", 
                "element": "V"
            }, 
            {
                "actualWeightPercent": "0", 
                "element": "N"
            }, 
            {
                "actualWeightPercent": "0.01", 
                "element": "Nb"
            }, 
            {
                "actualWeightPercent": "0.01", 
                "element": "Co"
            }, 
            {
                "actualWeightPercent": "0", 
                "element": "W"
            }, 
            {
                "actualWeightPercent": "0.24", 
                "element": "Al"
            }, 
            {
                "actualWeightPercent": "0.23", 
                "element": "Ti"
            }
        ], 
        "properties": [
            {
                "scalars": "1138.9", 
                "units": "MPa", 
                "conditions": [
                    {
                        "units": "$^{\\circ}$C", 
                        "scalars": "927", 
                        "name": "Temperature"
                    }
                ], 
                "name": "Yield strength, YS"
            }, 
            {
                "scalars": "1194.7", 
                "units": "MPa", 
                "conditions": [
                    {
                        "units": "$^{\\circ}$C", 
                        "scalars": "927", 
                        "name": "Temperature"
                    }
                ], 
                "name": "Ultimate tensile strength, UTS"
            }, 
            {
                "scalars": "17", 
                "units": "%", 
                "conditions": [
                    {
                        "units": "$^{\\circ}$C", 
                        "scalars": "927", 
                        "name": "Temperature"
                    }
                ], 
                "name": "Elongation"
            }, 
            {
                "scalars": "74.6", 
                "units": "J", 
                "conditions": [
                    {
                        "units": "$^{\\circ}$C", 
                        "scalars": "927", 
                        "name": "Temperature"
                    }
                ], 
                "name": "Charpy impact energy"
            }
        ]
    }, 
    {
        "category": "system.chemical", 
        "composition": [
            {
                "actualWeightPercent": "0", 
                "element": "C"
            }, 
            {
                "actualWeightPercent": "0.36", 
                "element": "Mn"
            }, 
            {
                "actualWeightPercent": "0.08", 
                "element": "Si"
            }, 
            {
                "actualWeightPercent": "10.2", 
                "element": "Cr"
            }, 
            {
                "actualWeightPercent": "10.3", 
                "element": "Ni"
            }, 
            {
                "actualWeightPercent": "2.02", 
                "element": "Mo"
            }, 
            {
                "actualWeightPercent": "0.01", 
                "element": "V"
            }, 
            {
                "actualWeightPercent": "0", 
                "element": "N"
            }, 
            {
                "actualWeightPercent": "0.01", 
                "element": "Nb"
            }, 
            {
                "actualWeightPercent": "0.01", 
                "element": "Co"
            }, 
            {
                "actualWeightPercent": "0", 
                "element": "W"
            }, 
            {
                "actualWeightPercent": "0.3", 
                "element": "Al"
            }, 
            {
                "actualWeightPercent": "0.23", 
                "element": "Ti"
            }
        ], 
        "properties": [
            {
                "scalars": "1189.9", 
                "units": "MPa", 
                "conditions": [
                    {
                        "units": "$^{\\circ}$C", 
                        "scalars": "816", 
                        "name": "Temperature"
                    }
                ], 
                "name": "Yield strength, YS"
            }, 
            {
                "scalars": "1234", 
                "units": "MPa", 
                "conditions": [
                    {
                        "units": "$^{\\circ}$C", 
                        "scalars": "816", 
                        "name": "Temperature"
                    }
                ], 
                "name": "Ultimate tensile strength, UTS"
            }, 
            {
                "scalars": "18", 
                "units": "%", 
                "conditions": [
                    {
                        "units": "$^{\\circ}$C", 
                        "scalars": "816", 
                        "name": "Temperature"
                    }
                ], 
                "name": "Elongation"
            }, 
            {
                "scalars": "100.3", 
                "units": "J", 
                "conditions": [
                    {
                        "units": "$^{\\circ}$C", 
                        "scalars": "816", 
                        "name": "Temperature"
                    }
                ], 
                "name": "Charpy impact energy"
            }
        ]
    }, 
    {
        "category": "system.chemical", 
        "composition": [
            {
                "actualWeightPercent": "0", 
                "element": "C"
            }, 
            {
                "actualWeightPercent": "0.36", 
                "element": "Mn"
            }, 
            {
                "actualWeightPercent": "0.08", 
                "element": "Si"
            }, 
            {
                "actualWeightPercent": "10.2", 
                "element": "Cr"
            }, 
            {
                "actualWeightPercent": "10.3", 
                "element": "Ni"
            }, 
            {
                "actualWeightPercent": "2.02", 
                "element": "Mo"
            }, 
            {
                "actualWeightPercent": "0.01", 
                "element": "V"
            }, 
            {
                "actualWeightPercent": "0", 
                "element": "N"
            }, 
            {
                "actualWeightPercent": "0.01", 
                "element": "Nb"
            }, 
            {
                "actualWeightPercent": "0.01", 
                "element": "Co"
            }, 
            {
                "actualWeightPercent": "0", 
                "element": "W"
            }, 
            {
                "actualWeightPercent": "0.3", 
                "element": "Al"
            }, 
            {
                "actualWeightPercent": "0.23", 
                "element": "Ti"
            }
        ], 
        "properties": [
            {
                "scalars": "1167.9", 
                "units": "MPa", 
                "conditions": [
                    {
                        "units": "$^{\\circ}$C", 
                        "scalars": "927", 
                        "name": "Temperature"
                    }
                ], 
                "name": "Yield strength, YS"
            }, 
            {
                "scalars": "1234.7", 
                "units": "MPa", 
                "conditions": [
                    {
                        "units": "$^{\\circ}$C", 
                        "scalars": "927", 
                        "name": "Temperature"
                    }
                ], 
                "name": "Ultimate tensile strength, UTS"
            }, 
            {
                "scalars": "19", 
                "units": "%", 
                "conditions": [
                    {
                        "units": "$^{\\circ}$C", 
                        "scalars": "927", 
                        "name": "Temperature"
                    }
                ], 
                "name": "Elongation"
            }, 
            {
                "scalars": "127.4", 
                "units": "J", 
                "conditions": [
                    {
                        "units": "$^{\\circ}$C", 
                        "scalars": "927", 
                        "name": "Temperature"
                    }
                ], 
                "name": "Charpy impact energy"
            }
        ]
    }, 
    {
        "category": "system.chemical", 
        "composition": [
            {
                "actualWeightPercent": "0", 
                "element": "C"
            }, 
            {
                "actualWeightPercent": "0.44", 
                "element": "Mn"
            }, 
            {
                "actualWeightPercent": "0.08", 
                "element": "Si"
            }, 
            {
                "actualWeightPercent": "10.1", 
                "element": "Cr"
            }, 
            {
                "actualWeightPercent": "10.3", 
                "element": "Ni"
            }, 
            {
                "actualWeightPercent": "2", 
                "element": "Mo"
            }, 
            {
                "actualWeightPercent": "0.01", 
                "element": "V"
            }, 
            {
                "actualWeightPercent": "0", 
                "element": "N"
            }, 
            {
                "actualWeightPercent": "0.01", 
                "element": "Nb"
            }, 
            {
                "actualWeightPercent": "0.01", 
                "element": "Co"
            }, 
            {
                "actualWeightPercent": "0", 
                "element": "W"
            }, 
            {
                "actualWeightPercent": "0.3", 
                "element": "Al"
            }, 
            {
                "actualWeightPercent": "0.22", 
                "element": "Ti"
            }
        ], 
        "properties": [
            {
                "scalars": "1188.5", 
                "units": "MPa", 
                "conditions": [
                    {
                        "units": "$^{\\circ}$C", 
                        "scalars": "816", 
                        "name": "Temperature"
                    }
                ], 
                "name": "Yield strength, YS"
            }, 
            {
                "scalars": "1230.6", 
                "units": "MPa", 
                "conditions": [
                    {
                        "units": "$^{\\circ}$C", 
                        "scalars": "816", 
                        "name": "Temperature"
                    }
                ], 
                "name": "Ultimate tensile strength, UTS"
            }, 
            {
                "scalars": "17", 
                "units": "%", 
                "conditions": [
                    {
                        "units": "$^{\\circ}$C", 
                        "scalars": "816", 
                        "name": "Temperature"
                    }
                ], 
                "name": "Elongation"
            }, 
            {
                "scalars": "103", 
                "units": "J", 
                "conditions": [
                    {
                        "units": "$^{\\circ}$C", 
                        "scalars": "816", 
                        "name": "Temperature"
                    }
                ], 
                "name": "Charpy impact energy"
            }
        ]
    }, 
    {
        "category": "system.chemical", 
        "composition": [
            {
                "actualWeightPercent": "0", 
                "element": "C"
            }, 
            {
                "actualWeightPercent": "0.44", 
                "element": "Mn"
            }, 
            {
                "actualWeightPercent": "0.08", 
                "element": "Si"
            }, 
            {
                "actualWeightPercent": "10.1", 
                "element": "Cr"
            }, 
            {
                "actualWeightPercent": "10.3", 
                "element": "Ni"
            }, 
            {
                "actualWeightPercent": "2", 
                "element": "Mo"
            }, 
            {
                "actualWeightPercent": "0.01", 
                "element": "V"
            }, 
            {
                "actualWeightPercent": "0", 
                "element": "N"
            }, 
            {
                "actualWeightPercent": "0.01", 
                "element": "Nb"
            }, 
            {
                "actualWeightPercent": "0.01", 
                "element": "Co"
            }, 
            {
                "actualWeightPercent": "0", 
                "element": "W"
            }, 
            {
                "actualWeightPercent": "0.3", 
                "element": "Al"
            }, 
            {
                "actualWeightPercent": "0.22", 
                "element": "Ti"
            }
        ], 
        "properties": [
            {
                "scalars": "1137.5", 
                "units": "MPa", 
                "conditions": [
                    {
                        "units": "$^{\\circ}$C", 
                        "scalars": "927", 
                        "name": "Temperature"
                    }
                ], 
                "name": "Yield strength, YS"
            }, 
            {
                "scalars": "1208.5", 
                "units": "MPa", 
                "conditions": [
                    {
                        "units": "$^{\\circ}$C", 
                        "scalars": "927", 
                        "name": "Temperature"
                    }
                ], 
                "name": "Ultimate tensile strength, UTS"
            }, 
            {
                "scalars": "18", 
                "units": "%", 
                "conditions": [
                    {
                        "units": "$^{\\circ}$C", 
                        "scalars": "927", 
                        "name": "Temperature"
                    }
                ], 
                "name": "Elongation"
            }, 
            {
                "scalars": "117.3", 
                "units": "J", 
                "conditions": [
                    {
                        "units": "$^{\\circ}$C", 
                        "scalars": "927", 
                        "name": "Temperature"
                    }
                ], 
                "name": "Charpy impact energy"
            }
        ]
    }, 
    {
        "category": "system.chemical", 
        "composition": [
            {
                "actualWeightPercent": "0.02", 
                "element": "C"
            }, 
            {
                "actualWeightPercent": "0.48", 
                "element": "Mn"
            }, 
            {
                "actualWeightPercent": "0.1", 
                "element": "Si"
            }, 
            {
                "actualWeightPercent": "10", 
                "element": "Cr"
            }, 
            {
                "actualWeightPercent": "10", 
                "element": "Ni"
            }, 
            {
                "actualWeightPercent": "1.92", 
                "element": "Mo"
            }, 
            {
                "actualWeightPercent": "0.01", 
                "element": "V"
            }, 
            {
                "actualWeightPercent": "0", 
                "element": "N"
            }, 
            {
                "actualWeightPercent": "0.01", 
                "element": "Nb"
            }, 
            {
                "actualWeightPercent": "0.01", 
                "element": "Co"
            }, 
            {
                "actualWeightPercent": "0", 
                "element": "W"
            }, 
            {
                "actualWeightPercent": "0.29", 
                "element": "Al"
            }, 
            {
                "actualWeightPercent": "0.21", 
                "element": "Ti"
            }
        ], 
        "properties": [
            {
                "scalars": "1222.3", 
                "units": "MPa", 
                "conditions": [
                    {
                        "units": "$^{\\circ}$C", 
                        "scalars": "816", 
                        "name": "Temperature"
                    }
                ], 
                "name": "Yield strength, YS"
            }, 
            {
                "scalars": "1244.3", 
                "units": "MPa", 
                "conditions": [
                    {
                        "units": "$^{\\circ}$C", 
                        "scalars": "816", 
                        "name": "Temperature"
                    }
                ], 
                "name": "Ultimate tensile strength, UTS"
            }, 
            {
                "scalars": "16", 
                "units": "%", 
                "conditions": [
                    {
                        "units": "$^{\\circ}$C", 
                        "scalars": "816", 
                        "name": "Temperature"
                    }
                ], 
                "name": "Elongation"
            }, 
            {
                "scalars": "92.9", 
                "units": "J", 
                "conditions": [
                    {
                        "units": "$^{\\circ}$C", 
                        "scalars": "816", 
                        "name": "Temperature"
                    }
                ], 
                "name": "Charpy impact energy"
            }
        ]
    }, 
    {
        "category": "system.chemical", 
        "composition": [
            {
                "actualWeightPercent": "0.02", 
                "element": "C"
            }, 
            {
                "actualWeightPercent": "0.48", 
                "element": "Mn"
            }, 
            {
                "actualWeightPercent": "0.1", 
                "element": "Si"
            }, 
            {
                "actualWeightPercent": "10", 
                "element": "Cr"
            }, 
            {
                "actualWeightPercent": "10", 
                "element": "Ni"
            }, 
            {
                "actualWeightPercent": "1.92", 
                "element": "Mo"
            }, 
            {
                "actualWeightPercent": "0.01", 
                "element": "V"
            }, 
            {
                "actualWeightPercent": "0", 
                "element": "N"
            }, 
            {
                "actualWeightPercent": "0.01", 
                "element": "Nb"
            }, 
            {
                "actualWeightPercent": "0.01", 
                "element": "Co"
            }, 
            {
                "actualWeightPercent": "0", 
                "element": "W"
            }, 
            {
                "actualWeightPercent": "0.29", 
                "element": "Al"
            }, 
            {
                "actualWeightPercent": "0.21", 
                "element": "Ti"
            }
        ], 
        "properties": [
            {
                "scalars": "1154.8", 
                "units": "MPa", 
                "conditions": [
                    {
                        "units": "$^{\\circ}$C", 
                        "scalars": "927", 
                        "name": "Temperature"
                    }
                ], 
                "name": "Yield strength, YS"
            }, 
            {
                "scalars": "1228.5", 
                "units": "MPa", 
                "conditions": [
                    {
                        "units": "$^{\\circ}$C", 
                        "scalars": "927", 
                        "name": "Temperature"
                    }
                ], 
                "name": "Ultimate tensile strength, UTS"
            }, 
            {
                "scalars": "17", 
                "units": "%", 
                "conditions": [
                    {
                        "units": "$^{\\circ}$C", 
                        "scalars": "927", 
                        "name": "Temperature"
                    }
                ], 
                "name": "Elongation"
            }, 
            {
                "scalars": "105.1", 
                "units": "J", 
                "conditions": [
                    {
                        "units": "$^{\\circ}$C", 
                        "scalars": "927", 
                        "name": "Temperature"
                    }
                ], 
                "name": "Charpy impact energy"
            }
        ]
    }, 
    {
        "category": "system.chemical", 
        "composition": [
            {
                "actualWeightPercent": "0.02", 
                "element": "C"
            }, 
            {
                "actualWeightPercent": "0.74", 
                "element": "Mn"
            }, 
            {
                "actualWeightPercent": "0.1", 
                "element": "Si"
            }, 
            {
                "actualWeightPercent": "10.2", 
                "element": "Cr"
            }, 
            {
                "actualWeightPercent": "10.2", 
                "element": "Ni"
            }, 
            {
                "actualWeightPercent": "1.98", 
                "element": "Mo"
            }, 
            {
                "actualWeightPercent": "0.01", 
                "element": "V"
            }, 
            {
                "actualWeightPercent": "0", 
                "element": "N"
            }, 
            {
                "actualWeightPercent": "0.01", 
                "element": "Nb"
            }, 
            {
                "actualWeightPercent": "0.01", 
                "element": "Co"
            }, 
            {
                "actualWeightPercent": "0", 
                "element": "W"
            }, 
            {
                "actualWeightPercent": "0.3", 
                "element": "Al"
            }, 
            {
                "actualWeightPercent": "0.22", 
                "element": "Ti"
            }
        ], 
        "properties": [
            {
                "scalars": "1149.9", 
                "units": "MPa", 
                "conditions": [
                    {
                        "units": "$^{\\circ}$C", 
                        "scalars": "816", 
                        "name": "Temperature"
                    }
                ], 
                "name": "Yield strength, YS"
            }, 
            {
                "scalars": "1188.5", 
                "units": "MPa",
