Repository: hackingmaterials/automatminer

automatminer is an automatic prediction engine for materials properties.
- **Website (including documentation):** <https://hackingmaterials.github.io/automatminer>
- **Help/Support:** <https://groups.google.com/forum/#!forum/matminer>
- **Source:** <https://github.com/hackingmaterials/automatminer>

File: matbench/data/sources/steel_strength.json (part 2 of 57)
[
                "conditions": [
                    {
                        "units": "$^{\\circ}$C", 
                        "scalars": "1038", 
                        "name": "Temperature"
                    }
                ], 
                "name": "Elongation"
            }
        ]
    }, 
    {
        "category": "system.chemical", 
        "composition": [
            {
                "actualWeightPercent": "0.07", 
                "element": "C"
            }, 
            {
                "actualWeightPercent": "0.01", 
                "element": "Mn"
            }, 
            {
                "actualWeightPercent": "0.01", 
                "element": "Si"
            }, 
            {
                "actualWeightPercent": "15.54", 
                "element": "Cr"
            }, 
            {
                "actualWeightPercent": "0.01", 
                "element": "Ni"
            }, 
            {
                "actualWeightPercent": "4.99", 
                "element": "Mo"
            }, 
            {
                "actualWeightPercent": "0.41", 
                "element": "V"
            }, 
            {
                "actualWeightPercent": "0.03", 
                "element": "N"
            }, 
            {
                "actualWeightPercent": "0.01", 
                "element": "Nb"
            }, 
            {
                "actualWeightPercent": "13.41", 
                "element": "Co"
            }, 
            {
                "actualWeightPercent": "0", 
                "element": "W"
            }, 
            {
                "actualWeightPercent": "0.03", 
                "element": "Al"
            }, 
            {
                "actualWeightPercent": "0", 
                "element": "Ti"
            }
        ], 
        "properties": [
            {
                "scalars": "1343.6", 
                "units": "MPa", 
                "conditions": [
                    {
                        "units": "$^{\\circ}$C", 
                        "scalars": "1093", 
                        "name": "Temperature"
                    }
                ], 
                "name": "Yield strength, YS"
            }, 
            {
                "scalars": "2060.1", 
                "units": "MPa", 
                "conditions": [
                    {
                        "units": "$^{\\circ}$C", 
                        "scalars": "1093", 
                        "name": "Temperature"
                    }
                ], 
                "name": "Ultimate tensile strength, UTS"
            }, 
            {
                "scalars": "14", 
                "units": "%", 
                "conditions": [
                    {
                        "units": "$^{\\circ}$C", 
                        "scalars": "1093", 
                        "name": "Temperature"
                    }
                ], 
                "name": "Elongation"
            }
        ]
    }, 
    {
        "category": "system.chemical", 
        "composition": [
            {
                "actualWeightPercent": "0.16", 
                "element": "C"
            }, 
            {
                "actualWeightPercent": "0.01", 
                "element": "Mn"
            }, 
            {
                "actualWeightPercent": "0.01", 
                "element": "Si"
            }, 
            {
                "actualWeightPercent": "14.36", 
                "element": "Cr"
            }, 
            {
                "actualWeightPercent": "0.01", 
                "element": "Ni"
            }, 
            {
                "actualWeightPercent": "5.15", 
                "element": "Mo"
            }, 
            {
                "actualWeightPercent": "0.01", 
                "element": "V"
            }, 
            {
                "actualWeightPercent": "0.03", 
                "element": "N"
            }, 
            {
                "actualWeightPercent": "0.01", 
                "element": "Nb"
            }, 
            {
                "actualWeightPercent": "13.45", 
                "element": "Co"
            }, 
            {
                "actualWeightPercent": "0", 
                "element": "W"
            }, 
            {
                "actualWeightPercent": "0.07", 
                "element": "Al"
            }, 
            {
                "actualWeightPercent": "0", 
                "element": "Ti"
            }
        ], 
        "properties": [
            {
                "scalars": "1460.7", 
                "units": "MPa", 
                "conditions": [
                    {
                        "units": "$^{\\circ}$C", 
                        "scalars": "1093", 
                        "name": "Temperature"
                    }
                ], 
                "name": "Yield strength, YS"
            }, 
            {
                "scalars": "2067", 
                "units": "MPa", 
                "conditions": [
                    {
                        "units": "$^{\\circ}$C", 
                        "scalars": "1093", 
                        "name": "Temperature"
                    }
                ], 
                "name": "Ultimate tensile strength, UTS"
            }, 
            {
                "scalars": "12", 
                "units": "%", 
                "conditions": [
                    {
                        "units": "$^{\\circ}$C", 
                        "scalars": "1093", 
                        "name": "Temperature"
                    }
                ], 
                "name": "Elongation"
            }
        ]
    }, 
    {
        "category": "system.chemical", 
        "composition": [
            {
                "actualWeightPercent": "0.16", 
                "element": "C"
            }, 
            {
                "actualWeightPercent": "0.01", 
                "element": "Mn"
            }, 
            {
                "actualWeightPercent": "0.01", 
                "element": "Si"
            }, 
            {
                "actualWeightPercent": "14.34", 
                "element": "Cr"
            }, 
            {
                "actualWeightPercent": "0.01", 
                "element": "Ni"
            }, 
            {
                "actualWeightPercent": "5.09", 
                "element": "Mo"
            }, 
            {
                "actualWeightPercent": "0.87", 
                "element": "V"
            }, 
            {
                "actualWeightPercent": "0.04", 
                "element": "N"
            }, 
            {
                "actualWeightPercent": "0.01", 
                "element": "Nb"
            }, 
            {
                "actualWeightPercent": "13.45", 
                "element": "Co"
            }, 
            {
                "actualWeightPercent": "0", 
                "element": "W"
            }, 
            {
                "actualWeightPercent": "0.05", 
                "element": "Al"
            }, 
            {
                "actualWeightPercent": "0", 
                "element": "Ti"
            }
        ], 
        "properties": [
            {
                "scalars": "1550.3", 
                "units": "MPa", 
                "conditions": [
                    {
                        "units": "$^{\\circ}$C", 
                        "scalars": "1093", 
                        "name": "Temperature"
                    }
                ], 
                "name": "Yield strength, YS"
            }, 
            {
                "scalars": "2122.1", 
                "units": "MPa", 
                "conditions": [
                    {
                        "units": "$^{\\circ}$C", 
                        "scalars": "1093", 
                        "name": "Temperature"
                    }
                ], 
                "name": "Ultimate tensile strength, UTS"
            }, 
            {
                "scalars": "12", 
                "units": "%", 
                "conditions": [
                    {
                        "units": "$^{\\circ}$C", 
                        "scalars": "1093", 
                        "name": "Temperature"
                    }
                ], 
                "name": "Elongation"
            }
        ]
    }, 
    {
        "category": "system.chemical", 
        "composition": [
            {
                "actualWeightPercent": "0.16", 
                "element": "C"
            }, 
            {
                "actualWeightPercent": "0.01", 
                "element": "Mn"
            }, 
            {
                "actualWeightPercent": "0.01", 
                "element": "Si"
            }, 
            {
                "actualWeightPercent": "14.36", 
                "element": "Cr"
            }, 
            {
                "actualWeightPercent": "0.01", 
                "element": "Ni"
            }, 
            {
                "actualWeightPercent": "3.01", 
                "element": "Mo"
            }, 
            {
                "actualWeightPercent": "0.97", 
                "element": "V"
            }, 
            {
                "actualWeightPercent": "0.03", 
                "element": "N"
            }, 
            {
                "actualWeightPercent": "0.01", 
                "element": "Nb"
            }, 
            {
                "actualWeightPercent": "13.33", 
                "element": "Co"
            }, 
            {
                "actualWeightPercent": "0", 
                "element": "W"
            }, 
            {
                "actualWeightPercent": "0.05", 
                "element": "Al"
            }, 
            {
                "actualWeightPercent": "0", 
                "element": "Ti"
            }
        ], 
        "properties": [
            {
                "scalars": "1240.2", 
                "units": "MPa", 
                "conditions": [
                    {
                        "units": "$^{\\circ}$C", 
                        "scalars": "1093", 
                        "name": "Temperature"
                    }
                ], 
                "name": "Yield strength, YS"
            }, 
            {
                "scalars": "1598.5", 
                "units": "MPa", 
                "conditions": [
                    {
                        "units": "$^{\\circ}$C", 
                        "scalars": "1093", 
                        "name": "Temperature"
                    }
                ], 
                "name": "Ultimate tensile strength, UTS"
            }, 
            {
                "scalars": "14", 
                "units": "%", 
                "conditions": [
                    {
                        "units": "$^{\\circ}$C", 
                        "scalars": "1093", 
                        "name": "Temperature"
                    }
                ], 
                "name": "Elongation"
            }
        ]
    }, 
    {
        "category": "system.chemical", 
        "composition": [
            {
                "actualWeightPercent": "0.15", 
                "element": "C"
            }, 
            {
                "actualWeightPercent": "0.01", 
                "element": "Mn"
            }, 
            {
                "actualWeightPercent": "0.01", 
                "element": "Si"
            }, 
            {
                "actualWeightPercent": "14.36", 
                "element": "Cr"
            }, 
            {
                "actualWeightPercent": "0.01", 
                "element": "Ni"
            }, 
            {
                "actualWeightPercent": "3.04", 
                "element": "Mo"
            }, 
            {
                "actualWeightPercent": "0.41", 
                "element": "V"
            }, 
            {
                "actualWeightPercent": "0.03", 
                "element": "N"
            }, 
            {
                "actualWeightPercent": "0.01", 
                "element": "Nb"
            }, 
            {
                "actualWeightPercent": "13.64", 
                "element": "Co"
            }, 
            {
                "actualWeightPercent": "0", 
                "element": "W"
            }, 
            {
                "actualWeightPercent": "0.03", 
                "element": "Al"
            }, 
            {
                "actualWeightPercent": "0", 
                "element": "Ti"
            }
        ], 
        "properties": [
            {
                "scalars": "1233.3", 
                "units": "MPa", 
                "conditions": [
                    {
                        "units": "$^{\\circ}$C", 
                        "scalars": "1093", 
                        "name": "Temperature"
                    }
                ], 
                "name": "Yield strength, YS"
            }, 
            {
                "scalars": "1612.3", 
                "units": "MPa", 
                "conditions": [
                    {
                        "units": "$^{\\circ}$C", 
                        "scalars": "1093", 
                        "name": "Temperature"
                    }
                ], 
                "name": "Ultimate tensile strength, UTS"
            }, 
            {
                "scalars": "14", 
                "units": "%", 
                "conditions": [
                    {
                        "units": "$^{\\circ}$C", 
                        "scalars": "1093", 
                        "name": "Temperature"
                    }
                ], 
                "name": "Elongation"
            }
        ]
    }, 
    {
        "category": "system.chemical", 
        "composition": [
            {
                "actualWeightPercent": "0.16", 
                "element": "C"
            }, 
            {
                "actualWeightPercent": "0.01", 
                "element": "Mn"
            }, 
            {
                "actualWeightPercent": "0.01", 
                "element": "Si"
            }, 
            {
                "actualWeightPercent": "14.24", 
                "element": "Cr"
            }, 
            {
                "actualWeightPercent": "0.01", 
                "element": "Ni"
            }, 
            {
                "actualWeightPercent": "7.15", 
                "element": "Mo"
            }, 
            {
                "actualWeightPercent": "0.41", 
                "element": "V"
            }, 
            {
                "actualWeightPercent": "0.03", 
                "element": "N"
            }, 
            {
                "actualWeightPercent": "0.01", 
                "element": "Nb"
            }, 
            {
                "actualWeightPercent": "13.6", 
                "element": "Co"
            }, 
            {
                "actualWeightPercent": "0", 
                "element": "W"
            }, 
            {
                "actualWeightPercent": "0.04", 
                "element": "Al"
            }, 
            {
                "actualWeightPercent": "0", 
                "element": "Ti"
            }
        ], 
        "properties": [
            {
                "scalars": "1460.7", 
                "units": "MPa", 
                "conditions": [
                    {
                        "units": "$^{\\circ}$C", 
                        "scalars": "1093", 
                        "name": "Temperature"
                    }
                ], 
                "name": "Yield strength, YS"
            }, 
            {
                "scalars": "2197.9", 
                "units": "MPa", 
                "conditions": [
                    {
                        "units": "$^{\\circ}$C", 
                        "scalars": "1093", 
                        "name": "Temperature"
                    }
                ], 
                "name": "Ultimate tensile strength, UTS"
            }, 
            {
                "scalars": "4", 
                "units": "%", 
                "conditions": [
                    {
                        "units": "$^{\\circ}$C", 
                        "scalars": "1093", 
                        "name": "Temperature"
                    }
                ], 
                "name": "Elongation"
            }
        ]
    }, 
    {
        "category": "system.chemical", 
        "composition": [
            {
                "actualWeightPercent": "0.17", 
                "element": "C"
            }, 
            {
                "actualWeightPercent": "0.01", 
                "element": "Mn"
            }, 
            {
                "actualWeightPercent": "0.01", 
                "element": "Si"
            }, 
            {
                "actualWeightPercent": "14.26", 
                "element": "Cr"
            }, 
            {
                "actualWeightPercent": "0.01", 
                "element": "Ni"
            }, 
            {
                "actualWeightPercent": "5.09", 
                "element": "Mo"
            }, 
            {
                "actualWeightPercent": "0.41", 
                "element": "V"
            }, 
            {
                "actualWeightPercent": "0.03", 
                "element": "N"
            }, 
            {
                "actualWeightPercent": "0.01", 
                "element": "Nb"
            }, 
            {
                "actualWeightPercent": "13.64", 
                "element": "Co"
            }, 
            {
                "actualWeightPercent": "0", 
                "element": "W"
            }, 
            {
                "actualWeightPercent": "0.03", 
                "element": "Al"
            }, 
            {
                "actualWeightPercent": "0", 
                "element": "Ti"
            }
        ], 
        "properties": [
            {
                "scalars": "1502", 
                "units": "MPa", 
                "conditions": [
                    {
                        "units": "$^{\\circ}$C", 
                        "scalars": "1093", 
                        "name": "Temperature"
                    }
                ], 
                "name": "Yield strength, YS"
            }, 
            {
                "scalars": "2094.6", 
                "units": "MPa", 
                "conditions": [
                    {
                        "units": "$^{\\circ}$C", 
                        "scalars": "1093", 
                        "name": "Temperature"
                    }
                ], 
                "name": "Ultimate tensile strength, UTS"
            }, 
            {
                "scalars": "11", 
                "units": "%", 
                "conditions": [
                    {
                        "units": "$^{\\circ}$C", 
                        "scalars": "1093", 
                        "name": "Temperature"
                    }
                ], 
                "name": "Elongation"
            }
        ]
    }, 
    {
        "category": "system.chemical", 
        "composition": [
            {
                "actualWeightPercent": "0.15", 
                "element": "C"
            }, 
            {
                "actualWeightPercent": "0.01", 
                "element": "Mn"
            }, 
            {
                "actualWeightPercent": "0.01", 
                "element": "Si"
            }, 
            {
                "actualWeightPercent": "14.36", 
                "element": "Cr"
            }, 
            {
                "actualWeightPercent": "0.01", 
                "element": "Ni"
            }, 
            {
                "actualWeightPercent": "5.09", 
                "element": "Mo"
            }, 
            {
                "actualWeightPercent": "0.41", 
                "element": "V"
            }, 
            {
                "actualWeightPercent": "0.03", 
                "element": "N"
            }, 
            {
                "actualWeightPercent": "0.01", 
                "element": "Nb"
            }, 
            {
                "actualWeightPercent": "12.23", 
                "element": "Co"
            }, 
            {
                "actualWeightPercent": "0", 
                "element": "W"
            }, 
            {
                "actualWeightPercent": "0.04", 
                "element": "Al"
            }, 
            {
                "actualWeightPercent": "0", 
                "element": "Ti"
            }
        ], 
        "properties": [
            {
                "scalars": "1440", 
                "units": "MPa", 
                "conditions": [
                    {
                        "units": "$^{\\circ}$C", 
                        "scalars": "1038", 
                        "name": "Temperature"
                    }
                ], 
                "name": "Yield strength, YS"
            }, 
            {
                "scalars": "1887.9", 
                "units": "MPa", 
                "conditions": [
                    {
                        "units": "$^{\\circ}$C", 
                        "scalars": "1038", 
                        "name": "Temperature"
                    }
                ], 
                "name": "Ultimate tensile strength, UTS"
            }, 
            {
                "scalars": "12", 
                "units": "%", 
                "conditions": [
                    {
                        "units": "$^{\\circ}$C", 
                        "scalars": "1038", 
                        "name": "Temperature"
                    }
                ], 
                "name": "Elongation"
            }
        ]
    }, 
    {
        "category": "system.chemical", 
        "composition": [
            {
                "actualWeightPercent": "0.15", 
                "element": "C"
            }, 
            {
                "actualWeightPercent": "0.01", 
                "element": "Mn"
            }, 
            {
                "actualWeightPercent": "0.01", 
                "element": "Si"
            }, 
            {
                "actualWeightPercent": "14.36", 
                "element": "Cr"
            }, 
            {
                "actualWeightPercent": "0.01", 
                "element": "Ni"
            }, 
            {
                "actualWeightPercent": "5.09", 
                "element": "Mo"
            }, 
            {
                "actualWeightPercent": "0.41", 
                "element": "V"
            }, 
            {
                "actualWeightPercent": "0.03", 
                "element": "N"
            }, 
            {
                "actualWeightPercent": "0.01", 
                "element": "Nb"
            }, 
            {
                "actualWeightPercent": "12.23", 
                "element": "Co"
            }, 
            {
                "actualWeightPercent": "0", 
                "element": "W"
            }, 
            {
                "actualWeightPercent": "0.04", 
                "element": "Al"
            }, 
            {
                "actualWeightPercent": "0", 
                "element": "Ti"
            }
        ], 
        "properties": [
            {
                "scalars": "1502", 
                "units": "MPa", 
                "conditions": [
                    {
                        "units": "$^{\\circ}$C", 
                        "scalars": "1093", 
                        "name": "Temperature"
                    }
                ], 
                "name": "Yield strength, YS"
            }, 
            {
                "scalars": "1991.2", 
                "units": "MPa", 
                "conditions": [
                    {
                        "units": "$^{\\circ}$C", 
                        "scalars": "1093", 
                        "name": "Temperature"
                    }
                ], 
                "name": "Ultimate tensile strength, UTS"
            }, 
            {
                "scalars": "13", 
                "units": "%", 
                "conditions": [
                    {
                        "units": "$^{\\circ}$C", 
                        "scalars": "1093", 
                        "name": "Temperature"
                    }
                ], 
                "name": "Elongation"
            }
        ]
    }, 
    {
        "category": "system.chemical", 
        "composition": [
            {
                "actualWeightPercent": "0.16", 
                "element": "C"
            }, 
            {
                "actualWeightPercent": "0.01", 
                "element": "Mn"
            }, 
            {
                "actualWeightPercent": "0.01", 
                "element": "Si"
            }, 
            {
                "actualWeightPercent": "14.4", 
                "element": "Cr"
            }, 
            {
                "actualWeightPercent": "0.01", 
                "element": "Ni"
            }, 
            {
                "actualWeightPercent": "5.28", 
                "element": "Mo"
            }, 
            {
                "actualWeightPercent": "0.41", 
                "element": "V"
            }, 
            {
                "actualWeightPercent": "0.13", 
                "element": "N"
            }, 
            {
                "actualWeightPercent": "0.01", 
                "element": "Nb"
            }, 
            {
                "actualWeightPercent": "11.74", 
                "element": "Co"
            }, 
            {
                "actualWeightPercent": "0", 
                "element": "W"
            }, 
            {
                "actualWeightPercent": "0.04", 
                "element": "Al"
            }, 
            {
                "actualWeightPercent": "0", 
                "element": "Ti"
            }
        ], 
        "properties": [
            {
                "scalars": "1646.7", 
                "units": "MPa", 
                "conditions": [
                    {
                        "units": "$^{\\circ}$C", 
                        "scalars": "1093", 
                        "name": "Temperature"
                    }
                ], 
                "name": "Yield strength, YS"
            }, 
            {
                "scalars": "2149.7", 
                "units": "MPa", 
                "conditions": [
                    {
                        "units": "$^{\\circ}$C", 
                        "scalars": "1093", 
                        "name": "Temperature"
                    }
                ], 
                "name": "Ultimate tensile strength, UTS"
            }, 
            {
                "scalars": "10", 
                "units": "%", 
                "conditions": [
                    {
                        "units": "$^{\\circ}$C", 
                        "scalars": "1093", 
                        "name": "Temperature"
                    }
                ], 
                "name": "Elongation"
            }
        ]
    }, 
    {
        "category": "system.chemical", 
        "composition": [
            {
                "actualWeightPercent": "0.16", 
                "element": "C"
            }, 
            {
                "actualWeightPercent": "0.56", 
                "element": "Mn"
            }, 
            {
                "actualWeightPercent": "0.01", 
                "element": "Si"
            }, 
            {
                "actualWeightPercent": "14.46", 
                "element": "Cr"
            }, 
            {
                "actualWeightPercent": "0.01", 
                "element": "Ni"
            }, 
            {
                "actualWeightPercent": "5.12", 
                "element": "Mo"
            }, 
            {
                "actualWeightPercent": "0.41", 
                "element": "V"
            }, 
            {
                "actualWeightPercent": "0.03", 
                "element": "N"
            }, 
            {
                "actualWeightPercent": "0.01", 
                "element": "Nb"
            }, 
            {
                "actualWeightPercent": "13.41", 
                "element": "Co"
            }, 
            {
                "actualWeightPercent": "0", 
                "element": "W"
            }, 
            {
                "actualWeightPercent": "0.05", 
                "element": "Al"
            }, 
            {
                "actualWeightPercent": "0", 
                "element": "Ti"
            }
        ], 
        "properties": [
            {
                "scalars": "1350.4", 
                "units": "MPa", 
                "conditions": [
                    {
                        "units": "$^{\\circ}$C", 
                        "scalars": "1093", 
                        "name": "Temperature"
                    }
                ], 
                "name": "Yield strength, YS"
            }, 
            {
                "scalars": "2039.4", 
                "units": "MPa", 
                "conditions": [
                    {
                        "units": "$^{\\circ}$C", 
                        "scalars": "1093", 
                        "name": "Temperature"
                    }
                ], 
                "name": "Ultimate tensile strength, UTS"
            }, 
            {
                "scalars": "12", 
                "units": "%", 
                "conditions": [
                    {
                        "units": "$^{\\circ}$C", 
                        "scalars": "1093", 
                        "name": "Temperature"
                    }
                ], 
                "name": "Elongation"
            }
        ]
    }, 
    {
        "category": "system.chemical", 
        "composition": [
            {
                "actualWeightPercent": "0.16", 
                "element": "C"
            }, 
            {
                "actualWeightPercent": "0.01", 
                "element": "Mn"
            }, 
            {
                "actualWeightPercent": "0.67", 
                "element": "Si"
            }, 
            {
                "actualWeightPercent": "14.5", 
                "element": "Cr"
            }, 
            {
                "actualWeightPercent": "0.01", 
                "element": "Ni"
            }, 
            {
                "actualWeightPercent": "5.09", 
                "element": "Mo"
            }, 
            {
                "actualWeightPercent": "0.41", 
                "element": "V"
            }, 
            {
                "actualWeightPercent": "0.02", 
                "element": "N"
            }, 
            {
                "actualWeightPercent": "0.01", 
                "element": "Nb"
            }, 
            {
                "actualWeightPercent": "13.41", 
                "element": "Co"
            }, 
            {
                "actualWeightPercent": "0", 
                "element": "W"
            }, 
            {
                "actualWeightPercent": "0.04", 
                "element": "Al"
            }, 
            {
                "actualWeightPercent": "0", 
                "element": "Ti"
            }
        ], 
        "properties": [
            {
                "scalars": "1412.5", 
                "units": "MPa", 
                "conditions": [
                    {
                        "units": "$^{\\circ}$C", 
                        "scalars": "1093", 
                        "name": "Temperature"
                    }
                ], 
                "name": "Yield strength, YS"
            }, 
            {
                "scalars": "2129", 
                "units": "MPa", 
                "conditions": [
                    {
                        "units": "$^{\\circ}$C", 
                        "scalars": "1093", 
                        "name": "Temperature"
                    }
                ], 
                "name": "Ultimate tensile strength, UTS"
            }, 
            {
                "scalars": "4", 
                "units": "%", 
                "conditions": [
                    {
                        "units": "$^{\\circ}$C", 
                        "scalars": "1093", 
                        "name": "Temperature"
                    }
                ], 
                "name": "Elongation"
            }
        ]
    }, 
    {
        "category": "system.chemical", 
        "composition": [
            {
                "actualWeightPercent": "0.01", 
                "element": "C"
            }, 
            {
                "actualWeightPercent": "0.01", 
                "element": "Mn"
            }, 
            {
                "actualWeightPercent": "0.03", 
                "element": "Si"
            }, 
            {
                "actualWeightPercent": "7.93", 
                "element": "Cr"
            }, 
            {
                "actualWeightPercent": "10.02", 
                "element": "Ni"
            }, 
            {
                "actualWeightPercent": "0.2", 
                "element": "Mo"
            }, 
            {
                "actualWeightPercent": "0", 
                "element": "V"
            }, 
            {
                "actualWeightPercent": "0.01", 
                "element": "N"
            }, 
            {
                "actualWeightPercent": "0", 
                "element": "Nb"
            }, 
            {
                "actualWeightPercent": "8.14", 
                "element": "Co"
            }, 
            {
                "actualWeightPercent": "2.29", 
                "element": "W"
            }, 
            {
                "actualWeightPercent": "0.2", 
                "element": "Al"
            }, 
            {
                "actualWeightPercent": "0.49", 
                "element": "Ti"
            }
        ], 
        "properties": [
            {
                "scalars": "1935", 
                "units": "MPa", 
                "conditions": [
                    {
                        "units": "$^{\\circ}$C", 
                        "scalars": "900", 
                        "name": "Temperature"
                    }
                ], 
                "name": "Yield strength, YS"
            }, 
            {
                "scalars": "1965", 
                "units": "MPa", 
                "conditions": [
                    {
                        "units": "$^{\\circ}$C", 
                        "scalars": "900", 
                        "name": "Temperature"
                    }
                ], 
                "name": "Ultimate tensile strength, UTS"
            }, 
            {
                "scalars": "8", 
                "units": "%", 
                "conditions": [
                    {
                        "units": "$^{\\circ}$C", 
                        "scalars": "900", 
                        "name": "Temperature"
                    }
                ], 
                "name": "Elongation"
            }
        ]
    }, 
    {
        "category": "system.chemical", 
        "composition": [
            {
                "actualWeightPercent": "0.01", 
                "element": "C"
            }, 
            {
                "actualWeightPercent": "0.01", 
                "element": "Mn"
            }, 
            {
                "actualWeightPercent": "0.03", 
                "element": "Si"
            }, 
            {
                "actualWeightPercent": "7.93", 
                "element": "Cr"
            }, 
            {
                "actualWeightPercent": "10.02", 
                "element": "Ni"
            }, 
            {
                "actualWeightPercent": "0.2", 
                "element": "Mo"
            }, 
            {
                "actualWeightPercent": "0", 
                "element": "V"
            }, 
            {
                "actualWeightPercent": "0.01", 
                "element": "N"
            }, 
            {
                "actualWeightPercent": "0", 
                "element": "Nb"
            }, 
            {
                "actualWeightPercent": "8.14", 
                "element": "Co"
            }, 
            {
                "actualWeightPercent": "2.29", 
                "element": "W"
            }, 
            {
                "actualWeightPercent": "0.2", 
                "element": "Al"
            }, 
            {
                "actualWeightPercent": "0.49", 
                "element": "Ti"
            }
        ], 
        "properties": [
            {
                "scalars": "1250", 
                "units": "MPa", 
                "conditions": [
                    {
                        "units": "$^{\\circ}$C", 
                        "scalars": "900", 
                        "name": "Temperature"
                    }
                ], 
                "name": "Yield strength, YS"
            }, 
            {
                "scalars": "1460", 
                "units": "MPa", 
                "conditions": [
                    {
                        "units": "$^{\\circ}$C", 
                        "scalars": "900", 
                        "name": "Temperature"
                    }
                ], 
                "name": "Ultimate tensile strength, UTS"
            }, 
            {
                "scalars": "9", 
                "units": "%", 
                "conditions": [
                    {
                        "units": "$^{\\circ}$C", 
                        "scalars": "900", 
                        "name": "Temperature"
                    }
                ], 
                "name": "Elongation"
            }
        ]
    }, 
    {
        "category": "system.chemical", 
        "composition": [
            {
                "actualWeightPercent": "0.01", 
                "element": "C"
            }, 
            {
                "actualWeightPercent": "0.01", 
                "element": "Mn"
            }, 
            {
                "actualWeightPercent": "0.03", 
                "element": "Si"
            }, 
            {
                "actualWeightPercent": "7.93", 
                "element": "Cr"
            }, 
            {
                "actualWeightPercent": "10.02", 
                "element": "Ni"
            }, 
            {
                "actualWeightPercent": "0.2", 
                "element": "Mo"
            }, 
            {
                "actualWeightPercent": "0", 
                "element": "V"
            }, 
            {
                "actualWeightPercent": "0.01", 
                "element": "N"
            }, 
            {
                "actualWeightPercent": "0", 
                "element": "Nb"
            }, 
            {
                "actualWeightPercent": "8.14", 
                "element": "Co"
            }, 
            {
                "actualWeightPercent": "2.29", 
                "element": "W"
            }, 
            {
                "actualWeightPercent": "0.2", 
                "element": "Al"
            }, 
            {
                "actualWeightPercent": "0.49", 
                "element": "Ti"
            }
        ], 
        "properties": [
            {
                "scalars": "1735", 
                "units": "MPa", 
                "conditions": [
                    {
                        "units": "$^{\\circ}$C", 
                        "scalars": "900", 
                        "name": "Temperature"
                    }
                ], 
                "name": "Yield strength, YS"
            }, 
            {
                "scalars": "1865", 
                "units": "MPa", 
                "conditions": [
                    {
                        "units": "$^{\\circ}$C",
