Repository: hackingmaterials/automatminer

automatminer is an automatic prediction engine for materials properties.
- **Website (including documentation):** <https://hackingmaterials.github.io/automatminer>
- **Help/Support:** <https://groups.google.com/forum/#!forum/matminer>
- **Source:** <https://github.com/hackingmaterials/automatminer>

File: matbench/data/sources/steel_strength.json (part 4 of 57)
[
            {
                "scalars": "1429", 
                "units": "MPa", 
                "conditions": [
                    {
                        "units": "$^{\\circ}$C", 
                        "scalars": "816", 
                        "name": "Temperature"
                    }
                ], 
                "name": "Ultimate tensile strength, UTS"
            }, 
            {
                "scalars": "15", 
                "units": "%", 
                "conditions": [
                    {
                        "units": "$^{\\circ}$C", 
                        "scalars": "816", 
                        "name": "Temperature"
                    }
                ], 
                "name": "Elongation"
            }, 
            {
                "scalars": "44.5", 
                "units": "J", 
                "conditions": [
                    {
                        "units": "$^{\\circ}$C", 
                        "scalars": "816", 
                        "name": "Temperature"
                    }
                ], 
                "name": "Charpy impact energy"
            }
        ]
    }, 
    {
        "category": "system.chemical", 
        "composition": [
            {
                "actualWeightPercent": "0", 
                "element": "C"
            }, 
            {
                "actualWeightPercent": "0.04", 
                "element": "Mn"
            }, 
            {
                "actualWeightPercent": "0.06", 
                "element": "Si"
            }, 
            {
                "actualWeightPercent": "5.01", 
                "element": "Cr"
            }, 
            {
                "actualWeightPercent": "11.83", 
                "element": "Ni"
            }, 
            {
                "actualWeightPercent": "2.98", 
                "element": "Mo"
            }, 
            {
                "actualWeightPercent": "0.01", 
                "element": "V"
            }, 
            {
                "actualWeightPercent": "0", 
                "element": "N"
            }, 
            {
                "actualWeightPercent": "0.01", 
                "element": "Nb"
            }, 
            {
                "actualWeightPercent": "0.01", 
                "element": "Co"
            }, 
            {
                "actualWeightPercent": "0", 
                "element": "W"
            }, 
            {
                "actualWeightPercent": "0.39", 
                "element": "Al"
            }, 
            {
                "actualWeightPercent": "0.2", 
                "element": "Ti"
            }
        ], 
        "properties": [
            {
                "scalars": "1324.3", 
                "units": "MPa", 
                "conditions": [
                    {
                        "units": "$^{\\circ}$C", 
                        "scalars": "816", 
                        "name": "Temperature"
                    }
                ], 
                "name": "Yield strength, YS"
            }, 
            {
                "scalars": "1351.8", 
                "units": "MPa", 
                "conditions": [
                    {
                        "units": "$^{\\circ}$C", 
                        "scalars": "816", 
                        "name": "Temperature"
                    }
                ], 
                "name": "Ultimate tensile strength, UTS"
            }, 
            {
                "scalars": "16", 
                "units": "%", 
                "conditions": [
                    {
                        "units": "$^{\\circ}$C", 
                        "scalars": "816", 
                        "name": "Temperature"
                    }
                ], 
                "name": "Elongation"
            }, 
            {
                "scalars": "51.5", 
                "units": "J", 
                "conditions": [
                    {
                        "units": "$^{\\circ}$C", 
                        "scalars": "816", 
                        "name": "Temperature"
                    }
                ], 
                "name": "Charpy impact energy"
            }
        ]
    }, 
    {
        "category": "system.chemical", 
        "composition": [
            {
                "actualWeightPercent": "0.01", 
                "element": "C"
            }, 
            {
                "actualWeightPercent": "0.02", 
                "element": "Mn"
            }, 
            {
                "actualWeightPercent": "0.03", 
                "element": "Si"
            }, 
            {
                "actualWeightPercent": "5", 
                "element": "Cr"
            }, 
            {
                "actualWeightPercent": "12.16", 
                "element": "Ni"
            }, 
            {
                "actualWeightPercent": "3", 
                "element": "Mo"
            }, 
            {
                "actualWeightPercent": "0.01", 
                "element": "V"
            }, 
            {
                "actualWeightPercent": "0", 
                "element": "N"
            }, 
            {
                "actualWeightPercent": "0.01", 
                "element": "Nb"
            }, 
            {
                "actualWeightPercent": "0.01", 
                "element": "Co"
            }, 
            {
                "actualWeightPercent": "0", 
                "element": "W"
            }, 
            {
                "actualWeightPercent": "0.31", 
                "element": "Al"
            }, 
            {
                "actualWeightPercent": "0.21", 
                "element": "Ti"
            }
        ], 
        "properties": [
            {
                "scalars": "1309.8", 
                "units": "MPa", 
                "conditions": [
                    {
                        "units": "$^{\\circ}$C", 
                        "scalars": "816", 
                        "name": "Temperature"
                    }
                ], 
                "name": "Yield strength, YS"
            }, 
            {
                "scalars": "1345.6", 
                "units": "MPa", 
                "conditions": [
                    {
                        "units": "$^{\\circ}$C", 
                        "scalars": "816", 
                        "name": "Temperature"
                    }
                ], 
                "name": "Ultimate tensile strength, UTS"
            }, 
            {
                "scalars": "15", 
                "units": "%", 
                "conditions": [
                    {
                        "units": "$^{\\circ}$C", 
                        "scalars": "816", 
                        "name": "Temperature"
                    }
                ], 
                "name": "Elongation"
            }, 
            {
                "scalars": "61", 
                "units": "J", 
                "conditions": [
                    {
                        "units": "$^{\\circ}$C", 
                        "scalars": "816", 
                        "name": "Temperature"
                    }
                ], 
                "name": "Charpy impact energy"
            }
        ]
    }, 
    {
        "category": "system.chemical", 
        "composition": [
            {
                "actualWeightPercent": "0.01", 
                "element": "C"
            }, 
            {
                "actualWeightPercent": "0.1", 
                "element": "Mn"
            }, 
            {
                "actualWeightPercent": "0.18", 
                "element": "Si"
            }, 
            {
                "actualWeightPercent": "4.87", 
                "element": "Cr"
            }, 
            {
                "actualWeightPercent": "12.08", 
                "element": "Ni"
            }, 
            {
                "actualWeightPercent": "2.97", 
                "element": "Mo"
            }, 
            {
                "actualWeightPercent": "0.01", 
                "element": "V"
            }, 
            {
                "actualWeightPercent": "0", 
                "element": "N"
            }, 
            {
                "actualWeightPercent": "0.01", 
                "element": "Nb"
            }, 
            {
                "actualWeightPercent": "0.01", 
                "element": "Co"
            }, 
            {
                "actualWeightPercent": "0", 
                "element": "W"
            }, 
            {
                "actualWeightPercent": "0.25", 
                "element": "Al"
            }, 
            {
                "actualWeightPercent": "0.15", 
                "element": "Ti"
            }
        ], 
        "properties": [
            {
                "scalars": "1230.6", 
                "units": "MPa", 
                "conditions": [
                    {
                        "units": "$^{\\circ}$C", 
                        "scalars": "816", 
                        "name": "Temperature"
                    }
                ], 
                "name": "Yield strength, YS"
            }, 
            {
                "scalars": "1262.2", 
                "units": "MPa", 
                "conditions": [
                    {
                        "units": "$^{\\circ}$C", 
                        "scalars": "816", 
                        "name": "Temperature"
                    }
                ], 
                "name": "Ultimate tensile strength, UTS"
            }, 
            {
                "scalars": "16", 
                "units": "%", 
                "conditions": [
                    {
                        "units": "$^{\\circ}$C", 
                        "scalars": "816", 
                        "name": "Temperature"
                    }
                ], 
                "name": "Elongation"
            }, 
            {
                "scalars": "69.4", 
                "units": "J", 
                "conditions": [
                    {
                        "units": "$^{\\circ}$C", 
                        "scalars": "816", 
                        "name": "Temperature"
                    }
                ], 
                "name": "Charpy impact energy"
            }
        ]
    }, 
    {
        "category": "system.chemical", 
        "composition": [
            {
                "actualWeightPercent": "0.02", 
                "element": "C"
            }, 
            {
                "actualWeightPercent": "0.21", 
                "element": "Mn"
            }, 
            {
                "actualWeightPercent": "0.19", 
                "element": "Si"
            }, 
            {
                "actualWeightPercent": "4.98", 
                "element": "Cr"
            }, 
            {
                "actualWeightPercent": "12.26", 
                "element": "Ni"
            }, 
            {
                "actualWeightPercent": "2.97", 
                "element": "Mo"
            }, 
            {
                "actualWeightPercent": "0.01", 
                "element": "V"
            }, 
            {
                "actualWeightPercent": "0", 
                "element": "N"
            }, 
            {
                "actualWeightPercent": "0.01", 
                "element": "Nb"
            }, 
            {
                "actualWeightPercent": "0.01", 
                "element": "Co"
            }, 
            {
                "actualWeightPercent": "0", 
                "element": "W"
            }, 
            {
                "actualWeightPercent": "0.23", 
                "element": "Al"
            }, 
            {
                "actualWeightPercent": "0.14", 
                "element": "Ti"
            }
        ], 
        "properties": [
            {
                "scalars": "1194", 
                "units": "MPa", 
                "conditions": [
                    {
                        "units": "$^{\\circ}$C", 
                        "scalars": "816", 
                        "name": "Temperature"
                    }
                ], 
                "name": "Yield strength, YS"
            }, 
            {
                "scalars": "1223.7", 
                "units": "MPa", 
                "conditions": [
                    {
                        "units": "$^{\\circ}$C", 
                        "scalars": "816", 
                        "name": "Temperature"
                    }
                ], 
                "name": "Ultimate tensile strength, UTS"
            }, 
            {
                "scalars": "15", 
                "units": "%", 
                "conditions": [
                    {
                        "units": "$^{\\circ}$C", 
                        "scalars": "816", 
                        "name": "Temperature"
                    }
                ], 
                "name": "Elongation"
            }, 
            {
                "scalars": "76.9", 
                "units": "J", 
                "conditions": [
                    {
                        "units": "$^{\\circ}$C", 
                        "scalars": "816", 
                        "name": "Temperature"
                    }
                ], 
                "name": "Charpy impact energy"
            }
        ]
    }, 
    {
        "category": "system.chemical", 
        "composition": [
            {
                "actualWeightPercent": "0.01", 
                "element": "C"
            }, 
            {
                "actualWeightPercent": "0.08", 
                "element": "Mn"
            }, 
            {
                "actualWeightPercent": "0.04", 
                "element": "Si"
            }, 
            {
                "actualWeightPercent": "4.7", 
                "element": "Cr"
            }, 
            {
                "actualWeightPercent": "12.2", 
                "element": "Ni"
            }, 
            {
                "actualWeightPercent": "3.13", 
                "element": "Mo"
            }, 
            {
                "actualWeightPercent": "0.01", 
                "element": "V"
            }, 
            {
                "actualWeightPercent": "0", 
                "element": "N"
            }, 
            {
                "actualWeightPercent": "0.01", 
                "element": "Nb"
            }, 
            {
                "actualWeightPercent": "0.01", 
                "element": "Co"
            }, 
            {
                "actualWeightPercent": "0", 
                "element": "W"
            }, 
            {
                "actualWeightPercent": "0.26", 
                "element": "Al"
            }, 
            {
                "actualWeightPercent": "0.19", 
                "element": "Ti"
            }
        ], 
        "properties": [
            {
                "scalars": "1212.6", 
                "units": "MPa", 
                "conditions": [
                    {
                        "units": "$^{\\circ}$C", 
                        "scalars": "816", 
                        "name": "Temperature"
                    }
                ], 
                "name": "Yield strength, YS"
            }, 
            {
                "scalars": "1244.3", 
                "units": "MPa", 
                "conditions": [
                    {
                        "units": "$^{\\circ}$C", 
                        "scalars": "816", 
                        "name": "Temperature"
                    }
                ], 
                "name": "Ultimate tensile strength, UTS"
            }, 
            {
                "scalars": "18", 
                "units": "%", 
                "conditions": [
                    {
                        "units": "$^{\\circ}$C", 
                        "scalars": "816", 
                        "name": "Temperature"
                    }
                ], 
                "name": "Elongation"
            }, 
            {
                "scalars": "90.6", 
                "units": "J", 
                "conditions": [
                    {
                        "units": "$^{\\circ}$C", 
                        "scalars": "816", 
                        "name": "Temperature"
                    }
                ], 
                "name": "Charpy impact energy"
            }
        ]
    }, 
    {
        "category": "system.chemical", 
        "composition": [
            {
                "actualWeightPercent": "0.01", 
                "element": "C"
            }, 
            {
                "actualWeightPercent": "0.07", 
                "element": "Mn"
            }, 
            {
                "actualWeightPercent": "0.04", 
                "element": "Si"
            }, 
            {
                "actualWeightPercent": "4.57", 
                "element": "Cr"
            }, 
            {
                "actualWeightPercent": "12.05", 
                "element": "Ni"
            }, 
            {
                "actualWeightPercent": "3.12", 
                "element": "Mo"
            }, 
            {
                "actualWeightPercent": "0.01", 
                "element": "V"
            }, 
            {
                "actualWeightPercent": "0", 
                "element": "N"
            }, 
            {
                "actualWeightPercent": "0.01", 
                "element": "Nb"
            }, 
            {
                "actualWeightPercent": "0.01", 
                "element": "Co"
            }, 
            {
                "actualWeightPercent": "0", 
                "element": "W"
            }, 
            {
                "actualWeightPercent": "0.34", 
                "element": "Al"
            }, 
            {
                "actualWeightPercent": "0.18", 
                "element": "Ti"
            }
        ], 
        "properties": [
            {
                "scalars": "1254", 
                "units": "MPa", 
                "conditions": [
                    {
                        "units": "$^{\\circ}$C", 
                        "scalars": "816", 
                        "name": "Temperature"
                    }
                ], 
                "name": "Yield strength, YS"
            }, 
            {
                "scalars": "1286.4", 
                "units": "MPa", 
                "conditions": [
                    {
                        "units": "$^{\\circ}$C", 
                        "scalars": "816", 
                        "name": "Temperature"
                    }
                ], 
                "name": "Ultimate tensile strength, UTS"
            }, 
            {
                "scalars": "16", 
                "units": "%", 
                "conditions": [
                    {
                        "units": "$^{\\circ}$C", 
                        "scalars": "816", 
                        "name": "Temperature"
                    }
                ], 
                "name": "Elongation"
            }, 
            {
                "scalars": "71.2", 
                "units": "J", 
                "conditions": [
                    {
                        "units": "$^{\\circ}$C", 
                        "scalars": "816", 
                        "name": "Temperature"
                    }
                ], 
                "name": "Charpy impact energy"
            }
        ]
    }, 
    {
        "category": "system.chemical", 
        "composition": [
            {
                "actualWeightPercent": "0.01", 
                "element": "C"
            }, 
            {
                "actualWeightPercent": "0.06", 
                "element": "Mn"
            }, 
            {
                "actualWeightPercent": "0.03", 
                "element": "Si"
            }, 
            {
                "actualWeightPercent": "4.67", 
                "element": "Cr"
            }, 
            {
                "actualWeightPercent": "12.14", 
                "element": "Ni"
            }, 
            {
                "actualWeightPercent": "3.17", 
                "element": "Mo"
            }, 
            {
                "actualWeightPercent": "0.01", 
                "element": "V"
            }, 
            {
                "actualWeightPercent": "0", 
                "element": "N"
            }, 
            {
                "actualWeightPercent": "0.01", 
                "element": "Nb"
            }, 
            {
                "actualWeightPercent": "0.01", 
                "element": "Co"
            }, 
            {
                "actualWeightPercent": "0", 
                "element": "W"
            }, 
            {
                "actualWeightPercent": "0.47", 
                "element": "Al"
            }, 
            {
                "actualWeightPercent": "0.19", 
                "element": "Ti"
            }
        ], 
        "properties": [
            {
                "scalars": "1390.4", 
                "units": "MPa", 
                "conditions": [
                    {
                        "units": "$^{\\circ}$C", 
                        "scalars": "816", 
                        "name": "Temperature"
                    }
                ], 
                "name": "Yield strength, YS"
            }, 
            {
                "scalars": "1413.8", 
                "units": "MPa", 
                "conditions": [
                    {
                        "units": "$^{\\circ}$C", 
                        "scalars": "816", 
                        "name": "Temperature"
                    }
                ], 
                "name": "Ultimate tensile strength, UTS"
            }, 
            {
                "scalars": "15", 
                "units": "%", 
                "conditions": [
                    {
                        "units": "$^{\\circ}$C", 
                        "scalars": "816", 
                        "name": "Temperature"
                    }
                ], 
                "name": "Elongation"
            }, 
            {
                "scalars": "54.2", 
                "units": "J", 
                "conditions": [
                    {
                        "units": "$^{\\circ}$C", 
                        "scalars": "816", 
                        "name": "Temperature"
                    }
                ], 
                "name": "Charpy impact energy"
            }
        ]
    }, 
    {
        "category": "system.chemical", 
        "composition": [
            {
                "actualWeightPercent": "0.01", 
                "element": "C"
            }, 
            {
                "actualWeightPercent": "0.04", 
                "element": "Mn"
            }, 
            {
                "actualWeightPercent": "1.87", 
                "element": "Si"
            }, 
            {
                "actualWeightPercent": "0.01", 
                "element": "Cr"
            }, 
            {
                "actualWeightPercent": "16.7", 
                "element": "Ni"
            }, 
            {
                "actualWeightPercent": "0.02", 
                "element": "Mo"
            }, 
            {
                "actualWeightPercent": "0.01", 
                "element": "V"
            }, 
            {
                "actualWeightPercent": "0", 
                "element": "N"
            }, 
            {
                "actualWeightPercent": "0.01", 
                "element": "Nb"
            }, 
            {
                "actualWeightPercent": "0.01", 
                "element": "Co"
            }, 
            {
                "actualWeightPercent": "0", 
                "element": "W"
            }, 
            {
                "actualWeightPercent": "0.05", 
                "element": "Al"
            }, 
            {
                "actualWeightPercent": "0.08", 
                "element": "Ti"
            }
        ], 
        "properties": [
            {
                "scalars": "1233.3", 
                "units": "MPa", 
                "conditions": [
                    {
                        "units": "$^{\\circ}$C", 
                        "scalars": "816", 
                        "name": "Temperature"
                    }
                ], 
                "name": "Yield strength, YS"
            }, 
            {
                "scalars": "1260.9", 
                "units": "MPa", 
                "conditions": [
                    {
                        "units": "$^{\\circ}$C", 
                        "scalars": "816", 
                        "name": "Temperature"
                    }
                ], 
                "name": "Ultimate tensile strength, UTS"
            }, 
            {
                "scalars": "17", 
                "units": "%", 
                "conditions": [
                    {
                        "units": "$^{\\circ}$C", 
                        "scalars": "816", 
                        "name": "Temperature"
                    }
                ], 
                "name": "Elongation"
            }
        ]
    }, 
    {
        "category": "system.chemical", 
        "composition": [
            {
                "actualWeightPercent": "0.01", 
                "element": "C"
            }, 
            {
                "actualWeightPercent": "0.04", 
                "element": "Mn"
            }, 
            {
                "actualWeightPercent": "1.87", 
                "element": "Si"
            }, 
            {
                "actualWeightPercent": "0.01", 
                "element": "Cr"
            }, 
            {
                "actualWeightPercent": "16.7", 
                "element": "Ni"
            }, 
            {
                "actualWeightPercent": "0.02", 
                "element": "Mo"
            }, 
            {
                "actualWeightPercent": "0.01", 
                "element": "V"
            }, 
            {
                "actualWeightPercent": "0", 
                "element": "N"
            }, 
            {
                "actualWeightPercent": "0.01", 
                "element": "Nb"
            }, 
            {
                "actualWeightPercent": "0.01", 
                "element": "Co"
            }, 
            {
                "actualWeightPercent": "0", 
                "element": "W"
            }, 
            {
                "actualWeightPercent": "0.05", 
                "element": "Al"
            }, 
            {
                "actualWeightPercent": "0.08", 
                "element": "Ti"
            }
        ], 
        "properties": [
            {
                "scalars": "1143.7", 
                "units": "MPa", 
                "conditions": [
                    {
                        "units": "$^{\\circ}$C", 
                        "scalars": "816", 
                        "name": "Temperature"
                    }
                ], 
                "name": "Yield strength, YS"
            }, 
            {
                "scalars": "1185.1", 
                "units": "MPa", 
                "conditions": [
                    {
                        "units": "$^{\\circ}$C", 
                        "scalars": "816", 
                        "name": "Temperature"
                    }
                ], 
                "name": "Ultimate tensile strength, UTS"
            }, 
            {
                "scalars": "19", 
                "units": "%", 
                "conditions": [
                    {
                        "units": "$^{\\circ}$C", 
                        "scalars": "816", 
                        "name": "Temperature"
                    }
                ], 
                "name": "Elongation"
            }
        ]
    }, 
    {
        "category": "system.chemical", 
        "composition": [
            {
                "actualWeightPercent": "0.02", 
                "element": "C"
            }, 
            {
                "actualWeightPercent": "0.1", 
                "element": "Mn"
            }, 
            {
                "actualWeightPercent": "2.02", 
                "element": "Si"
            }, 
            {
                "actualWeightPercent": "0.01", 
                "element": "Cr"
            }, 
            {
                "actualWeightPercent": "18.4", 
                "element": "Ni"
            }, 
            {
                "actualWeightPercent": "0.02", 
                "element": "Mo"
            }, 
            {
                "actualWeightPercent": "0.01", 
                "element": "V"
            }, 
            {
                "actualWeightPercent": "0", 
                "element": "N"
            }, 
            {
                "actualWeightPercent": "0.01", 
                "element": "Nb"
            }, 
            {
                "actualWeightPercent": "0.01", 
                "element": "Co"
            }, 
            {
                "actualWeightPercent": "0", 
                "element": "W"
            }, 
            {
                "actualWeightPercent": "0.03", 
                "element": "Al"
            }, 
            {
                "actualWeightPercent": "0", 
                "element": "Ti"
            }
        ], 
        "properties": [
            {
                "scalars": "1460.7", 
                "units": "MPa", 
                "conditions": [
                    {
                        "units": "$^{\\circ}$C", 
                        "scalars": "816", 
                        "name": "Temperature"
                    }
                ], 
                "name": "Yield strength, YS"
            }, 
            {
                "scalars": "1502", 
                "units": "MPa", 
                "conditions": [
                    {
                        "units": "$^{\\circ}$C", 
                        "scalars": "816", 
                        "name": "Temperature"
                    }
                ], 
                "name": "Ultimate tensile strength, UTS"
            }, 
            {
                "scalars": "16", 
                "units": "%", 
                "conditions": [
                    {
                        "units": "$^{\\circ}$C", 
                        "scalars": "816", 
                        "name": "Temperature"
                    }
                ], 
                "name": "Elongation"
            }
        ]
    }, 
    {
        "category": "system.chemical", 
        "composition": [
            {
                "actualWeightPercent": "0.02", 
                "element": "C"
            }, 
            {
                "actualWeightPercent": "0.1", 
                "element": "Mn"
            }, 
            {
                "actualWeightPercent": "2.02", 
                "element": "Si"
            }, 
            {
                "actualWeightPercent": "0.01", 
                "element": "Cr"
            }, 
            {
                "actualWeightPercent": "18.4", 
                "element": "Ni"
            }, 
            {
                "actualWeightPercent": "0.02", 
                "element": "Mo"
            }, 
            {
                "actualWeightPercent": "0.01", 
                "element": "V"
            }, 
            {
                "actualWeightPercent": "0", 
                "element": "N"
            }, 
            {
                "actualWeightPercent": "0.01", 
                "element": "Nb"
            }, 
            {
                "actualWeightPercent": "0.01", 
                "element": "Co"
            }, 
            {
                "actualWeightPercent": "0", 
                "element": "W"
            }, 
            {
                "actualWeightPercent": "0.03", 
                "element": "Al"
            }, 
            {
                "actualWeightPercent": "0", 
                "element": "Ti"
            }
        ], 
        "properties": [
            {
                "scalars": "1136.9", 
                "units": "MPa", 
                "conditions": [
                    {
                        "units": "$^{\\circ}$C", 
                        "scalars": "816", 
                        "name": "Temperature"
                    }
                ], 
                "name": "Yield strength, YS"
            }, 
            {
                "scalars": "1185.1", 
                "units": "MPa", 
                "conditions": [
                    {
                        "units": "$^{\\circ}$C", 
                        "scalars": "816", 
                        "name": "Temperature"
                    }
                ], 
                "name": "Ultimate tensile strength, UTS"
            }, 
            {
                "scalars": "14", 
                "units": "%", 
                "conditions": [
                    {
                        "units": "$^{\\circ}$C", 
                        "scalars": "816", 
                        "name": "Temperature"
                    }
                ], 
                "name": "Elongation"
            }
        ]
    }, 
    {
        "category": "system.chemical", 
        "composition": [
            {
                "actualWeightPercent": "0.01", 
                "element": "C"
            }, 
            {
                "actualWeightPercent": "0.06", 
                "element": "Mn"
            }, 
            {
                "actualWeightPercent": "2.58", 
                "element": "Si"
            }, 
            {
                "actualWeightPercent": "0.01", 
                "element": "Cr"
            }, 
            {
                "actualWeightPercent": "17.8", 
                "element": "Ni"
            }, 
            {
                "actualWeightPercent": "0.02", 
                "element": "Mo"
            }, 
            {
                "actualWeightPercent": "0.01", 
                "element": "V"
            }, 
            {
                "actualWeightPercent": "0", 
                "element": "N"
            }, 
            {
                "actualWeightPercent": "0.01", 
                "element": "Nb"
            }, 
            {
                "actualWeightPercent": "0.01", 
                "element": "Co"
            }, 
            {
                "actualWeightPercent": "0", 
                "element": "W"
            }, 
            {
                "actualWeightPercent": "0.05", 
                "element": "Al"
            }, 
            {
                "actualWeightPercent": "0.07", 
                "element": "Ti"
            }
        ], 
        "properties": [
            {
                "scalars": "1350.4", 
                "units": "MPa", 
                "conditions": [
                    {
                        "units": "$^{\\circ}$C", 
                        "scalars": "816", 
                        "name": "Temperature"
                    }
                ], 
                "name": "Yield strength, YS"
            }, 
            {
                "scalars": "1412.5", 
                "units": "MPa", 
                "conditions": [
                    {
                        "units": "$^{\\circ}$C", 
                        "scalars": "816", 
                        "name": "Temperature"
                    }
                ], 
                "name": "Ultimate tensile strength, UTS"
            }, 
            {
                "scalars": "15", 
                "units": "%", 
                "conditions": [
                    {
                        "units": "$^{\\circ}$C", 
                        "scalars": "816", 
                        "name": "Temperature"
                    }
                ], 
                "name": "Elongation"
            }
        ]
    }, 
    {
        "category": "system.chemical", 
        "composition": [
            {
                "actualWeightPercent": "0.01", 
                "element": "C"
            }, 
            {
                "actualWeightPercent": "0.06", 
                "element": "Mn"
            }, 
            {
                "actualWeightPercent": "2.58", 
                "element": "Si"
            }, 
            {
                "actualWeightPercent": "0.01", 
                "element": "Cr"
            }, 
            {
                "actualWeightPercent": "17.8", 
                "element": "Ni"
            }, 
            {
                "actualWeightPercent": "0.02", 
                "element": "Mo"
            }, 
            {
                "actualWeightPercent": "0.01", 
                "element": "V"
            }, 
            {
                "actualWeightPercent": "0", 
                "element": "N"
            }, 
            {
                "actualWeightPercent": "0.01", 
                "element": "Nb"
            }, 
            {
                "actualWeightPercent": "0.01", 
                "element": "Co"
            }, 
            {
                "actualWeightPercent": "0", 
                "element": "W"
            }, 
            {
                "actualWeightPercent": "0.05", 
                "element": "Al"
            }, 
            {
                "actualWeightPercent": "0.07", 
                "element": "Ti"
            }
        ], 
        "properties": [
            {
                "scalars": "1267.8", 
                "units": "MPa", 
                "conditions": [
                    {
                        "units": "$^{\\circ}$C", 
                        "scalars": "816", 
                        "name": "Temperature"
                    }
                ], 
                "name": "Yield strength, YS"
            }, 
            {
                "scalars": "1336.7", 
                "units": "MPa", 
                "conditions": [
                    {
                        "units": "$^{\\circ}$C", 
                        "scalars": "816", 
                        "name": "Temperature"
                    }
                ], 
                "name": "Ultimate tensile strength, UTS"
            }, 
            {
                "scalars": "17", 
                "units": "%", 
                "conditions": [
                    {
                        "units": "$^{\\circ}$C", 
                        "scalars": "816", 
                        "name": "Temperature"
                    }
                ], 
                "name": "Elongation"
            }
        ]
    }, 
    {
        "category": "system.chemical", 
        "composition": [
            {
                "actualWeightPercent": "0.02", 
                "element": "C"
            }, 
            {
                "actualWeightPercent": "0.11", 
                "element": "Mn"
            }, 
            {
                "actualWeightPercent": "3.18", 
                "element": "Si"
            }, 
            {
                "actualWeightPercent": "0.01", 
                "element": "Cr"
            }, 
            {
                "actualWeightPercent": "18.3", 
                "element": "Ni"
            }, 
            {
                "actualWeightPercent": "0.02", 
                "element": "Mo"
            }, 
            {
                "actualWeightPercent": "0.01", 
                "element": "V"
            }, 
            {
                "actualWeightPercent": "0", 
                "element": "N"
            }, 
            {
                "actualWeightPercent": "0.01", 
                "element": "Nb"
            }, 
            {
                "actualWeightPercent": "0.01", 
                "element": "Co"
            }, 
            {
                "actualWeightPercent": "0", 
                "element": "W"
            }, 
            {
                "actualWeightPercent": "0.03",
