Repository: hackingmaterials/automatminer

automatminer is an automatic prediction engine for materials properties.
- **Website (including documentation):** <https://hackingmaterials.github.io/automatminer>
- **Help/Support:** <https://groups.google.com/forum/#!forum/matminer>
- **Source:** <https://github.com/hackingmaterials/automatminer>

File: matbench/data/sources/steel_strength.json (part 5 of 57)
[
                "element": "Al"
            }, 
            {
                "actualWeightPercent": "0", 
                "element": "Ti"
            }
        ], 
        "properties": [
            {
                "scalars": "1460.7", 
                "units": "MPa", 
                "conditions": [
                    {
                        "units": "$^{\\circ}$C", 
                        "scalars": "816", 
                        "name": "Temperature"
                    }
                ], 
                "name": "Yield strength, YS"
            }, 
            {
                "scalars": "1502", 
                "units": "MPa", 
                "conditions": [
                    {
                        "units": "$^{\\circ}$C", 
                        "scalars": "816", 
                        "name": "Temperature"
                    }
                ], 
                "name": "Ultimate tensile strength, UTS"
            }, 
            {
                "scalars": "16", 
                "units": "%", 
                "conditions": [
                    {
                        "units": "$^{\\circ}$C", 
                        "scalars": "816", 
                        "name": "Temperature"
                    }
                ], 
                "name": "Elongation"
            }
        ]
    }, 
    {
        "category": "system.chemical", 
        "composition": [
            {
                "actualWeightPercent": "0.02", 
                "element": "C"
            }, 
            {
                "actualWeightPercent": "0.11", 
                "element": "Mn"
            }, 
            {
                "actualWeightPercent": "3.18", 
                "element": "Si"
            }, 
            {
                "actualWeightPercent": "0.01", 
                "element": "Cr"
            }, 
            {
                "actualWeightPercent": "18.3", 
                "element": "Ni"
            }, 
            {
                "actualWeightPercent": "0.02", 
                "element": "Mo"
            }, 
            {
                "actualWeightPercent": "0.01", 
                "element": "V"
            }, 
            {
                "actualWeightPercent": "0", 
                "element": "N"
            }, 
            {
                "actualWeightPercent": "0.01", 
                "element": "Nb"
            }, 
            {
                "actualWeightPercent": "0.01", 
                "element": "Co"
            }, 
            {
                "actualWeightPercent": "0", 
                "element": "W"
            }, 
            {
                "actualWeightPercent": "0.03", 
                "element": "Al"
            }, 
            {
                "actualWeightPercent": "0", 
                "element": "Ti"
            }
        ], 
        "properties": [
            {
                "scalars": "1378", 
                "units": "MPa", 
                "conditions": [
                    {
                        "units": "$^{\\circ}$C", 
                        "scalars": "816", 
                        "name": "Temperature"
                    }
                ], 
                "name": "Yield strength, YS"
            }, 
            {
                "scalars": "1460.7", 
                "units": "MPa", 
                "conditions": [
                    {
                        "units": "$^{\\circ}$C", 
                        "scalars": "816", 
                        "name": "Temperature"
                    }
                ], 
                "name": "Ultimate tensile strength, UTS"
            }, 
            {
                "scalars": "12", 
                "units": "%", 
                "conditions": [
                    {
                        "units": "$^{\\circ}$C", 
                        "scalars": "816", 
                        "name": "Temperature"
                    }
                ], 
                "name": "Elongation"
            }
        ]
    }, 
    {
        "category": "system.chemical", 
        "composition": [
            {
                "actualWeightPercent": "0.01", 
                "element": "C"
            }, 
            {
                "actualWeightPercent": "0.1", 
                "element": "Mn"
            }, 
            {
                "actualWeightPercent": "3.3", 
                "element": "Si"
            }, 
            {
                "actualWeightPercent": "0.01", 
                "element": "Cr"
            }, 
            {
                "actualWeightPercent": "18.5", 
                "element": "Ni"
            }, 
            {
                "actualWeightPercent": "0.02", 
                "element": "Mo"
            }, 
            {
                "actualWeightPercent": "0.01", 
                "element": "V"
            }, 
            {
                "actualWeightPercent": "0", 
                "element": "N"
            }, 
            {
                "actualWeightPercent": "0.01", 
                "element": "Nb"
            }, 
            {
                "actualWeightPercent": "0.01", 
                "element": "Co"
            }, 
            {
                "actualWeightPercent": "0", 
                "element": "W"
            }, 
            {
                "actualWeightPercent": "0.05", 
                "element": "Al"
            }, 
            {
                "actualWeightPercent": "0.11", 
                "element": "Ti"
            }
        ], 
        "properties": [
            {
                "scalars": "1522.7", 
                "units": "MPa", 
                "conditions": [
                    {
                        "units": "$^{\\circ}$C", 
                        "scalars": "816", 
                        "name": "Temperature"
                    }
                ], 
                "name": "Yield strength, YS"
            }, 
            {
                "scalars": "1564", 
                "units": "MPa", 
                "conditions": [
                    {
                        "units": "$^{\\circ}$C", 
                        "scalars": "816", 
                        "name": "Temperature"
                    }
                ], 
                "name": "Ultimate tensile strength, UTS"
            }, 
            {
                "scalars": "14", 
                "units": "%", 
                "conditions": [
                    {
                        "units": "$^{\\circ}$C", 
                        "scalars": "816", 
                        "name": "Temperature"
                    }
                ], 
                "name": "Elongation"
            }
        ]
    }, 
    {
        "category": "system.chemical", 
        "composition": [
            {
                "actualWeightPercent": "0.01", 
                "element": "C"
            }, 
            {
                "actualWeightPercent": "0.1", 
                "element": "Mn"
            }, 
            {
                "actualWeightPercent": "3.3", 
                "element": "Si"
            }, 
            {
                "actualWeightPercent": "0.01", 
                "element": "Cr"
            }, 
            {
                "actualWeightPercent": "18.5", 
                "element": "Ni"
            }, 
            {
                "actualWeightPercent": "0.02", 
                "element": "Mo"
            }, 
            {
                "actualWeightPercent": "0.01", 
                "element": "V"
            }, 
            {
                "actualWeightPercent": "0", 
                "element": "N"
            }, 
            {
                "actualWeightPercent": "0.01", 
                "element": "Nb"
            }, 
            {
                "actualWeightPercent": "0.01", 
                "element": "Co"
            }, 
            {
                "actualWeightPercent": "0", 
                "element": "W"
            }, 
            {
                "actualWeightPercent": "0.05", 
                "element": "Al"
            }, 
            {
                "actualWeightPercent": "0.11", 
                "element": "Ti"
            }
        ], 
        "properties": [
            {
                "scalars": "1426.2", 
                "units": "MPa", 
                "conditions": [
                    {
                        "units": "$^{\\circ}$C", 
                        "scalars": "816", 
                        "name": "Temperature"
                    }
                ], 
                "name": "Yield strength, YS"
            }, 
            {
                "scalars": "1495.1", 
                "units": "MPa", 
                "conditions": [
                    {
                        "units": "$^{\\circ}$C", 
                        "scalars": "816", 
                        "name": "Temperature"
                    }
                ], 
                "name": "Ultimate tensile strength, UTS"
            }, 
            {
                "scalars": "13", 
                "units": "%", 
                "conditions": [
                    {
                        "units": "$^{\\circ}$C", 
                        "scalars": "816", 
                        "name": "Temperature"
                    }
                ], 
                "name": "Elongation"
            }
        ]
    }, 
    {
        "category": "system.chemical", 
        "composition": [
            {
                "actualWeightPercent": "0.02", 
                "element": "C"
            }, 
            {
                "actualWeightPercent": "0.1", 
                "element": "Mn"
            }, 
            {
                "actualWeightPercent": "4.27", 
                "element": "Si"
            }, 
            {
                "actualWeightPercent": "0.01", 
                "element": "Cr"
            }, 
            {
                "actualWeightPercent": "18.1", 
                "element": "Ni"
            }, 
            {
                "actualWeightPercent": "0.02", 
                "element": "Mo"
            }, 
            {
                "actualWeightPercent": "0.01", 
                "element": "V"
            }, 
            {
                "actualWeightPercent": "0", 
                "element": "N"
            }, 
            {
                "actualWeightPercent": "0.01", 
                "element": "Nb"
            }, 
            {
                "actualWeightPercent": "0.01", 
                "element": "Co"
            }, 
            {
                "actualWeightPercent": "0", 
                "element": "W"
            }, 
            {
                "actualWeightPercent": "0.07", 
                "element": "Al"
            }, 
            {
                "actualWeightPercent": "0.09", 
                "element": "Ti"
            }
        ], 
        "properties": [
            {
                "scalars": "1736.3", 
                "units": "MPa", 
                "conditions": [
                    {
                        "units": "$^{\\circ}$C", 
                        "scalars": "816", 
                        "name": "Temperature"
                    }
                ], 
                "name": "Yield strength, YS"
            }, 
            {
                "scalars": "1839.6", 
                "units": "MPa", 
                "conditions": [
                    {
                        "units": "$^{\\circ}$C", 
                        "scalars": "816", 
                        "name": "Temperature"
                    }
                ], 
                "name": "Ultimate tensile strength, UTS"
            }, 
            {
                "scalars": "4", 
                "units": "%", 
                "conditions": [
                    {
                        "units": "$^{\\circ}$C", 
                        "scalars": "816", 
                        "name": "Temperature"
                    }
                ], 
                "name": "Elongation"
            }
        ]
    }, 
    {
        "category": "system.chemical", 
        "composition": [
            {
                "actualWeightPercent": "0.02", 
                "element": "C"
            }, 
            {
                "actualWeightPercent": "0.1", 
                "element": "Mn"
            }, 
            {
                "actualWeightPercent": "4.27", 
                "element": "Si"
            }, 
            {
                "actualWeightPercent": "0.01", 
                "element": "Cr"
            }, 
            {
                "actualWeightPercent": "18.1", 
                "element": "Ni"
            }, 
            {
                "actualWeightPercent": "0.02", 
                "element": "Mo"
            }, 
            {
                "actualWeightPercent": "0.01", 
                "element": "V"
            }, 
            {
                "actualWeightPercent": "0", 
                "element": "N"
            }, 
            {
                "actualWeightPercent": "0.01", 
                "element": "Nb"
            }, 
            {
                "actualWeightPercent": "0.01", 
                "element": "Co"
            }, 
            {
                "actualWeightPercent": "0", 
                "element": "W"
            }, 
            {
                "actualWeightPercent": "0.07", 
                "element": "Al"
            }, 
            {
                "actualWeightPercent": "0.09", 
                "element": "Ti"
            }
        ], 
        "properties": [
            {
                "scalars": "1867.2", 
                "units": "MPa", 
                "conditions": [
                    {
                        "units": "$^{\\circ}$C", 
                        "scalars": "816", 
                        "name": "Temperature"
                    }
                ], 
                "name": "Yield strength, YS"
            }, 
            {
                "scalars": "1991.2", 
                "units": "MPa", 
                "conditions": [
                    {
                        "units": "$^{\\circ}$C", 
                        "scalars": "816", 
                        "name": "Temperature"
                    }
                ], 
                "name": "Ultimate tensile strength, UTS"
            }
        ]
    }, 
    {
        "category": "system.chemical", 
        "composition": [
            {
                "actualWeightPercent": "0.35", 
                "element": "C"
            }, 
            {
                "actualWeightPercent": "0.07", 
                "element": "Mn"
            }, 
            {
                "actualWeightPercent": "4.75", 
                "element": "Si"
            }, 
            {
                "actualWeightPercent": "0.01", 
                "element": "Cr"
            }, 
            {
                "actualWeightPercent": "18.5", 
                "element": "Ni"
            }, 
            {
                "actualWeightPercent": "0.02", 
                "element": "Mo"
            }, 
            {
                "actualWeightPercent": "0.01", 
                "element": "V"
            }, 
            {
                "actualWeightPercent": "0", 
                "element": "N"
            }, 
            {
                "actualWeightPercent": "0.01", 
                "element": "Nb"
            }, 
            {
                "actualWeightPercent": "0.01", 
                "element": "Co"
            }, 
            {
                "actualWeightPercent": "0", 
                "element": "W"
            }, 
            {
                "actualWeightPercent": "0.03", 
                "element": "Al"
            }, 
            {
                "actualWeightPercent": "0", 
                "element": "Ti"
            }
        ], 
        "properties": [
            {
                "scalars": "1495.1", 
                "units": "MPa", 
                "conditions": [
                    {
                        "units": "$^{\\circ}$C", 
                        "scalars": "816", 
                        "name": "Temperature"
                    }
                ], 
                "name": "Yield strength, YS"
            }, 
            {
                "scalars": "1825.9", 
                "units": "MPa", 
                "conditions": [
                    {
                        "units": "$^{\\circ}$C", 
                        "scalars": "816", 
                        "name": "Temperature"
                    }
                ], 
                "name": "Ultimate tensile strength, UTS"
            }, 
            {
                "scalars": "2", 
                "units": "%", 
                "conditions": [
                    {
                        "units": "$^{\\circ}$C", 
                        "scalars": "816", 
                        "name": "Temperature"
                    }
                ], 
                "name": "Elongation"
            }
        ]
    }, 
    {
        "category": "system.chemical", 
        "composition": [
            {
                "actualWeightPercent": "0.35", 
                "element": "C"
            }, 
            {
                "actualWeightPercent": "0.07", 
                "element": "Mn"
            }, 
            {
                "actualWeightPercent": "4.75", 
                "element": "Si"
            }, 
            {
                "actualWeightPercent": "0.01", 
                "element": "Cr"
            }, 
            {
                "actualWeightPercent": "18.5", 
                "element": "Ni"
            }, 
            {
                "actualWeightPercent": "0.02", 
                "element": "Mo"
            }, 
            {
                "actualWeightPercent": "0.01", 
                "element": "V"
            }, 
            {
                "actualWeightPercent": "0", 
                "element": "N"
            }, 
            {
                "actualWeightPercent": "0.01", 
                "element": "Nb"
            }, 
            {
                "actualWeightPercent": "0.01", 
                "element": "Co"
            }, 
            {
                "actualWeightPercent": "0", 
                "element": "W"
            }, 
            {
                "actualWeightPercent": "0.03", 
                "element": "Al"
            }, 
            {
                "actualWeightPercent": "0", 
                "element": "Ti"
            }
        ], 
        "properties": [
            {
                "scalars": "1005.9", 
                "units": "MPa", 
                "conditions": [
                    {
                        "units": "$^{\\circ}$C", 
                        "scalars": "816", 
                        "name": "Temperature"
                    }
                ], 
                "name": "Yield strength, YS"
            }, 
            {
                "scalars": "2073.9", 
                "units": "MPa", 
                "conditions": [
                    {
                        "units": "$^{\\circ}$C", 
                        "scalars": "816", 
                        "name": "Temperature"
                    }
                ], 
                "name": "Ultimate tensile strength, UTS"
            }
        ]
    }, 
    {
        "category": "system.chemical", 
        "composition": [
            {
                "actualWeightPercent": "0.01", 
                "element": "C"
            }, 
            {
                "actualWeightPercent": "1.72", 
                "element": "Mn"
            }, 
            {
                "actualWeightPercent": "0.02", 
                "element": "Si"
            }, 
            {
                "actualWeightPercent": "0.01", 
                "element": "Cr"
            }, 
            {
                "actualWeightPercent": "18.1", 
                "element": "Ni"
            }, 
            {
                "actualWeightPercent": "0.02", 
                "element": "Mo"
            }, 
            {
                "actualWeightPercent": "0.01", 
                "element": "V"
            }, 
            {
                "actualWeightPercent": "0", 
                "element": "N"
            }, 
            {
                "actualWeightPercent": "0.01", 
                "element": "Nb"
            }, 
            {
                "actualWeightPercent": "0.01", 
                "element": "Co"
            }, 
            {
                "actualWeightPercent": "0", 
                "element": "W"
            }, 
            {
                "actualWeightPercent": "0.05", 
                "element": "Al"
            }, 
            {
                "actualWeightPercent": "0.06", 
                "element": "Ti"
            }
        ], 
        "properties": [
            {
                "scalars": "1136.9", 
                "units": "MPa", 
                "conditions": [
                    {
                        "units": "$^{\\circ}$C", 
                        "scalars": "816", 
                        "name": "Temperature"
                    }
                ], 
                "name": "Yield strength, YS"
            }, 
            {
                "scalars": "1192", 
                "units": "MPa", 
                "conditions": [
                    {
                        "units": "$^{\\circ}$C", 
                        "scalars": "816", 
                        "name": "Temperature"
                    }
                ], 
                "name": "Ultimate tensile strength, UTS"
            }, 
            {
                "scalars": "8", 
                "units": "%", 
                "conditions": [
                    {
                        "units": "$^{\\circ}$C", 
                        "scalars": "816", 
                        "name": "Temperature"
                    }
                ], 
                "name": "Elongation"
            }
        ]
    }, 
    {
        "category": "system.chemical", 
        "composition": [
            {
                "actualWeightPercent": "0.01", 
                "element": "C"
            }, 
            {
                "actualWeightPercent": "2.5", 
                "element": "Mn"
            }, 
            {
                "actualWeightPercent": "0.02", 
                "element": "Si"
            }, 
            {
                "actualWeightPercent": "0.01", 
                "element": "Cr"
            }, 
            {
                "actualWeightPercent": "18", 
                "element": "Ni"
            }, 
            {
                "actualWeightPercent": "0.02", 
                "element": "Mo"
            }, 
            {
                "actualWeightPercent": "0.01", 
                "element": "V"
            }, 
            {
                "actualWeightPercent": "0", 
                "element": "N"
            }, 
            {
                "actualWeightPercent": "0.01", 
                "element": "Nb"
            }, 
            {
                "actualWeightPercent": "0.01", 
                "element": "Co"
            }, 
            {
                "actualWeightPercent": "0", 
                "element": "W"
            }, 
            {
                "actualWeightPercent": "0.05", 
                "element": "Al"
            }, 
            {
                "actualWeightPercent": "0.04", 
                "element": "Ti"
            }
        ], 
        "properties": [
            {
                "scalars": "1460.7", 
                "units": "MPa", 
                "conditions": [
                    {
                        "units": "$^{\\circ}$C", 
                        "scalars": "816", 
                        "name": "Temperature"
                    }
                ], 
                "name": "Yield strength, YS"
            }, 
            {
                "scalars": "1502", 
                "units": "MPa", 
                "conditions": [
                    {
                        "units": "$^{\\circ}$C", 
                        "scalars": "816", 
                        "name": "Temperature"
                    }
                ], 
                "name": "Ultimate tensile strength, UTS"
            }, 
            {
                "scalars": "13", 
                "units": "%", 
                "conditions": [
                    {
                        "units": "$^{\\circ}$C", 
                        "scalars": "816", 
                        "name": "Temperature"
                    }
                ], 
                "name": "Elongation"
            }
        ]
    }, 
    {
        "category": "system.chemical", 
        "composition": [
            {
                "actualWeightPercent": "0.01", 
                "element": "C"
            }, 
            {
                "actualWeightPercent": "2.5", 
                "element": "Mn"
            }, 
            {
                "actualWeightPercent": "0.02", 
                "element": "Si"
            }, 
            {
                "actualWeightPercent": "0.01", 
                "element": "Cr"
            }, 
            {
                "actualWeightPercent": "18", 
                "element": "Ni"
            }, 
            {
                "actualWeightPercent": "0.02", 
                "element": "Mo"
            }, 
            {
                "actualWeightPercent": "0.01", 
                "element": "V"
            }, 
            {
                "actualWeightPercent": "0", 
                "element": "N"
            }, 
            {
                "actualWeightPercent": "0.01", 
                "element": "Nb"
            }, 
            {
                "actualWeightPercent": "0.01", 
                "element": "Co"
            }, 
            {
                "actualWeightPercent": "0", 
                "element": "W"
            }, 
            {
                "actualWeightPercent": "0.05", 
                "element": "Al"
            }, 
            {
                "actualWeightPercent": "0.04", 
                "element": "Ti"
            }
        ], 
        "properties": [
            {
                "scalars": "1481.4", 
                "units": "MPa", 
                "conditions": [
                    {
                        "units": "$^{\\circ}$C", 
                        "scalars": "816", 
                        "name": "Temperature"
                    }
                ], 
                "name": "Yield strength, YS"
            }, 
            {
                "scalars": "1543.4", 
                "units": "MPa", 
                "conditions": [
                    {
                        "units": "$^{\\circ}$C", 
                        "scalars": "816", 
                        "name": "Temperature"
                    }
                ], 
                "name": "Ultimate tensile strength, UTS"
            }, 
            {
                "scalars": "11", 
                "units": "%", 
                "conditions": [
                    {
                        "units": "$^{\\circ}$C", 
                        "scalars": "816", 
                        "name": "Temperature"
                    }
                ], 
                "name": "Elongation"
            }
        ]
    }, 
    {
        "category": "system.chemical", 
        "composition": [
            {
                "actualWeightPercent": "0.01", 
                "element": "C"
            }, 
            {
                "actualWeightPercent": "0.05", 
                "element": "Mn"
            }, 
            {
                "actualWeightPercent": "0.05", 
                "element": "Si"
            }, 
            {
                "actualWeightPercent": "0.01", 
                "element": "Cr"
            }, 
            {
                "actualWeightPercent": "17.5", 
                "element": "Ni"
            }, 
            {
                "actualWeightPercent": "3.9", 
                "element": "Mo"
            }, 
            {
                "actualWeightPercent": "0.01", 
                "element": "V"
            }, 
            {
                "actualWeightPercent": "0", 
                "element": "N"
            }, 
            {
                "actualWeightPercent": "0.01", 
                "element": "Nb"
            }, 
            {
                "actualWeightPercent": "11.8", 
                "element": "Co"
            }, 
            {
                "actualWeightPercent": "0", 
                "element": "W"
            }, 
            {
                "actualWeightPercent": "0.17", 
                "element": "Al"
            }, 
            {
                "actualWeightPercent": "1.54", 
                "element": "Ti"
            }
        ], 
        "properties": [
            {
                "scalars": "2452.8", 
                "units": "MPa", 
                "conditions": [
                    {
                        "units": "$^{\\circ}$C", 
                        "scalars": "0", 
                        "name": "Temperature"
                    }
                ], 
                "name": "Yield strength, YS"
            }, 
            {
                "scalars": "2501.1", 
                "units": "MPa", 
                "conditions": [
                    {
                        "units": "$^{\\circ}$C", 
                        "scalars": "0", 
                        "name": "Temperature"
                    }
                ], 
                "name": "Ultimate tensile strength, UTS"
            }, 
            {
                "scalars": "11", 
                "units": "%", 
                "conditions": [
                    {
                        "units": "$^{\\circ}$C", 
                        "scalars": "0", 
                        "name": "Temperature"
                    }
                ], 
                "name": "Elongation"
            }
        ]
    }, 
    {
        "category": "system.chemical", 
        "composition": [
            {
                "actualWeightPercent": "0.01", 
                "element": "C"
            }, 
            {
                "actualWeightPercent": "0.05", 
                "element": "Mn"
            }, 
            {
                "actualWeightPercent": "0.05", 
                "element": "Si"
            }, 
            {
                "actualWeightPercent": "0.01", 
                "element": "Cr"
            }, 
            {
                "actualWeightPercent": "17.5", 
                "element": "Ni"
            }, 
            {
                "actualWeightPercent": "3.9", 
                "element": "Mo"
            }, 
            {
                "actualWeightPercent": "0.01", 
                "element": "V"
            }, 
            {
                "actualWeightPercent": "0", 
                "element": "N"
            }, 
            {
                "actualWeightPercent": "0.01", 
                "element": "Nb"
            }, 
            {
                "actualWeightPercent": "11.8", 
                "element": "Co"
            }, 
            {
                "actualWeightPercent": "0", 
                "element": "W"
            }, 
            {
                "actualWeightPercent": "0.17", 
                "element": "Al"
            }, 
            {
                "actualWeightPercent": "1.54", 
                "element": "Ti"
            }
        ], 
        "properties": [
            {
                "scalars": "2370.2", 
                "units": "MPa", 
                "conditions": [
                    {
                        "units": "$^{\\circ}$C", 
                        "scalars": "760", 
                        "name": "Temperature"
                    }
                ], 
                "name": "Yield strength, YS"
            }, 
            {
                "scalars": "2425.3", 
                "units": "MPa", 
                "conditions": [
                    {
                        "units": "$^{\\circ}$C", 
                        "scalars": "760", 
                        "name": "Temperature"
                    }
                ], 
                "name": "Ultimate tensile strength, UTS"
            }, 
            {
                "scalars": "6", 
                "units": "%", 
                "conditions": [
                    {
                        "units": "$^{\\circ}$C", 
                        "scalars": "760", 
                        "name": "Temperature"
                    }
                ], 
                "name": "Elongation"
            }
        ]
    }, 
    {
        "category": "system.chemical", 
        "composition": [
            {
                "actualWeightPercent": "0.01", 
                "element": "C"
            }, 
            {
                "actualWeightPercent": "0.05", 
                "element": "Mn"
            }, 
            {
                "actualWeightPercent": "0.05", 
                "element": "Si"
            }, 
            {
                "actualWeightPercent": "0.01", 
                "element": "Cr"
            }, 
            {
                "actualWeightPercent": "17.5", 
                "element": "Ni"
            }, 
            {
                "actualWeightPercent": "3.9", 
                "element": "Mo"
            }, 
            {
                "actualWeightPercent": "0.01", 
                "element": "V"
            }, 
            {
                "actualWeightPercent": "0", 
                "element": "N"
            }, 
            {
                "actualWeightPercent": "0.01", 
                "element": "Nb"
            }, 
            {
                "actualWeightPercent": "11.8", 
                "element": "Co"
            }, 
            {
                "actualWeightPercent": "0", 
                "element": "W"
            }, 
            {
                "actualWeightPercent": "0.17", 
                "element": "Al"
            }, 
            {
                "actualWeightPercent": "1.54", 
                "element": "Ti"
            }
        ], 
        "properties": [
            {
                "scalars": "2321.9", 
                "units": "MPa", 
                "conditions": [
                    {
                        "units": "$^{\\circ}$C", 
                        "scalars": "816", 
                        "name": "Temperature"
                    }
                ], 
                "name": "Yield strength, YS"
            }, 
            {
                "scalars": "2383.9", 
                "units": "MPa", 
                "conditions": [
                    {
                        "units": "$^{\\circ}$C", 
                        "scalars": "816", 
                        "name": "Temperature"
                    }
                ], 
                "name": "Ultimate tensile strength, UTS"
            }, 
            {
                "scalars": "11", 
                "units": "%", 
                "conditions": [
                    {
                        "units": "$^{\\circ}$C", 
                        "scalars": "816", 
                        "name": "Temperature"
                    }
                ], 
                "name": "Elongation"
            }
        ]
    }, 
    {
        "category": "system.chemical", 
        "composition": [
            {
                "actualWeightPercent": "0.01", 
                "element": "C"
            }, 
            {
                "actualWeightPercent": "0.05", 
                "element": "Mn"
            }, 
            {
                "actualWeightPercent": "0.05", 
                "element": "Si"
            }, 
            {
                "actualWeightPercent": "0.01", 
                "element": "Cr"
            }, 
            {
                "actualWeightPercent": "18", 
                "element": "Ni"
            }, 
            {
                "actualWeightPercent": "3.6", 
                "element": "Mo"
            }, 
            {
                "actualWeightPercent": "0.01", 
                "element": "V"
            }, 
            {
                "actualWeightPercent": "0", 
                "element": "N"
            }, 
            {
                "actualWeightPercent": "0.01", 
                "element": "Nb"
            }, 
            {
                "actualWeightPercent": "13", 
                "element": "Co"
            }, 
            {
                "actualWeightPercent": "0", 
                "element": "W"
            }, 
            {
                "actualWeightPercent": "0.08", 
                "element": "Al"
            }, 
            {
                "actualWeightPercent": "1.88", 
                "element": "Ti"
            }
        ], 
        "properties": [
            {
                "scalars": "2473.5", 
                "units": "MPa", 
                "conditions": [
                    {
                        "units": "$^{\\circ}$C", 
                        "scalars": "0", 
                        "name": "Temperature"
                    }
                ], 
                "name": "Yield strength, YS"
            }, 
            {
                "scalars": "2528.6", 
                "units": "MPa", 
                "conditions": [
                    {
                        "units": "$^{\\circ}$C", 
                        "scalars": "0", 
                        "name": "Temperature"
                    }
                ], 
                "name": "Ultimate tensile strength, UTS"
            }, 
            {
                "scalars": "7", 
                "units": "%", 
                "conditions": [
                    {
                        "units": "$^{\\circ}$C", 
                        "scalars": "0", 
                        "name": "Temperature"
                    }
                ], 
                "name": "Elongation"
            }
        ]
    }, 
    {
        "category": "system.chemical", 
        "composition": [
            {
                "actualWeightPercent": "0.01", 
                "element": "C"
            }, 
            {
                "actualWeightPercent": "0.05", 
                "element": "Mn"
            }, 
            {
                "actualWeightPercent": "0.05", 
                "element": "Si"
            }, 
            {
                "actualWeightPercent": "0.01", 
                "element": "Cr"
            }, 
            {
                "actualWeightPercent": "18", 
                "element": "Ni"
            }, 
            {
                "actualWeightPercent": "3.6", 
                "element": "Mo"
            }, 
            {
                "actualWeightPercent": "0.01", 
                "element": "V"
            }, 
            {
                "actualWeightPercent": "0", 
                "element": "N"
            }, 
            {
                "actualWeightPercent": "0.01", 
                "element": "Nb"
            }, 
            {
                "actualWeightPercent": "13", 
                "element": "Co"
            }, 
            {
                "actualWeightPercent": "0", 
                "element": "W"
            }, 
            {
                "actualWeightPercent": "0.08", 
                "element": "Al"
            }, 
            {
                "actualWeightPercent": "1.88", 
                "element": "Ti"
            }
        ], 
        "properties": [
            {
                "scalars": "2404.6", 
                "units": "MPa", 
                "conditions": [
                    {
                        "units": "$^{\\circ}$C", 
                        "scalars": "760", 
                        "name": "Temperature"
                    }
                ], 
                "name": "Yield strength, YS"
