Repository: hackingmaterials/automatminer

automatminer is an automatic prediction engine for materials properties.
- **Website (including documentation):** <https://hackingmaterials.github.io/automatminer>
- **Help/Support:** <https://groups.google.com/forum/#!forum/matminer>
- **Source:** <https://github.com/hackingmaterials/automatminer>

File: matbench/data/sources/steel_strength.json (part 7 of 57)
[
                        "name": "Temperature"
                    }
                ], 
                "name": "Yield strength, YS"
            }, 
            {
                "scalars": "2452.8", 
                "units": "MPa", 
                "conditions": [
                    {
                        "units": "$^{\\circ}$C", 
                        "scalars": "0", 
                        "name": "Temperature"
                    }
                ], 
                "name": "Ultimate tensile strength, UTS"
            }, 
            {
                "scalars": "8", 
                "units": "%", 
                "conditions": [
                    {
                        "units": "$^{\\circ}$C", 
                        "scalars": "0", 
                        "name": "Temperature"
                    }
                ], 
                "name": "Elongation"
            }
        ]
    }, 
    {
        "category": "system.chemical", 
        "composition": [
            {
                "actualWeightPercent": "0.01", 
                "element": "C"
            }, 
            {
                "actualWeightPercent": "0.05", 
                "element": "Mn"
            }, 
            {
                "actualWeightPercent": "0.05", 
                "element": "Si"
            }, 
            {
                "actualWeightPercent": "0.01", 
                "element": "Cr"
            }, 
            {
                "actualWeightPercent": "17.2", 
                "element": "Ni"
            }, 
            {
                "actualWeightPercent": "3.95", 
                "element": "Mo"
            }, 
            {
                "actualWeightPercent": "0.01", 
                "element": "V"
            }, 
            {
                "actualWeightPercent": "0", 
                "element": "N"
            }, 
            {
                "actualWeightPercent": "0.01", 
                "element": "Nb"
            }, 
            {
                "actualWeightPercent": "12.2", 
                "element": "Co"
            }, 
            {
                "actualWeightPercent": "0", 
                "element": "W"
            }, 
            {
                "actualWeightPercent": "0.23", 
                "element": "Al"
            }, 
            {
                "actualWeightPercent": "1.78", 
                "element": "Ti"
            }
        ], 
        "properties": [
            {
                "scalars": "2397.7", 
                "units": "MPa", 
                "conditions": [
                    {
                        "units": "$^{\\circ}$C", 
                        "scalars": "760", 
                        "name": "Temperature"
                    }
                ], 
                "name": "Yield strength, YS"
            }, 
            {
                "scalars": "2452.8", 
                "units": "MPa", 
                "conditions": [
                    {
                        "units": "$^{\\circ}$C", 
                        "scalars": "760", 
                        "name": "Temperature"
                    }
                ], 
                "name": "Ultimate tensile strength, UTS"
            }, 
            {
                "scalars": "10", 
                "units": "%", 
                "conditions": [
                    {
                        "units": "$^{\\circ}$C", 
                        "scalars": "760", 
                        "name": "Temperature"
                    }
                ], 
                "name": "Elongation"
            }
        ]
    }, 
    {
        "category": "system.chemical", 
        "composition": [
            {
                "actualWeightPercent": "0.01", 
                "element": "C"
            }, 
            {
                "actualWeightPercent": "0.05", 
                "element": "Mn"
            }, 
            {
                "actualWeightPercent": "0.05", 
                "element": "Si"
            }, 
            {
                "actualWeightPercent": "0.01", 
                "element": "Cr"
            }, 
            {
                "actualWeightPercent": "17.2", 
                "element": "Ni"
            }, 
            {
                "actualWeightPercent": "3.95", 
                "element": "Mo"
            }, 
            {
                "actualWeightPercent": "0.01", 
                "element": "V"
            }, 
            {
                "actualWeightPercent": "0", 
                "element": "N"
            }, 
            {
                "actualWeightPercent": "0.01", 
                "element": "Nb"
            }, 
            {
                "actualWeightPercent": "12.2", 
                "element": "Co"
            }, 
            {
                "actualWeightPercent": "0", 
                "element": "W"
            }, 
            {
                "actualWeightPercent": "0.23", 
                "element": "Al"
            }, 
            {
                "actualWeightPercent": "1.78", 
                "element": "Ti"
            }
        ], 
        "properties": [
            {
                "scalars": "2315", 
                "units": "MPa", 
                "conditions": [
                    {
                        "units": "$^{\\circ}$C", 
                        "scalars": "816", 
                        "name": "Temperature"
                    }
                ], 
                "name": "Yield strength, YS"
            }, 
            {
                "scalars": "2418.4", 
                "units": "MPa", 
                "conditions": [
                    {
                        "units": "$^{\\circ}$C", 
                        "scalars": "816", 
                        "name": "Temperature"
                    }
                ], 
                "name": "Ultimate tensile strength, UTS"
            }, 
            {
                "scalars": "8", 
                "units": "%", 
                "conditions": [
                    {
                        "units": "$^{\\circ}$C", 
                        "scalars": "816", 
                        "name": "Temperature"
                    }
                ], 
                "name": "Elongation"
            }
        ]
    }, 
    {
        "category": "system.chemical", 
        "composition": [
            {
                "actualWeightPercent": "0.02", 
                "element": "C"
            }, 
            {
                "actualWeightPercent": "0.05", 
                "element": "Mn"
            }, 
            {
                "actualWeightPercent": "0.05", 
                "element": "Si"
            }, 
            {
                "actualWeightPercent": "0.01", 
                "element": "Cr"
            }, 
            {
                "actualWeightPercent": "19.7", 
                "element": "Ni"
            }, 
            {
                "actualWeightPercent": "2.95", 
                "element": "Mo"
            }, 
            {
                "actualWeightPercent": "0.01", 
                "element": "V"
            }, 
            {
                "actualWeightPercent": "0", 
                "element": "N"
            }, 
            {
                "actualWeightPercent": "0.01", 
                "element": "Nb"
            }, 
            {
                "actualWeightPercent": "15", 
                "element": "Co"
            }, 
            {
                "actualWeightPercent": "0", 
                "element": "W"
            }, 
            {
                "actualWeightPercent": "0.15", 
                "element": "Al"
            }, 
            {
                "actualWeightPercent": "1.55", 
                "element": "Ti"
            }
        ], 
        "properties": [
            {
                "scalars": "2411.5", 
                "units": "MPa", 
                "conditions": [
                    {
                        "units": "$^{\\circ}$C", 
                        "scalars": "816", 
                        "name": "Temperature"
                    }
                ], 
                "name": "Yield strength, YS"
            }, 
            {
                "scalars": "2473.5", 
                "units": "MPa", 
                "conditions": [
                    {
                        "units": "$^{\\circ}$C", 
                        "scalars": "816", 
                        "name": "Temperature"
                    }
                ], 
                "name": "Ultimate tensile strength, UTS"
            }, 
            {
                "scalars": "7", 
                "units": "%", 
                "conditions": [
                    {
                        "units": "$^{\\circ}$C", 
                        "scalars": "816", 
                        "name": "Temperature"
                    }
                ], 
                "name": "Elongation"
            }
        ]
    }, 
    {
        "category": "system.chemical", 
        "composition": [
            {
                "actualWeightPercent": "0.01", 
                "element": "C"
            }, 
            {
                "actualWeightPercent": "0.05", 
                "element": "Mn"
            }, 
            {
                "actualWeightPercent": "0.05", 
                "element": "Si"
            }, 
            {
                "actualWeightPercent": "0.01", 
                "element": "Cr"
            }, 
            {
                "actualWeightPercent": "17.7", 
                "element": "Ni"
            }, 
            {
                "actualWeightPercent": "3.95", 
                "element": "Mo"
            }, 
            {
                "actualWeightPercent": "0.01", 
                "element": "V"
            }, 
            {
                "actualWeightPercent": "0", 
                "element": "N"
            }, 
            {
                "actualWeightPercent": "0.01", 
                "element": "Nb"
            }, 
            {
                "actualWeightPercent": "15", 
                "element": "Co"
            }, 
            {
                "actualWeightPercent": "0", 
                "element": "W"
            }, 
            {
                "actualWeightPercent": "0.13", 
                "element": "Al"
            }, 
            {
                "actualWeightPercent": "1.47", 
                "element": "Ti"
            }
        ], 
        "properties": [
            {
                "scalars": "2487.3", 
                "units": "MPa", 
                "conditions": [
                    {
                        "units": "$^{\\circ}$C", 
                        "scalars": "816", 
                        "name": "Temperature"
                    }
                ], 
                "name": "Yield strength, YS"
            }, 
            {
                "scalars": "2514.9", 
                "units": "MPa", 
                "conditions": [
                    {
                        "units": "$^{\\circ}$C", 
                        "scalars": "816", 
                        "name": "Temperature"
                    }
                ], 
                "name": "Ultimate tensile strength, UTS"
            }, 
            {
                "scalars": "9", 
                "units": "%", 
                "conditions": [
                    {
                        "units": "$^{\\circ}$C", 
                        "scalars": "816", 
                        "name": "Temperature"
                    }
                ], 
                "name": "Elongation"
            }
        ]
    }, 
    {
        "category": "system.chemical", 
        "composition": [
            {
                "actualWeightPercent": "0", 
                "element": "C"
            }, 
            {
                "actualWeightPercent": "0.05", 
                "element": "Mn"
            }, 
            {
                "actualWeightPercent": "0.05", 
                "element": "Si"
            }, 
            {
                "actualWeightPercent": "0.01", 
                "element": "Cr"
            }, 
            {
                "actualWeightPercent": "18.1", 
                "element": "Ni"
            }, 
            {
                "actualWeightPercent": "3.6", 
                "element": "Mo"
            }, 
            {
                "actualWeightPercent": "0.01", 
                "element": "V"
            }, 
            {
                "actualWeightPercent": "0", 
                "element": "N"
            }, 
            {
                "actualWeightPercent": "0.01", 
                "element": "Nb"
            }, 
            {
                "actualWeightPercent": "13", 
                "element": "Co"
            }, 
            {
                "actualWeightPercent": "0", 
                "element": "W"
            }, 
            {
                "actualWeightPercent": "0.11", 
                "element": "Al"
            }, 
            {
                "actualWeightPercent": "2.25", 
                "element": "Ti"
            }
        ], 
        "properties": [
            {
                "scalars": "2521.7", 
                "units": "MPa", 
                "conditions": [
                    {
                        "units": "$^{\\circ}$C", 
                        "scalars": "0", 
                        "name": "Temperature"
                    }
                ], 
                "name": "Yield strength, YS"
            }, 
            {
                "scalars": "2590.6", 
                "units": "MPa", 
                "conditions": [
                    {
                        "units": "$^{\\circ}$C", 
                        "scalars": "0", 
                        "name": "Temperature"
                    }
                ], 
                "name": "Ultimate tensile strength, UTS"
            }, 
            {
                "scalars": "6", 
                "units": "%", 
                "conditions": [
                    {
                        "units": "$^{\\circ}$C", 
                        "scalars": "0", 
                        "name": "Temperature"
                    }
                ], 
                "name": "Elongation"
            }
        ]
    }, 
    {
        "category": "system.chemical", 
        "composition": [
            {
                "actualWeightPercent": "0", 
                "element": "C"
            }, 
            {
                "actualWeightPercent": "0.05", 
                "element": "Mn"
            }, 
            {
                "actualWeightPercent": "0.05", 
                "element": "Si"
            }, 
            {
                "actualWeightPercent": "0.01", 
                "element": "Cr"
            }, 
            {
                "actualWeightPercent": "18.1", 
                "element": "Ni"
            }, 
            {
                "actualWeightPercent": "3.6", 
                "element": "Mo"
            }, 
            {
                "actualWeightPercent": "0.01", 
                "element": "V"
            }, 
            {
                "actualWeightPercent": "0", 
                "element": "N"
            }, 
            {
                "actualWeightPercent": "0.01", 
                "element": "Nb"
            }, 
            {
                "actualWeightPercent": "13", 
                "element": "Co"
            }, 
            {
                "actualWeightPercent": "0", 
                "element": "W"
            }, 
            {
                "actualWeightPercent": "0.11", 
                "element": "Al"
            }, 
            {
                "actualWeightPercent": "2.25", 
                "element": "Ti"
            }
        ], 
        "properties": [
            {
                "scalars": "2514.9", 
                "units": "MPa", 
                "conditions": [
                    {
                        "units": "$^{\\circ}$C", 
                        "scalars": "760", 
                        "name": "Temperature"
                    }
                ], 
                "name": "Yield strength, YS"
            }, 
            {
                "scalars": "2583.8", 
                "units": "MPa", 
                "conditions": [
                    {
                        "units": "$^{\\circ}$C", 
                        "scalars": "760", 
                        "name": "Temperature"
                    }
                ], 
                "name": "Ultimate tensile strength, UTS"
            }, 
            {
                "scalars": "2", 
                "units": "%", 
                "conditions": [
                    {
                        "units": "$^{\\circ}$C", 
                        "scalars": "760", 
                        "name": "Temperature"
                    }
                ], 
                "name": "Elongation"
            }
        ]
    }, 
    {
        "category": "system.chemical", 
        "composition": [
            {
                "actualWeightPercent": "0", 
                "element": "C"
            }, 
            {
                "actualWeightPercent": "0.05", 
                "element": "Mn"
            }, 
            {
                "actualWeightPercent": "0.05", 
                "element": "Si"
            }, 
            {
                "actualWeightPercent": "0.01", 
                "element": "Cr"
            }, 
            {
                "actualWeightPercent": "18.1", 
                "element": "Ni"
            }, 
            {
                "actualWeightPercent": "3.6", 
                "element": "Mo"
            }, 
            {
                "actualWeightPercent": "0.01", 
                "element": "V"
            }, 
            {
                "actualWeightPercent": "0", 
                "element": "N"
            }, 
            {
                "actualWeightPercent": "0.01", 
                "element": "Nb"
            }, 
            {
                "actualWeightPercent": "13", 
                "element": "Co"
            }, 
            {
                "actualWeightPercent": "0", 
                "element": "W"
            }, 
            {
                "actualWeightPercent": "0.11", 
                "element": "Al"
            }, 
            {
                "actualWeightPercent": "2.25", 
                "element": "Ti"
            }
        ], 
        "properties": [
            {
                "scalars": "2466.6", 
                "units": "MPa", 
                "conditions": [
                    {
                        "units": "$^{\\circ}$C", 
                        "scalars": "816", 
                        "name": "Temperature"
                    }
                ], 
                "name": "Yield strength, YS"
            }, 
            {
                "scalars": "2535.5", 
                "units": "MPa", 
                "conditions": [
                    {
                        "units": "$^{\\circ}$C", 
                        "scalars": "816", 
                        "name": "Temperature"
                    }
                ], 
                "name": "Ultimate tensile strength, UTS"
            }, 
            {
                "scalars": "3", 
                "units": "%", 
                "conditions": [
                    {
                        "units": "$^{\\circ}$C", 
                        "scalars": "816", 
                        "name": "Temperature"
                    }
                ], 
                "name": "Elongation"
            }
        ]
    }, 
    {
        "category": "system.chemical", 
        "composition": [
            {
                "actualWeightPercent": "0.01", 
                "element": "C"
            }, 
            {
                "actualWeightPercent": "0.05", 
                "element": "Mn"
            }, 
            {
                "actualWeightPercent": "0.05", 
                "element": "Si"
            }, 
            {
                "actualWeightPercent": "0.01", 
                "element": "Cr"
            }, 
            {
                "actualWeightPercent": "19.4", 
                "element": "Ni"
            }, 
            {
                "actualWeightPercent": "1.45", 
                "element": "Mo"
            }, 
            {
                "actualWeightPercent": "0.01", 
                "element": "V"
            }, 
            {
                "actualWeightPercent": "0", 
                "element": "N"
            }, 
            {
                "actualWeightPercent": "0.01", 
                "element": "Nb"
            }, 
            {
                "actualWeightPercent": "14.9", 
                "element": "Co"
            }, 
            {
                "actualWeightPercent": "0", 
                "element": "W"
            }, 
            {
                "actualWeightPercent": "0.13", 
                "element": "Al"
            }, 
            {
                "actualWeightPercent": "1.55", 
                "element": "Ti"
            }
        ], 
        "properties": [
            {
                "scalars": "2249.6", 
                "units": "MPa", 
                "conditions": [
                    {
                        "units": "$^{\\circ}$C", 
                        "scalars": "816", 
                        "name": "Temperature"
                    }
                ], 
                "name": "Yield strength, YS"
            }, 
            {
                "scalars": "2315", 
                "units": "MPa", 
                "conditions": [
                    {
                        "units": "$^{\\circ}$C", 
                        "scalars": "816", 
                        "name": "Temperature"
                    }
                ], 
                "name": "Ultimate tensile strength, UTS"
            }, 
            {
                "scalars": "8.5", 
                "units": "%", 
                "conditions": [
                    {
                        "units": "$^{\\circ}$C", 
                        "scalars": "816", 
                        "name": "Temperature"
                    }
                ], 
                "name": "Elongation"
            }
        ]
    }, 
    {
        "category": "system.chemical", 
        "composition": [
            {
                "actualWeightPercent": "0.01", 
                "element": "C"
            }, 
            {
                "actualWeightPercent": "0.05", 
                "element": "Mn"
            }, 
            {
                "actualWeightPercent": "0.05", 
                "element": "Si"
            }, 
            {
                "actualWeightPercent": "0.01", 
                "element": "Cr"
            }, 
            {
                "actualWeightPercent": "14.7", 
                "element": "Ni"
            }, 
            {
                "actualWeightPercent": "1.5", 
                "element": "Mo"
            }, 
            {
                "actualWeightPercent": "0.01", 
                "element": "V"
            }, 
            {
                "actualWeightPercent": "0", 
                "element": "N"
            }, 
            {
                "actualWeightPercent": "0.01", 
                "element": "Nb"
            }, 
            {
                "actualWeightPercent": "15.3", 
                "element": "Co"
            }, 
            {
                "actualWeightPercent": "0", 
                "element": "W"
            }, 
            {
                "actualWeightPercent": "0.76", 
                "element": "Al"
            }, 
            {
                "actualWeightPercent": "1.16", 
                "element": "Ti"
            }
        ], 
        "properties": [
            {
                "scalars": "2157.3", 
                "units": "MPa", 
                "conditions": [
                    {
                        "units": "$^{\\circ}$C", 
                        "scalars": "816", 
                        "name": "Temperature"
                    }
                ], 
                "name": "Yield strength, YS"
            }, 
            {
                "scalars": "2239.3", 
                "units": "MPa", 
                "conditions": [
                    {
                        "units": "$^{\\circ}$C", 
                        "scalars": "816", 
                        "name": "Temperature"
                    }
                ], 
                "name": "Ultimate tensile strength, UTS"
            }, 
            {
                "scalars": "8.5", 
                "units": "%", 
                "conditions": [
                    {
                        "units": "$^{\\circ}$C", 
                        "scalars": "816", 
                        "name": "Temperature"
                    }
                ], 
                "name": "Elongation"
            }
        ]
    }, 
    {
        "category": "system.chemical", 
        "composition": [
            {
                "actualWeightPercent": "0.03", 
                "element": "C"
            }, 
            {
                "actualWeightPercent": "0.05", 
                "element": "Mn"
            }, 
            {
                "actualWeightPercent": "0.17", 
                "element": "Si"
            }, 
            {
                "actualWeightPercent": "0.01", 
                "element": "Cr"
            }, 
            {
                "actualWeightPercent": "16.4", 
                "element": "Ni"
            }, 
            {
                "actualWeightPercent": "0.02", 
                "element": "Mo"
            }, 
            {
                "actualWeightPercent": "4", 
                "element": "V"
            }, 
            {
                "actualWeightPercent": "0", 
                "element": "N"
            }, 
            {
                "actualWeightPercent": "0.01", 
                "element": "Nb"
            }, 
            {
                "actualWeightPercent": "6.9", 
                "element": "Co"
            }, 
            {
                "actualWeightPercent": "0", 
                "element": "W"
            }, 
            {
                "actualWeightPercent": "0.1", 
                "element": "Al"
            }, 
            {
                "actualWeightPercent": "0.14", 
                "element": "Ti"
            }
        ], 
        "properties": [
            {
                "scalars": "1536.5", 
                "units": "MPa", 
                "conditions": [
                    {
                        "units": "$^{\\circ}$C", 
                        "scalars": "816", 
                        "name": "Temperature"
                    }
                ], 
                "name": "Yield strength, YS"
            }, 
            {
                "scalars": "1536.5", 
                "units": "MPa", 
                "conditions": [
                    {
                        "units": "$^{\\circ}$C", 
                        "scalars": "816", 
                        "name": "Temperature"
                    }
                ], 
                "name": "Ultimate tensile strength, UTS"
            }, 
            {
                "scalars": "11", 
                "units": "%", 
                "conditions": [
                    {
                        "units": "$^{\\circ}$C", 
                        "scalars": "816", 
                        "name": "Temperature"
                    }
                ], 
                "name": "Elongation"
            }
        ]
    }, 
    {
        "category": "system.chemical", 
        "composition": [
            {
                "actualWeightPercent": "0.18", 
                "element": "C"
            }, 
            {
                "actualWeightPercent": "0.11", 
                "element": "Mn"
            }, 
            {
                "actualWeightPercent": "0.09", 
                "element": "Si"
            }, 
            {
                "actualWeightPercent": "0.01", 
                "element": "Cr"
            }, 
            {
                "actualWeightPercent": "17.8", 
                "element": "Ni"
            }, 
            {
                "actualWeightPercent": "0.02", 
                "element": "Mo"
            }, 
            {
                "actualWeightPercent": "4.32", 
                "element": "V"
            }, 
            {
                "actualWeightPercent": "0", 
                "element": "N"
            }, 
            {
                "actualWeightPercent": "0.01", 
                "element": "Nb"
            }, 
            {
                "actualWeightPercent": "8.06", 
                "element": "Co"
            }, 
            {
                "actualWeightPercent": "0", 
                "element": "W"
            }, 
            {
                "actualWeightPercent": "0.11", 
                "element": "Al"
            }, 
            {
                "actualWeightPercent": "0.08", 
                "element": "Ti"
            }
        ], 
        "properties": [
            {
                "scalars": "1605.4", 
                "units": "MPa", 
                "conditions": [
                    {
                        "units": "$^{\\circ}$C", 
                        "scalars": "816", 
                        "name": "Temperature"
                    }
                ], 
                "name": "Yield strength, YS"
            }, 
            {
                "scalars": "1639.8", 
                "units": "MPa", 
                "conditions": [
                    {
                        "units": "$^{\\circ}$C", 
                        "scalars": "816", 
                        "name": "Temperature"
                    }
                ], 
                "name": "Ultimate tensile strength, UTS"
            }, 
            {
                "scalars": "13", 
                "units": "%", 
                "conditions": [
                    {
                        "units": "$^{\\circ}$C", 
                        "scalars": "816", 
                        "name": "Temperature"
                    }
                ], 
                "name": "Elongation"
            }
        ]
    }, 
    {
        "category": "system.chemical", 
        "composition": [
            {
                "actualWeightPercent": "0.04", 
                "element": "C"
            }, 
            {
                "actualWeightPercent": "0.01", 
                "element": "Mn"
            }, 
            {
                "actualWeightPercent": "0.02", 
                "element": "Si"
            }, 
            {
                "actualWeightPercent": "12.52", 
                "element": "Cr"
            }, 
            {
                "actualWeightPercent": "8.63", 
                "element": "Ni"
            }, 
            {
                "actualWeightPercent": "2.1", 
                "element": "Mo"
            }, 
            {
                "actualWeightPercent": "0.01", 
                "element": "V"
            }, 
            {
                "actualWeightPercent": "0", 
                "element": "N"
            }, 
            {
                "actualWeightPercent": "0.01", 
                "element": "Nb"
            }, 
            {
                "actualWeightPercent": "0.01", 
                "element": "Co"
            }, 
            {
                "actualWeightPercent": "0", 
                "element": "W"
            }, 
            {
                "actualWeightPercent": "1", 
                "element": "Al"
            }, 
            {
                "actualWeightPercent": "0", 
                "element": "Ti"
            }
        ], 
        "properties": [
            {
                "scalars": "1274.7", 
                "units": "MPa", 
                "conditions": [
                    {
                        "units": "$^{\\circ}$C", 
                        "scalars": "996", 
                        "name": "Temperature"
                    }
                ], 
                "name": "Yield strength, YS"
            }, 
            {
                "scalars": "1333.2", 
                "units": "MPa", 
                "conditions": [
                    {
                        "units": "$^{\\circ}$C", 
                        "scalars": "996", 
                        "name": "Temperature"
                    }
                ], 
                "name": "Ultimate tensile strength, UTS"
            }, 
            {
                "scalars": "15", 
                "units": "%", 
                "conditions": [
                    {
                        "units": "$^{\\circ}$C", 
                        "scalars": "996", 
                        "name": "Temperature"
                    }
                ], 
                "name": "Elongation"
            }, 
            {
                "scalars": "138.3", 
                "units": "J", 
                "conditions": [
                    {
                        "units": "$^{\\circ}$C", 
                        "scalars": "996", 
                        "name": "Temperature"
                    }
                ], 
                "name": "Charpy impact energy"
            }
        ]
    }, 
    {
        "category": "system.chemical", 
        "composition": [
            {
                "actualWeightPercent": "0.04", 
                "element": "C"
            }, 
            {
                "actualWeightPercent": "0.01", 
                "element": "Mn"
            }, 
            {
                "actualWeightPercent": "0.02", 
                "element": "Si"
            }, 
            {
                "actualWeightPercent": "12.52", 
                "element": "Cr"
            }, 
            {
                "actualWeightPercent": "8.63", 
                "element": "Ni"
            }, 
            {
                "actualWeightPercent": "2.1", 
                "element": "Mo"
            }, 
            {
                "actualWeightPercent": "0.01", 
                "element": "V"
            }, 
            {
                "actualWeightPercent": "0", 
                "element": "N"
            }, 
            {
                "actualWeightPercent": "0.01", 
                "element": "Nb"
            }, 
            {
                "actualWeightPercent": "0.01", 
                "element": "Co"
            }, 
            {
                "actualWeightPercent": "0", 
                "element": "W"
            }, 
            {
                "actualWeightPercent": "1", 
                "element": "Al"
            }, 
            {
                "actualWeightPercent": "0", 
                "element": "Ti"
            }
        ], 
        "properties": [
            {
                "scalars": "1296.7", 
                "units": "MPa", 
                "conditions": [
                    {
                        "units": "$^{\\circ}$C", 
                        "scalars": "996", 
                        "name": "Temperature"
                    }
                ], 
                "name": "Yield strength, YS"
            }, 
            {
                "scalars": "14.4", 
                "units": "%", 
                "conditions": [
                    {
                        "units": "$^{\\circ}$C", 
                        "scalars": "996", 
                        "name": "Temperature"
                    }
                ], 
                "name": "Elongation"
            }, 
            {
                "scalars": "162.7", 
                "units": "J", 
                "conditions": [
                    {
                        "units": "$^{\\circ}$C", 
                        "scalars": "996", 
                        "name": "Temperature"
                    }
                ], 
                "name": "Charpy impact energy"
            }
        ]
    }, 
    {
        "category": "system.chemical", 
        "composition": [
            {
                "actualWeightPercent": "0.04", 
                "element": "C"
            }, 
            {
                "actualWeightPercent": "0.01", 
                "element": "Mn"
            }, 
            {
                "actualWeightPercent": "0.02", 
                "element": "Si"
            }, 
            {
                "actualWeightPercent": "12.52", 
                "element": "Cr"
            }, 
            {
                "actualWeightPercent": "8.63", 
                "element": "Ni"
            }, 
            {
                "actualWeightPercent": "2.1", 
                "element": "Mo"
            }, 
            {
                "actualWeightPercent": "0.01", 
                "element": "V"
            }, 
            {
                "actualWeightPercent": "0", 
                "element": "N"
            }, 
            {
                "actualWeightPercent": "0.01", 
                "element": "Nb"
            }, 
            {
                "actualWeightPercent": "0.01", 
                "element": "Co"
            }, 
            {
                "actualWeightPercent": "0", 
                "element": "W"
            }, 
            {
                "actualWeightPercent": "1", 
                "element": "Al"
            }, 
            {
                "actualWeightPercent": "0", 
                "element": "Ti"
            }
        ], 
        "properties": [
            {
                "scalars": "1295.3", 
                "units": "MPa", 
                "conditions": [
                    {
                        "units": "$^{\\circ}$C", 
                        "scalars": "927", 
                        "name": "Temperature"
                    }
                ], 
                "name": "Yield strength, YS"
            }, 
            {
                "scalars": "14", 
                "units": "%", 
                "conditions": [
                    {
                        "units": "$^{\\circ}$C", 
                        "scalars": "927", 
                        "name": "Temperature"
                    }
                ], 
                "name": "Elongation"
            }
        ]
    }, 
    {
        "category": "system.chemical", 
        "composition": [
            {
                "actualWeightPercent": "0.04", 
                "element": "C"
            }, 
            {
                "actualWeightPercent": "0.01", 
                "element": "Mn"
            }, 
            {
                "actualWeightPercent": "0.02", 
                "element": "Si"
            }, 
            {
                "actualWeightPercent": "12.52", 
                "element": "Cr"
            }, 
            {
                "actualWeightPercent": "8.63", 
                "element": "Ni"
            }, 
            {
                "actualWeightPercent": "2.1", 
                "element": "Mo"
            }, 
            {
                "actualWeightPercent": "0.01", 
                "element": "V"
            }, 
            {
                "actualWeightPercent": "0", 
                "element": "N"
            }, 
            {
                "actualWeightPercent": "0.01", 
                "element": "Nb"
            }, 
            {
                "actualWeightPercent": "0.01", 
                "element": "Co"
            }, 
            {
                "actualWeightPercent": "0", 
                "element": "W"
            }, 
            {
                "actualWeightPercent": "1", 
                "element": "Al"
            }, 
            {
                "actualWeightPercent": "0", 
                "element": "Ti"
            }
        ], 
        "properties": [
            {
                "scalars": "1274.7", 
                "units": "MPa",
