Repository: hackingmaterials/automatminer

automatminer is an automatic prediction engine for materials properties.
- **Website (including documentation):** <https://hackingmaterials.github.io/automatminer>
- **Help/Support:** <https://groups.google.com/forum/#!forum/matminer>
- **Source:** <https://github.com/hackingmaterials/automatminer>

File: matbench/data/sources/steel_strength.json (part 9 of 57)
[
                "actualWeightPercent": "0.01", 
                "element": "Co"
            }, 
            {
                "actualWeightPercent": "0", 
                "element": "W"
            }, 
            {
                "actualWeightPercent": "1", 
                "element": "Al"
            }, 
            {
                "actualWeightPercent": "0", 
                "element": "Ti"
            }
        ], 
        "properties": [
            {
                "scalars": "1295.3", 
                "units": "MPa", 
                "conditions": [
                    {
                        "units": "$^{\\circ}$C", 
                        "scalars": "996", 
                        "name": "Temperature"
                    }
                ], 
                "name": "Yield strength, YS"
            }, 
            {
                "scalars": "1471.7", 
                "units": "MPa", 
                "conditions": [
                    {
                        "units": "$^{\\circ}$C", 
                        "scalars": "996", 
                        "name": "Temperature"
                    }
                ], 
                "name": "Ultimate tensile strength, UTS"
            }, 
            {
                "scalars": "14.4", 
                "units": "%", 
                "conditions": [
                    {
                        "units": "$^{\\circ}$C", 
                        "scalars": "996", 
                        "name": "Temperature"
                    }
                ], 
                "name": "Elongation"
            }
        ]
    }, 
    {
        "category": "system.chemical", 
        "composition": [
            {
                "actualWeightPercent": "0.04", 
                "element": "C"
            }, 
            {
                "actualWeightPercent": "0.01", 
                "element": "Mn"
            }, 
            {
                "actualWeightPercent": "0.02", 
                "element": "Si"
            }, 
            {
                "actualWeightPercent": "12.52", 
                "element": "Cr"
            }, 
            {
                "actualWeightPercent": "8.63", 
                "element": "Ni"
            }, 
            {
                "actualWeightPercent": "2.1", 
                "element": "Mo"
            }, 
            {
                "actualWeightPercent": "0.01", 
                "element": "V"
            }, 
            {
                "actualWeightPercent": "0", 
                "element": "N"
            }, 
            {
                "actualWeightPercent": "0.01", 
                "element": "Nb"
            }, 
            {
                "actualWeightPercent": "0.01", 
                "element": "Co"
            }, 
            {
                "actualWeightPercent": "0", 
                "element": "W"
            }, 
            {
                "actualWeightPercent": "1", 
                "element": "Al"
            }, 
            {
                "actualWeightPercent": "0", 
                "element": "Ti"
            }
        ], 
        "properties": [
            {
                "scalars": "1285", 
                "units": "MPa", 
                "conditions": [
                    {
                        "units": "$^{\\circ}$C", 
                        "scalars": "996", 
                        "name": "Temperature"
                    }
                ], 
                "name": "Yield strength, YS"
            }, 
            {
                "scalars": "1484.1", 
                "units": "MPa", 
                "conditions": [
                    {
                        "units": "$^{\\circ}$C", 
                        "scalars": "996", 
                        "name": "Temperature"
                    }
                ], 
                "name": "Ultimate tensile strength, UTS"
            }, 
            {
                "scalars": "15.6", 
                "units": "%", 
                "conditions": [
                    {
                        "units": "$^{\\circ}$C", 
                        "scalars": "996", 
                        "name": "Temperature"
                    }
                ], 
                "name": "Elongation"
            }, 
            {
                "scalars": "31.2", 
                "units": "J", 
                "conditions": [
                    {
                        "units": "$^{\\circ}$C", 
                        "scalars": "996", 
                        "name": "Temperature"
                    }
                ], 
                "name": "Charpy impact energy"
            }
        ]
    }, 
    {
        "category": "system.chemical", 
        "composition": [
            {
                "actualWeightPercent": "0.02", 
                "element": "C"
            }, 
            {
                "actualWeightPercent": "0.01", 
                "element": "Mn"
            }, 
            {
                "actualWeightPercent": "1.93", 
                "element": "Si"
            }, 
            {
                "actualWeightPercent": "13.9", 
                "element": "Cr"
            }, 
            {
                "actualWeightPercent": "6", 
                "element": "Ni"
            }, 
            {
                "actualWeightPercent": "0.02", 
                "element": "Mo"
            }, 
            {
                "actualWeightPercent": "0.01", 
                "element": "V"
            }, 
            {
                "actualWeightPercent": "0", 
                "element": "N"
            }, 
            {
                "actualWeightPercent": "0.01", 
                "element": "Nb"
            }, 
            {
                "actualWeightPercent": "6", 
                "element": "Co"
            }, 
            {
                "actualWeightPercent": "0", 
                "element": "W"
            }, 
            {
                "actualWeightPercent": "0.03", 
                "element": "Al"
            }, 
            {
                "actualWeightPercent": "0.05", 
                "element": "Ti"
            }
        ], 
        "properties": [
            {
                "scalars": "1130", 
                "units": "MPa", 
                "conditions": [
                    {
                        "units": "$^{\\circ}$C", 
                        "scalars": "1038", 
                        "name": "Temperature"
                    }
                ], 
                "name": "Yield strength, YS"
            }, 
            {
                "scalars": "1212.6", 
                "units": "MPa", 
                "conditions": [
                    {
                        "units": "$^{\\circ}$C", 
                        "scalars": "1038", 
                        "name": "Temperature"
                    }
                ], 
                "name": "Ultimate tensile strength, UTS"
            }, 
            {
                "scalars": "14", 
                "units": "%", 
                "conditions": [
                    {
                        "units": "$^{\\circ}$C", 
                        "scalars": "1038", 
                        "name": "Temperature"
                    }
                ], 
                "name": "Elongation"
            }, 
            {
                "scalars": "26.7", 
                "units": "J", 
                "conditions": [
                    {
                        "units": "$^{\\circ}$C", 
                        "scalars": "1038", 
                        "name": "Temperature"
                    }
                ], 
                "name": "Charpy impact energy"
            }
        ]
    }, 
    {
        "category": "system.chemical", 
        "composition": [
            {
                "actualWeightPercent": "0.02", 
                "element": "C"
            }, 
            {
                "actualWeightPercent": "0.01", 
                "element": "Mn"
            }, 
            {
                "actualWeightPercent": "1.82", 
                "element": "Si"
            }, 
            {
                "actualWeightPercent": "13.9", 
                "element": "Cr"
            }, 
            {
                "actualWeightPercent": "5.1", 
                "element": "Ni"
            }, 
            {
                "actualWeightPercent": "0.02", 
                "element": "Mo"
            }, 
            {
                "actualWeightPercent": "0.01", 
                "element": "V"
            }, 
            {
                "actualWeightPercent": "0", 
                "element": "N"
            }, 
            {
                "actualWeightPercent": "0.01", 
                "element": "Nb"
            }, 
            {
                "actualWeightPercent": "8.9", 
                "element": "Co"
            }, 
            {
                "actualWeightPercent": "0", 
                "element": "W"
            }, 
            {
                "actualWeightPercent": "0.02", 
                "element": "Al"
            }, 
            {
                "actualWeightPercent": "0.04", 
                "element": "Ti"
            }
        ], 
        "properties": [
            {
                "scalars": "1226.4", 
                "units": "MPa", 
                "conditions": [
                    {
                        "units": "$^{\\circ}$C", 
                        "scalars": "1038", 
                        "name": "Temperature"
                    }
                ], 
                "name": "Yield strength, YS"
            }, 
            {
                "scalars": "1329.8", 
                "units": "MPa", 
                "conditions": [
                    {
                        "units": "$^{\\circ}$C", 
                        "scalars": "1038", 
                        "name": "Temperature"
                    }
                ], 
                "name": "Ultimate tensile strength, UTS"
            }, 
            {
                "scalars": "17", 
                "units": "%", 
                "conditions": [
                    {
                        "units": "$^{\\circ}$C", 
                        "scalars": "1038", 
                        "name": "Temperature"
                    }
                ], 
                "name": "Elongation"
            }, 
            {
                "scalars": "27.1", 
                "units": "J", 
                "conditions": [
                    {
                        "units": "$^{\\circ}$C", 
                        "scalars": "1038", 
                        "name": "Temperature"
                    }
                ], 
                "name": "Charpy impact energy"
            }
        ]
    }, 
    {
        "category": "system.chemical", 
        "composition": [
            {
                "actualWeightPercent": "0.02", 
                "element": "C"
            }, 
            {
                "actualWeightPercent": "0.01", 
                "element": "Mn"
            }, 
            {
                "actualWeightPercent": "1.86", 
                "element": "Si"
            }, 
            {
                "actualWeightPercent": "15.9", 
                "element": "Cr"
            }, 
            {
                "actualWeightPercent": "4", 
                "element": "Ni"
            }, 
            {
                "actualWeightPercent": "0.02", 
                "element": "Mo"
            }, 
            {
                "actualWeightPercent": "0.01", 
                "element": "V"
            }, 
            {
                "actualWeightPercent": "0", 
                "element": "N"
            }, 
            {
                "actualWeightPercent": "0.01", 
                "element": "Nb"
            }, 
            {
                "actualWeightPercent": "9.2", 
                "element": "Co"
            }, 
            {
                "actualWeightPercent": "0", 
                "element": "W"
            }, 
            {
                "actualWeightPercent": "0.02", 
                "element": "Al"
            }, 
            {
                "actualWeightPercent": "0.05", 
                "element": "Ti"
            }
        ], 
        "properties": [
            {
                "scalars": "1143.7", 
                "units": "MPa", 
                "conditions": [
                    {
                        "units": "$^{\\circ}$C", 
                        "scalars": "1038", 
                        "name": "Temperature"
                    }
                ], 
                "name": "Yield strength, YS"
            }, 
            {
                "scalars": "1350.4", 
                "units": "MPa", 
                "conditions": [
                    {
                        "units": "$^{\\circ}$C", 
                        "scalars": "1038", 
                        "name": "Temperature"
                    }
                ], 
                "name": "Ultimate tensile strength, UTS"
            }, 
            {
                "scalars": "17", 
                "units": "%", 
                "conditions": [
                    {
                        "units": "$^{\\circ}$C", 
                        "scalars": "1038", 
                        "name": "Temperature"
                    }
                ], 
                "name": "Elongation"
            }, 
            {
                "scalars": "44.1", 
                "units": "J", 
                "conditions": [
                    {
                        "units": "$^{\\circ}$C", 
                        "scalars": "1038", 
                        "name": "Temperature"
                    }
                ], 
                "name": "Charpy impact energy"
            }
        ]
    }, 
    {
        "category": "system.chemical", 
        "composition": [
            {
                "actualWeightPercent": "0.01", 
                "element": "C"
            }, 
            {
                "actualWeightPercent": "0.01", 
                "element": "Mn"
            }, 
            {
                "actualWeightPercent": "1.93", 
                "element": "Si"
            }, 
            {
                "actualWeightPercent": "15.6", 
                "element": "Cr"
            }, 
            {
                "actualWeightPercent": "4.1", 
                "element": "Ni"
            }, 
            {
                "actualWeightPercent": "0.02", 
                "element": "Mo"
            }, 
            {
                "actualWeightPercent": "0.01", 
                "element": "V"
            }, 
            {
                "actualWeightPercent": "0", 
                "element": "N"
            }, 
            {
                "actualWeightPercent": "0.01", 
                "element": "Nb"
            }, 
            {
                "actualWeightPercent": "10.5", 
                "element": "Co"
            }, 
            {
                "actualWeightPercent": "0", 
                "element": "W"
            }, 
            {
                "actualWeightPercent": "0.03", 
                "element": "Al"
            }, 
            {
                "actualWeightPercent": "0.06", 
                "element": "Ti"
            }
        ], 
        "properties": [
            {
                "scalars": "1185.1", 
                "units": "MPa", 
                "conditions": [
                    {
                        "units": "$^{\\circ}$C", 
                        "scalars": "1038", 
                        "name": "Temperature"
                    }
                ], 
                "name": "Yield strength, YS"
            }, 
            {
                "scalars": "1453.8", 
                "units": "MPa", 
                "conditions": [
                    {
                        "units": "$^{\\circ}$C", 
                        "scalars": "1038", 
                        "name": "Temperature"
                    }
                ], 
                "name": "Ultimate tensile strength, UTS"
            }, 
            {
                "scalars": "18", 
                "units": "%", 
                "conditions": [
                    {
                        "units": "$^{\\circ}$C", 
                        "scalars": "1038", 
                        "name": "Temperature"
                    }
                ], 
                "name": "Elongation"
            }, 
            {
                "scalars": "48.1", 
                "units": "J", 
                "conditions": [
                    {
                        "units": "$^{\\circ}$C", 
                        "scalars": "1038", 
                        "name": "Temperature"
                    }
                ], 
                "name": "Charpy impact energy"
            }
        ]
    }, 
    {
        "category": "system.chemical", 
        "composition": [
            {
                "actualWeightPercent": "0.01", 
                "element": "C"
            }, 
            {
                "actualWeightPercent": "0.01", 
                "element": "Mn"
            }, 
            {
                "actualWeightPercent": "1.72", 
                "element": "Si"
            }, 
            {
                "actualWeightPercent": "15.7", 
                "element": "Cr"
            }, 
            {
                "actualWeightPercent": "4.1", 
                "element": "Ni"
            }, 
            {
                "actualWeightPercent": "0.02", 
                "element": "Mo"
            }, 
            {
                "actualWeightPercent": "0.01", 
                "element": "V"
            }, 
            {
                "actualWeightPercent": "0", 
                "element": "N"
            }, 
            {
                "actualWeightPercent": "0.01", 
                "element": "Nb"
            }, 
            {
                "actualWeightPercent": "7.4", 
                "element": "Co"
            }, 
            {
                "actualWeightPercent": "0", 
                "element": "W"
            }, 
            {
                "actualWeightPercent": "0.02", 
                "element": "Al"
            }, 
            {
                "actualWeightPercent": "0.04", 
                "element": "Ti"
            }
        ], 
        "properties": [
            {
                "scalars": "1205.8", 
                "units": "MPa", 
                "conditions": [
                    {
                        "units": "$^{\\circ}$C", 
                        "scalars": "1038", 
                        "name": "Temperature"
                    }
                ], 
                "name": "Yield strength, YS"
            }, 
            {
                "scalars": "1281.5", 
                "units": "MPa", 
                "conditions": [
                    {
                        "units": "$^{\\circ}$C", 
                        "scalars": "1038", 
                        "name": "Temperature"
                    }
                ], 
                "name": "Ultimate tensile strength, UTS"
            }, 
            {
                "scalars": "16", 
                "units": "%", 
                "conditions": [
                    {
                        "units": "$^{\\circ}$C", 
                        "scalars": "1038", 
                        "name": "Temperature"
                    }
                ], 
                "name": "Elongation"
            }, 
            {
                "scalars": "19", 
                "units": "J", 
                "conditions": [
                    {
                        "units": "$^{\\circ}$C", 
                        "scalars": "1038", 
                        "name": "Temperature"
                    }
                ], 
                "name": "Charpy impact energy"
            }
        ]
    }, 
    {
        "category": "system.chemical", 
        "composition": [
            {
                "actualWeightPercent": "0.02", 
                "element": "C"
            }, 
            {
                "actualWeightPercent": "0.01", 
                "element": "Mn"
            }, 
            {
                "actualWeightPercent": "1.92", 
                "element": "Si"
            }, 
            {
                "actualWeightPercent": "15.5", 
                "element": "Cr"
            }, 
            {
                "actualWeightPercent": "3.9", 
                "element": "Ni"
            }, 
            {
                "actualWeightPercent": "0.02", 
                "element": "Mo"
            }, 
            {
                "actualWeightPercent": "0.01", 
                "element": "V"
            }, 
            {
                "actualWeightPercent": "0", 
                "element": "N"
            }, 
            {
                "actualWeightPercent": "0.01", 
                "element": "Nb"
            }, 
            {
                "actualWeightPercent": "6", 
                "element": "Co"
            }, 
            {
                "actualWeightPercent": "0", 
                "element": "W"
            }, 
            {
                "actualWeightPercent": "0.04", 
                "element": "Al"
            }, 
            {
                "actualWeightPercent": "0.07", 
                "element": "Ti"
            }
        ], 
        "properties": [
            {
                "scalars": "1109.3", 
                "units": "MPa", 
                "conditions": [
                    {
                        "units": "$^{\\circ}$C", 
                        "scalars": "1038", 
                        "name": "Temperature"
                    }
                ], 
                "name": "Yield strength, YS"
            }, 
            {
                "scalars": "1178.2", 
                "units": "MPa", 
                "conditions": [
                    {
                        "units": "$^{\\circ}$C", 
                        "scalars": "1038", 
                        "name": "Temperature"
                    }
                ], 
                "name": "Ultimate tensile strength, UTS"
            }, 
            {
                "scalars": "12", 
                "units": "%", 
                "conditions": [
                    {
                        "units": "$^{\\circ}$C", 
                        "scalars": "1038", 
                        "name": "Temperature"
                    }
                ], 
                "name": "Elongation"
            }, 
            {
                "scalars": "5.4", 
                "units": "J", 
                "conditions": [
                    {
                        "units": "$^{\\circ}$C", 
                        "scalars": "1038", 
                        "name": "Temperature"
                    }
                ], 
                "name": "Charpy impact energy"
            }
        ]
    }, 
    {
        "category": "system.chemical", 
        "composition": [
            {
                "actualWeightPercent": "0.01", 
                "element": "C"
            }, 
            {
                "actualWeightPercent": "0.01", 
                "element": "Mn"
            }, 
            {
                "actualWeightPercent": "1.99", 
                "element": "Si"
            }, 
            {
                "actualWeightPercent": "17.5", 
                "element": "Cr"
            }, 
            {
                "actualWeightPercent": "2.1", 
                "element": "Ni"
            }, 
            {
                "actualWeightPercent": "0.02", 
                "element": "Mo"
            }, 
            {
                "actualWeightPercent": "0.01", 
                "element": "V"
            }, 
            {
                "actualWeightPercent": "0", 
                "element": "N"
            }, 
            {
                "actualWeightPercent": "0.01", 
                "element": "Nb"
            }, 
            {
                "actualWeightPercent": "11.8", 
                "element": "Co"
            }, 
            {
                "actualWeightPercent": "0", 
                "element": "W"
            }, 
            {
                "actualWeightPercent": "0.03", 
                "element": "Al"
            }, 
            {
                "actualWeightPercent": "0.05", 
                "element": "Ti"
            }
        ], 
        "properties": [
            {
                "scalars": "1088.6", 
                "units": "MPa", 
                "conditions": [
                    {
                        "units": "$^{\\circ}$C", 
                        "scalars": "1038", 
                        "name": "Temperature"
                    }
                ], 
                "name": "Yield strength, YS"
            }, 
            {
                "scalars": "1419.3", 
                "units": "MPa", 
                "conditions": [
                    {
                        "units": "$^{\\circ}$C", 
                        "scalars": "1038", 
                        "name": "Temperature"
                    }
                ], 
                "name": "Ultimate tensile strength, UTS"
            }, 
            {
                "scalars": "10", 
                "units": "%", 
                "conditions": [
                    {
                        "units": "$^{\\circ}$C", 
                        "scalars": "1038", 
                        "name": "Temperature"
                    }
                ], 
                "name": "Elongation"
            }, 
            {
                "scalars": "12.2", 
                "units": "J", 
                "conditions": [
                    {
                        "units": "$^{\\circ}$C", 
                        "scalars": "1038", 
                        "name": "Temperature"
                    }
                ], 
                "name": "Charpy impact energy"
            }
        ]
    }, 
    {
        "category": "system.chemical", 
        "composition": [
            {
                "actualWeightPercent": "0.16", 
                "element": "C"
            }, 
            {
                "actualWeightPercent": "0.16", 
                "element": "Mn"
            }, 
            {
                "actualWeightPercent": "0.05", 
                "element": "Si"
            }, 
            {
                "actualWeightPercent": "1.97", 
                "element": "Cr"
            }, 
            {
                "actualWeightPercent": "10.05", 
                "element": "Ni"
            }, 
            {
                "actualWeightPercent": "1", 
                "element": "Mo"
            }, 
            {
                "actualWeightPercent": "0.01", 
                "element": "V"
            }, 
            {
                "actualWeightPercent": "0", 
                "element": "N"
            }, 
            {
                "actualWeightPercent": "0.01", 
                "element": "Nb"
            }, 
            {
                "actualWeightPercent": "13.88", 
                "element": "Co"
            }, 
            {
                "actualWeightPercent": "0", 
                "element": "W"
            }, 
            {
                "actualWeightPercent": "0.01", 
                "element": "Al"
            }, 
            {
                "actualWeightPercent": "0", 
                "element": "Ti"
            }
        ], 
        "properties": [
            {
                "scalars": "1666", 
                "units": "MPa", 
                "conditions": [
                    {
                        "units": "$^{\\circ}$C", 
                        "scalars": "899", 
                        "name": "Temperature"
                    }
                ], 
                "name": "Yield strength, YS"
            }, 
            {
                "scalars": "1838.3", 
                "units": "MPa", 
                "conditions": [
                    {
                        "units": "$^{\\circ}$C", 
                        "scalars": "899", 
                        "name": "Temperature"
                    }
                ], 
                "name": "Ultimate tensile strength, UTS"
            }, 
            {
                "scalars": "12", 
                "units": "%", 
                "conditions": [
                    {
                        "units": "$^{\\circ}$C", 
                        "scalars": "899", 
                        "name": "Temperature"
                    }
                ], 
                "name": "Elongation"
            }, 
            {
                "scalars": "39.2", 
                "units": "J", 
                "conditions": [
                    {
                        "units": "$^{\\circ}$C", 
                        "scalars": "899", 
                        "name": "Temperature"
                    }
                ], 
                "name": "Charpy impact energy"
            }, 
            {
                "scalars": "104.1", 
                "units": "MPa m$^{0.5}$", 
                "conditions": [
                    {
                        "units": "$^{\\circ}$C", 
                        "scalars": "899", 
                        "name": "Temperature"
                    }
                ], 
                "name": "Fracture toughness, K$_{IC}$"
            }
        ]
    }, 
    {
        "category": "system.chemical", 
        "composition": [
            {
                "actualWeightPercent": "0.16", 
                "element": "C"
            }, 
            {
                "actualWeightPercent": "0.06", 
                "element": "Mn"
            }, 
            {
                "actualWeightPercent": "0.04", 
                "element": "Si"
            }, 
            {
                "actualWeightPercent": "1.95", 
                "element": "Cr"
            }, 
            {
                "actualWeightPercent": "10.15", 
                "element": "Ni"
            }, 
            {
                "actualWeightPercent": "0.98", 
                "element": "Mo"
            }, 
            {
                "actualWeightPercent": "0.01", 
                "element": "V"
            }, 
            {
                "actualWeightPercent": "0", 
                "element": "N"
            }, 
            {
                "actualWeightPercent": "0.01", 
                "element": "Nb"
            }, 
            {
                "actualWeightPercent": "13.8", 
                "element": "Co"
            }, 
            {
                "actualWeightPercent": "0", 
                "element": "W"
            }, 
            {
                "actualWeightPercent": "0.01", 
                "element": "Al"
            }, 
            {
                "actualWeightPercent": "0.01", 
                "element": "Ti"
            }
        ], 
        "properties": [
            {
                "scalars": "1658.4", 
                "units": "MPa", 
                "conditions": [
                    {
                        "units": "$^{\\circ}$C", 
                        "scalars": "899", 
                        "name": "Temperature"
                    }
                ], 
                "name": "Yield strength, YS"
            }, 
            {
                "scalars": "1762.5", 
                "units": "MPa", 
                "conditions": [
                    {
                        "units": "$^{\\circ}$C", 
                        "scalars": "899", 
                        "name": "Temperature"
                    }
                ], 
                "name": "Ultimate tensile strength, UTS"
            }, 
            {
                "scalars": "16", 
                "units": "%", 
                "conditions": [
                    {
                        "units": "$^{\\circ}$C", 
                        "scalars": "899", 
                        "name": "Temperature"
                    }
                ], 
                "name": "Elongation"
            }, 
            {
                "scalars": "57.2", 
                "units": "J", 
                "conditions": [
                    {
                        "units": "$^{\\circ}$C", 
                        "scalars": "899", 
                        "name": "Temperature"
                    }
                ], 
                "name": "Charpy impact energy"
            }, 
            {
                "scalars": "139.3", 
                "units": "MPa m$^{0.5}$", 
                "conditions": [
                    {
                        "units": "$^{\\circ}$C", 
                        "scalars": "899", 
                        "name": "Temperature"
                    }
                ], 
                "name": "Fracture toughness, K$_{IC}$"
            }
        ]
    }, 
    {
        "category": "system.chemical", 
        "composition": [
            {
                "actualWeightPercent": "0.16", 
                "element": "C"
            }, 
            {
                "actualWeightPercent": "0.06", 
                "element": "Mn"
            }, 
            {
                "actualWeightPercent": "0.04", 
                "element": "Si"
            }, 
            {
                "actualWeightPercent": "1.95", 
                "element": "Cr"
            }, 
            {
                "actualWeightPercent": "10.15", 
                "element": "Ni"
            }, 
            {
                "actualWeightPercent": "0.98", 
                "element": "Mo"
            }, 
            {
                "actualWeightPercent": "0.01", 
                "element": "V"
            }, 
            {
                "actualWeightPercent": "0", 
                "element": "N"
            }, 
            {
                "actualWeightPercent": "0.01", 
                "element": "Nb"
            }, 
            {
                "actualWeightPercent": "13.8", 
                "element": "Co"
            }, 
            {
                "actualWeightPercent": "0", 
                "element": "W"
            }, 
            {
                "actualWeightPercent": "0.01", 
                "element": "Al"
            }, 
            {
                "actualWeightPercent": "0.01", 
                "element": "Ti"
            }
        ], 
        "properties": [
            {
                "scalars": "1672.9", 
                "units": "MPa", 
                "conditions": [
                    {
                        "units": "$^{\\circ}$C", 
                        "scalars": "816", 
                        "name": "Temperature"
                    }
                ], 
                "name": "Yield strength, YS"
            }, 
            {
                "scalars": "1852", 
                "units": "MPa", 
                "conditions": [
                    {
                        "units": "$^{\\circ}$C", 
                        "scalars": "816", 
                        "name": "Temperature"
                    }
                ], 
                "name": "Ultimate tensile strength, UTS"
            }, 
            {
                "scalars": "13.3", 
                "units": "%", 
                "conditions": [
                    {
                        "units": "$^{\\circ}$C", 
                        "scalars": "816", 
                        "name": "Temperature"
                    }
                ], 
                "name": "Elongation"
            }, 
            {
                "scalars": "42.6", 
                "units": "J", 
                "conditions": [
                    {
                        "units": "$^{\\circ}$C", 
                        "scalars": "816", 
                        "name": "Temperature"
                    }
                ], 
                "name": "Charpy impact energy"
            }, 
            {
                "scalars": "139.4", 
                "units": "MPa m$^{0.5}$", 
                "conditions": [
                    {
                        "units": "$^{\\circ}$C", 
                        "scalars": "816", 
                        "name": "Temperature"
                    }
                ], 
                "name": "Fracture toughness, K$_{IC}$"
            }
        ]
    }, 
    {
        "category": "system.chemical", 
        "composition": [
            {
                "actualWeightPercent": "0.17", 
                "element": "C"
            }, 
            {
                "actualWeightPercent": "0.16", 
                "element": "Mn"
            }, 
            {
                "actualWeightPercent": "0.05", 
                "element": "Si"
            }, 
            {
                "actualWeightPercent": "2.97", 
                "element": "Cr"
            }, 
            {
                "actualWeightPercent": "10.02", 
                "element": "Ni"
            }, 
            {
                "actualWeightPercent": "1.21", 
                "element": "Mo"
            }, 
            {
                "actualWeightPercent": "0.01", 
                "element": "V"
            }, 
            {
                "actualWeightPercent": "0", 
                "element": "N"
            }, 
            {
                "actualWeightPercent": "0.01", 
                "element": "Nb"
            }, 
            {
                "actualWeightPercent": "13.74", 
                "element": "Co"
            }, 
            {
                "actualWeightPercent": "0", 
                "element": "W"
            }, 
            {
                "actualWeightPercent": "0.01", 
                "element": "Al"
            }, 
            {
                "actualWeightPercent": "0", 
                "element": "Ti"
            }
        ], 
        "properties": [
            {
                "scalars": "1625.4", 
                "units": "MPa", 
                "conditions": [
                    {
                        "units": "$^{\\circ}$C", 
                        "scalars": "816", 
                        "name": "Temperature"
                    }
                ], 
                "name": "Yield strength, YS"
            }, 
            {
                "scalars": "1805.2", 
                "units": "MPa", 
                "conditions": [
                    {
                        "units": "$^{\\circ}$C", 
                        "scalars": "816", 
                        "name": "Temperature"
                    }
                ], 
                "name": "Ultimate tensile strength, UTS"
            }, 
            {
                "scalars": "15.5", 
                "units": "%", 
                "conditions": [
                    {
                        "units": "$^{\\circ}$C", 
                        "scalars": "816", 
                        "name": "Temperature"
                    }
                ], 
                "name": "Elongation"
            }, 
            {
                "scalars": "55.9", 
                "units": "J", 
                "conditions": [
                    {
                        "units": "$^{\\circ}$C", 
                        "scalars": "816", 
                        "name": "Temperature"
                    }
                ], 
                "name": "Charpy impact energy"
            }, 
            {
                "scalars": "146.3", 
                "units": "MPa m$^{0.5}$", 
                "conditions": [
                    {
                        "units": "$^{\\circ}$C", 
                        "scalars": "816", 
                        "name": "Temperature"
                    }
                ], 
                "name": "Fracture toughness, K$_{IC}$"
            }
        ]
    }, 
    {
        "category": "system.chemical",
