Repository: hackingmaterials/automatminer

automatminer is an automatic prediction engine for materials properties.
- **Website (including documentation):** <https://hackingmaterials.github.io/automatminer>
- **Help/Support:** <https://groups.google.com/forum/#!forum/matminer>
- **Source:** <https://github.com/hackingmaterials/automatminer>

File: matbench/data/sources/steel_strength.json (part 16 of 57)
[
                "element": "Ni"
            }, 
            {
                "actualWeightPercent": "2.45", 
                "element": "Mo"
            }, 
            {
                "actualWeightPercent": "0.01", 
                "element": "V"
            }, 
            {
                "actualWeightPercent": "0", 
                "element": "N"
            }, 
            {
                "actualWeightPercent": "0.01", 
                "element": "Nb"
            }, 
            {
                "actualWeightPercent": "0.01", 
                "element": "Co"
            }, 
            {
                "actualWeightPercent": "0", 
                "element": "W"
            }, 
            {
                "actualWeightPercent": "0.46", 
                "element": "Al"
            }, 
            {
                "actualWeightPercent": "0.28", 
                "element": "Ti"
            }
        ], 
        "properties": [
            {
                "scalars": "1309", 
                "units": "MPa", 
                "conditions": [
                    {
                        "units": "$^{\\circ}$C", 
                        "scalars": "830", 
                        "name": "Temperature"
                    }
                ], 
                "name": "Yield strength, YS"
            }, 
            {
                "scalars": "1370", 
                "units": "MPa", 
                "conditions": [
                    {
                        "units": "$^{\\circ}$C", 
                        "scalars": "830", 
                        "name": "Temperature"
                    }
                ], 
                "name": "Ultimate tensile strength, UTS"
            }, 
            {
                "scalars": "12.8", 
                "units": "%", 
                "conditions": [
                    {
                        "units": "$^{\\circ}$C", 
                        "scalars": "830", 
                        "name": "Temperature"
                    }
                ], 
                "name": "Elongation"
            }, 
            {
                "scalars": "54", 
                "units": "J", 
                "conditions": [
                    {
                        "units": "$^{\\circ}$C", 
                        "scalars": "830", 
                        "name": "Temperature"
                    }
                ], 
                "name": "Charpy impact energy"
            }, 
            {
                "scalars": "110.2", 
                "units": "MPa m$^{0.5}$", 
                "conditions": [
                    {
                        "units": "$^{\\circ}$C", 
                        "scalars": "830", 
                        "name": "Temperature"
                    }
                ], 
                "name": "Fracture toughness, K$_{IC}$"
            }
        ]
    }, 
    {
        "category": "system.chemical", 
        "composition": [
            {
                "actualWeightPercent": "0.03", 
                "element": "C"
            }, 
            {
                "actualWeightPercent": "0.01", 
                "element": "Mn"
            }, 
            {
                "actualWeightPercent": "0.01", 
                "element": "Si"
            }, 
            {
                "actualWeightPercent": "11.2", 
                "element": "Cr"
            }, 
            {
                "actualWeightPercent": "9.61", 
                "element": "Ni"
            }, 
            {
                "actualWeightPercent": "0.02", 
                "element": "Mo"
            }, 
            {
                "actualWeightPercent": "0.01", 
                "element": "V"
            }, 
            {
                "actualWeightPercent": "0", 
                "element": "N"
            }, 
            {
                "actualWeightPercent": "0.01", 
                "element": "Nb"
            }, 
            {
                "actualWeightPercent": "0.01", 
                "element": "Co"
            }, 
            {
                "actualWeightPercent": "4", 
                "element": "W"
            }, 
            {
                "actualWeightPercent": "0.39", 
                "element": "Al"
            }, 
            {
                "actualWeightPercent": "0.26", 
                "element": "Ti"
            }
        ], 
        "properties": [
            {
                "scalars": "1313", 
                "units": "MPa", 
                "conditions": [
                    {
                        "units": "$^{\\circ}$C", 
                        "scalars": "830", 
                        "name": "Temperature"
                    }
                ], 
                "name": "Yield strength, YS"
            }, 
            {
                "scalars": "1378", 
                "units": "MPa", 
                "conditions": [
                    {
                        "units": "$^{\\circ}$C", 
                        "scalars": "830", 
                        "name": "Temperature"
                    }
                ], 
                "name": "Ultimate tensile strength, UTS"
            }, 
            {
                "scalars": "13.4", 
                "units": "%", 
                "conditions": [
                    {
                        "units": "$^{\\circ}$C", 
                        "scalars": "830", 
                        "name": "Temperature"
                    }
                ], 
                "name": "Elongation"
            }, 
            {
                "scalars": "55", 
                "units": "J", 
                "conditions": [
                    {
                        "units": "$^{\\circ}$C", 
                        "scalars": "830", 
                        "name": "Temperature"
                    }
                ], 
                "name": "Charpy impact energy"
            }, 
            {
                "scalars": "134.6", 
                "units": "MPa m$^{0.5}$", 
                "conditions": [
                    {
                        "units": "$^{\\circ}$C", 
                        "scalars": "830", 
                        "name": "Temperature"
                    }
                ], 
                "name": "Fracture toughness, K$_{IC}$"
            }
        ]
    }, 
    {
        "category": "system.chemical", 
        "composition": [
            {
                "actualWeightPercent": "0.03", 
                "element": "C"
            }, 
            {
                "actualWeightPercent": "0.01", 
                "element": "Mn"
            }, 
            {
                "actualWeightPercent": "0.01", 
                "element": "Si"
            }, 
            {
                "actualWeightPercent": "11.3", 
                "element": "Cr"
            }, 
            {
                "actualWeightPercent": "8.64", 
                "element": "Ni"
            }, 
            {
                "actualWeightPercent": "0.02", 
                "element": "Mo"
            }, 
            {
                "actualWeightPercent": "0.01", 
                "element": "V"
            }, 
            {
                "actualWeightPercent": "0", 
                "element": "N"
            }, 
            {
                "actualWeightPercent": "0.01", 
                "element": "Nb"
            }, 
            {
                "actualWeightPercent": "0.01", 
                "element": "Co"
            }, 
            {
                "actualWeightPercent": "1.84", 
                "element": "W"
            }, 
            {
                "actualWeightPercent": "0.39", 
                "element": "Al"
            }, 
            {
                "actualWeightPercent": "0.27", 
                "element": "Ti"
            }
        ], 
        "properties": [
            {
                "scalars": "1311", 
                "units": "MPa", 
                "conditions": [
                    {
                        "units": "$^{\\circ}$C", 
                        "scalars": "830", 
                        "name": "Temperature"
                    }
                ], 
                "name": "Yield strength, YS"
            }, 
            {
                "scalars": "1375", 
                "units": "MPa", 
                "conditions": [
                    {
                        "units": "$^{\\circ}$C", 
                        "scalars": "830", 
                        "name": "Temperature"
                    }
                ], 
                "name": "Ultimate tensile strength, UTS"
            }, 
            {
                "scalars": "14.4", 
                "units": "%", 
                "conditions": [
                    {
                        "units": "$^{\\circ}$C", 
                        "scalars": "830", 
                        "name": "Temperature"
                    }
                ], 
                "name": "Elongation"
            }, 
            {
                "scalars": "78", 
                "units": "J", 
                "conditions": [
                    {
                        "units": "$^{\\circ}$C", 
                        "scalars": "830", 
                        "name": "Temperature"
                    }
                ], 
                "name": "Charpy impact energy"
            }, 
            {
                "scalars": "140.7", 
                "units": "MPa m$^{0.5}$", 
                "conditions": [
                    {
                        "units": "$^{\\circ}$C", 
                        "scalars": "830", 
                        "name": "Temperature"
                    }
                ], 
                "name": "Fracture toughness, K$_{IC}$"
            }
        ]
    }, 
    {
        "category": "system.chemical", 
        "composition": [
            {
                "actualWeightPercent": "0.03", 
                "element": "C"
            }, 
            {
                "actualWeightPercent": "0.01", 
                "element": "Mn"
            }, 
            {
                "actualWeightPercent": "0.01", 
                "element": "Si"
            }, 
            {
                "actualWeightPercent": "10.7", 
                "element": "Cr"
            }, 
            {
                "actualWeightPercent": "10.3", 
                "element": "Ni"
            }, 
            {
                "actualWeightPercent": "0.02", 
                "element": "Mo"
            }, 
            {
                "actualWeightPercent": "0.01", 
                "element": "V"
            }, 
            {
                "actualWeightPercent": "0", 
                "element": "N"
            }, 
            {
                "actualWeightPercent": "0.01", 
                "element": "Nb"
            }, 
            {
                "actualWeightPercent": "0.01", 
                "element": "Co"
            }, 
            {
                "actualWeightPercent": "0", 
                "element": "W"
            }, 
            {
                "actualWeightPercent": "0.21", 
                "element": "Al"
            }, 
            {
                "actualWeightPercent": "0.31", 
                "element": "Ti"
            }
        ], 
        "properties": [
            {
                "scalars": "1052", 
                "units": "MPa", 
                "conditions": [
                    {
                        "units": "$^{\\circ}$C", 
                        "scalars": "830", 
                        "name": "Temperature"
                    }
                ], 
                "name": "Yield strength, YS"
            }, 
            {
                "scalars": "1136", 
                "units": "MPa", 
                "conditions": [
                    {
                        "units": "$^{\\circ}$C", 
                        "scalars": "830", 
                        "name": "Temperature"
                    }
                ], 
                "name": "Ultimate tensile strength, UTS"
            }, 
            {
                "scalars": "14.6", 
                "units": "%", 
                "conditions": [
                    {
                        "units": "$^{\\circ}$C", 
                        "scalars": "830", 
                        "name": "Temperature"
                    }
                ], 
                "name": "Elongation"
            }
        ]
    }, 
    {
        "category": "system.chemical", 
        "composition": [
            {
                "actualWeightPercent": "0.03", 
                "element": "C"
            }, 
            {
                "actualWeightPercent": "0.01", 
                "element": "Mn"
            }, 
            {
                "actualWeightPercent": "0.01", 
                "element": "Si"
            }, 
            {
                "actualWeightPercent": "10.7", 
                "element": "Cr"
            }, 
            {
                "actualWeightPercent": "10.3", 
                "element": "Ni"
            }, 
            {
                "actualWeightPercent": "0.02", 
                "element": "Mo"
            }, 
            {
                "actualWeightPercent": "0.01", 
                "element": "V"
            }, 
            {
                "actualWeightPercent": "0", 
                "element": "N"
            }, 
            {
                "actualWeightPercent": "0.01", 
                "element": "Nb"
            }, 
            {
                "actualWeightPercent": "0.01", 
                "element": "Co"
            }, 
            {
                "actualWeightPercent": "0", 
                "element": "W"
            }, 
            {
                "actualWeightPercent": "0.21", 
                "element": "Al"
            }, 
            {
                "actualWeightPercent": "0.31", 
                "element": "Ti"
            }
        ], 
        "properties": [
            {
                "scalars": "1198", 
                "units": "MPa", 
                "conditions": [
                    {
                        "units": "$^{\\circ}$C", 
                        "scalars": "830", 
                        "name": "Temperature"
                    }
                ], 
                "name": "Yield strength, YS"
            }, 
            {
                "scalars": "1299", 
                "units": "MPa", 
                "conditions": [
                    {
                        "units": "$^{\\circ}$C", 
                        "scalars": "830", 
                        "name": "Temperature"
                    }
                ], 
                "name": "Ultimate tensile strength, UTS"
            }, 
            {
                "scalars": "16.3", 
                "units": "%", 
                "conditions": [
                    {
                        "units": "$^{\\circ}$C", 
                        "scalars": "830", 
                        "name": "Temperature"
                    }
                ], 
                "name": "Elongation"
            }, 
            {
                "scalars": "80", 
                "units": "J", 
                "conditions": [
                    {
                        "units": "$^{\\circ}$C", 
                        "scalars": "830", 
                        "name": "Temperature"
                    }
                ], 
                "name": "Charpy impact energy"
            }
        ]
    }, 
    {
        "category": "system.chemical", 
        "composition": [
            {
                "actualWeightPercent": "0.03", 
                "element": "C"
            }, 
            {
                "actualWeightPercent": "0.01", 
                "element": "Mn"
            }, 
            {
                "actualWeightPercent": "0.01", 
                "element": "Si"
            }, 
            {
                "actualWeightPercent": "11.3", 
                "element": "Cr"
            }, 
            {
                "actualWeightPercent": "8.64", 
                "element": "Ni"
            }, 
            {
                "actualWeightPercent": "0.02", 
                "element": "Mo"
            }, 
            {
                "actualWeightPercent": "0.01", 
                "element": "V"
            }, 
            {
                "actualWeightPercent": "0", 
                "element": "N"
            }, 
            {
                "actualWeightPercent": "0.01", 
                "element": "Nb"
            }, 
            {
                "actualWeightPercent": "0.01", 
                "element": "Co"
            }, 
            {
                "actualWeightPercent": "1.84", 
                "element": "W"
            }, 
            {
                "actualWeightPercent": "0.39", 
                "element": "Al"
            }, 
            {
                "actualWeightPercent": "0.27", 
                "element": "Ti"
            }
        ], 
        "properties": [
            {
                "scalars": "1077", 
                "units": "MPa", 
                "conditions": [
                    {
                        "units": "$^{\\circ}$C", 
                        "scalars": "830", 
                        "name": "Temperature"
                    }
                ], 
                "name": "Yield strength, YS"
            }, 
            {
                "scalars": "1143", 
                "units": "MPa", 
                "conditions": [
                    {
                        "units": "$^{\\circ}$C", 
                        "scalars": "830", 
                        "name": "Temperature"
                    }
                ], 
                "name": "Ultimate tensile strength, UTS"
            }, 
            {
                "scalars": "7.1", 
                "units": "%", 
                "conditions": [
                    {
                        "units": "$^{\\circ}$C", 
                        "scalars": "830", 
                        "name": "Temperature"
                    }
                ], 
                "name": "Elongation"
            }
        ]
    }, 
    {
        "category": "system.chemical", 
        "composition": [
            {
                "actualWeightPercent": "0.03", 
                "element": "C"
            }, 
            {
                "actualWeightPercent": "0.01", 
                "element": "Mn"
            }, 
            {
                "actualWeightPercent": "0.01", 
                "element": "Si"
            }, 
            {
                "actualWeightPercent": "11.2", 
                "element": "Cr"
            }, 
            {
                "actualWeightPercent": "9.61", 
                "element": "Ni"
            }, 
            {
                "actualWeightPercent": "0.02", 
                "element": "Mo"
            }, 
            {
                "actualWeightPercent": "0.01", 
                "element": "V"
            }, 
            {
                "actualWeightPercent": "0", 
                "element": "N"
            }, 
            {
                "actualWeightPercent": "0.01", 
                "element": "Nb"
            }, 
            {
                "actualWeightPercent": "0.01", 
                "element": "Co"
            }, 
            {
                "actualWeightPercent": "4", 
                "element": "W"
            }, 
            {
                "actualWeightPercent": "0.39", 
                "element": "Al"
            }, 
            {
                "actualWeightPercent": "0.26", 
                "element": "Ti"
            }
        ], 
        "properties": [
            {
                "scalars": "1085", 
                "units": "MPa", 
                "conditions": [
                    {
                        "units": "$^{\\circ}$C", 
                        "scalars": "830", 
                        "name": "Temperature"
                    }
                ], 
                "name": "Yield strength, YS"
            }, 
            {
                "scalars": "1155", 
                "units": "MPa", 
                "conditions": [
                    {
                        "units": "$^{\\circ}$C", 
                        "scalars": "830", 
                        "name": "Temperature"
                    }
                ], 
                "name": "Ultimate tensile strength, UTS"
            }, 
            {
                "scalars": "7.2", 
                "units": "%", 
                "conditions": [
                    {
                        "units": "$^{\\circ}$C", 
                        "scalars": "830", 
                        "name": "Temperature"
                    }
                ], 
                "name": "Elongation"
            }
        ]
    }, 
    {
        "category": "system.chemical", 
        "composition": [
            {
                "actualWeightPercent": "0.03", 
                "element": "C"
            }, 
            {
                "actualWeightPercent": "0.01", 
                "element": "Mn"
            }, 
            {
                "actualWeightPercent": "0.01", 
                "element": "Si"
            }, 
            {
                "actualWeightPercent": "10.7", 
                "element": "Cr"
            }, 
            {
                "actualWeightPercent": "9.46", 
                "element": "Ni"
            }, 
            {
                "actualWeightPercent": "2.45", 
                "element": "Mo"
            }, 
            {
                "actualWeightPercent": "0.01", 
                "element": "V"
            }, 
            {
                "actualWeightPercent": "0", 
                "element": "N"
            }, 
            {
                "actualWeightPercent": "0.01", 
                "element": "Nb"
            }, 
            {
                "actualWeightPercent": "0.01", 
                "element": "Co"
            }, 
            {
                "actualWeightPercent": "0", 
                "element": "W"
            }, 
            {
                "actualWeightPercent": "0.46", 
                "element": "Al"
            }, 
            {
                "actualWeightPercent": "0.28", 
                "element": "Ti"
            }
        ], 
        "properties": [
            {
                "scalars": "1055", 
                "units": "MPa", 
                "conditions": [
                    {
                        "units": "$^{\\circ}$C", 
                        "scalars": "830", 
                        "name": "Temperature"
                    }
                ], 
                "name": "Yield strength, YS"
            }, 
            {
                "scalars": "1139", 
                "units": "MPa", 
                "conditions": [
                    {
                        "units": "$^{\\circ}$C", 
                        "scalars": "830", 
                        "name": "Temperature"
                    }
                ], 
                "name": "Ultimate tensile strength, UTS"
            }, 
            {
                "scalars": "7.4", 
                "units": "%", 
                "conditions": [
                    {
                        "units": "$^{\\circ}$C", 
                        "scalars": "830", 
                        "name": "Temperature"
                    }
                ], 
                "name": "Elongation"
            }
        ]
    }, 
    {
        "category": "system.chemical", 
        "composition": [
            {
                "actualWeightPercent": "0.03", 
                "element": "C"
            }, 
            {
                "actualWeightPercent": "0.01", 
                "element": "Mn"
            }, 
            {
                "actualWeightPercent": "0.01", 
                "element": "Si"
            }, 
            {
                "actualWeightPercent": "0.01", 
                "element": "Cr"
            }, 
            {
                "actualWeightPercent": "18.5", 
                "element": "Ni"
            }, 
            {
                "actualWeightPercent": "0.02", 
                "element": "Mo"
            }, 
            {
                "actualWeightPercent": "0.01", 
                "element": "V"
            }, 
            {
                "actualWeightPercent": "0", 
                "element": "N"
            }, 
            {
                "actualWeightPercent": "0.01", 
                "element": "Nb"
            }, 
            {
                "actualWeightPercent": "0.01", 
                "element": "Co"
            }, 
            {
                "actualWeightPercent": "3", 
                "element": "W"
            }, 
            {
                "actualWeightPercent": "0.1", 
                "element": "Al"
            }, 
            {
                "actualWeightPercent": "1.4", 
                "element": "Ti"
            }
        ], 
        "properties": [
            {
                "scalars": "1600", 
                "units": "MPa", 
                "conditions": [
                    {
                        "units": "$^{\\circ}$C", 
                        "scalars": "830", 
                        "name": "Temperature"
                    }
                ], 
                "name": "Yield strength, YS"
            }, 
            {
                "scalars": "1650", 
                "units": "MPa", 
                "conditions": [
                    {
                        "units": "$^{\\circ}$C", 
                        "scalars": "830", 
                        "name": "Temperature"
                    }
                ], 
                "name": "Ultimate tensile strength, UTS"
            }, 
            {
                "scalars": "8", 
                "units": "%", 
                "conditions": [
                    {
                        "units": "$^{\\circ}$C", 
                        "scalars": "830", 
                        "name": "Temperature"
                    }
                ], 
                "name": "Elongation"
            }
        ]
    }, 
    {
        "category": "system.chemical", 
        "composition": [
            {
                "actualWeightPercent": "0.03", 
                "element": "C"
            }, 
            {
                "actualWeightPercent": "0.01", 
                "element": "Mn"
            }, 
            {
                "actualWeightPercent": "0.01", 
                "element": "Si"
            }, 
            {
                "actualWeightPercent": "0.01", 
                "element": "Cr"
            }, 
            {
                "actualWeightPercent": "18.1", 
                "element": "Ni"
            }, 
            {
                "actualWeightPercent": "2.2", 
                "element": "Mo"
            }, 
            {
                "actualWeightPercent": "0.01", 
                "element": "V"
            }, 
            {
                "actualWeightPercent": "0", 
                "element": "N"
            }, 
            {
                "actualWeightPercent": "0.01", 
                "element": "Nb"
            }, 
            {
                "actualWeightPercent": "0.01", 
                "element": "Co"
            }, 
            {
                "actualWeightPercent": "0", 
                "element": "W"
            }, 
            {
                "actualWeightPercent": "0.1", 
                "element": "Al"
            }, 
            {
                "actualWeightPercent": "2.5", 
                "element": "Ti"
            }
        ], 
        "properties": [
            {
                "scalars": "2006", 
                "units": "MPa", 
                "conditions": [
                    {
                        "units": "$^{\\circ}$C", 
                        "scalars": "830", 
                        "name": "Temperature"
                    }
                ], 
                "name": "Yield strength, YS"
            }, 
            {
                "scalars": "2130", 
                "units": "MPa", 
                "conditions": [
                    {
                        "units": "$^{\\circ}$C", 
                        "scalars": "830", 
                        "name": "Temperature"
                    }
                ], 
                "name": "Ultimate tensile strength, UTS"
            }, 
            {
                "scalars": "5", 
                "units": "%", 
                "conditions": [
                    {
                        "units": "$^{\\circ}$C", 
                        "scalars": "830", 
                        "name": "Temperature"
                    }
                ], 
                "name": "Elongation"
            }
        ]
    }, 
    {
        "category": "system.chemical", 
        "composition": [
            {
                "actualWeightPercent": "0.2", 
                "element": "C"
            }, 
            {
                "actualWeightPercent": "0.01", 
                "element": "Mn"
            }, 
            {
                "actualWeightPercent": "0.01", 
                "element": "Si"
            }, 
            {
                "actualWeightPercent": "12.43", 
                "element": "Cr"
            }, 
            {
                "actualWeightPercent": "1.21", 
                "element": "Ni"
            }, 
            {
                "actualWeightPercent": "2.01", 
                "element": "Mo"
            }, 
            {
                "actualWeightPercent": "0.01", 
                "element": "V"
            }, 
            {
                "actualWeightPercent": "0", 
                "element": "N"
            }, 
            {
                "actualWeightPercent": "0.08", 
                "element": "Nb"
            }, 
            {
                "actualWeightPercent": "13.82", 
                "element": "Co"
            }, 
            {
                "actualWeightPercent": "0", 
                "element": "W"
            }, 
            {
                "actualWeightPercent": "0.03", 
                "element": "Al"
            }, 
            {
                "actualWeightPercent": "0", 
                "element": "Ti"
            }
        ], 
        "properties": [
            {
                "scalars": "1405.8", 
                "units": "MPa", 
                "conditions": [
                    {
                        "units": "$^{\\circ}$C", 
                        "scalars": "1038", 
                        "name": "Temperature"
                    }
                ], 
                "name": "Yield strength, YS"
            }, 
            {
                "scalars": "1854.1", 
                "units": "MPa", 
                "conditions": [
                    {
                        "units": "$^{\\circ}$C", 
                        "scalars": "1038", 
                        "name": "Temperature"
                    }
                ], 
                "name": "Ultimate tensile strength, UTS"
            }, 
            {
                "scalars": "20.1", 
                "units": "%", 
                "conditions": [
                    {
                        "units": "$^{\\circ}$C", 
                        "scalars": "1038", 
                        "name": "Temperature"
                    }
                ], 
                "name": "Elongation"
            }, 
            {
                "scalars": "28.9", 
                "units": "MPa m$^{0.5}$", 
                "conditions": [
                    {
                        "units": "$^{\\circ}$C", 
                        "scalars": "1038", 
                        "name": "Temperature"
                    }
                ], 
                "name": "Fracture toughness, K$_{IC}$"
            }
        ]
    }, 
    {
        "category": "system.chemical", 
        "composition": [
            {
                "actualWeightPercent": "0.15", 
                "element": "C"
            }, 
            {
                "actualWeightPercent": "0.01", 
                "element": "Mn"
            }, 
            {
                "actualWeightPercent": "0.01", 
                "element": "Si"
            }, 
            {
                "actualWeightPercent": "14.13", 
                "element": "Cr"
            }, 
            {
                "actualWeightPercent": "0.14", 
                "element": "Ni"
            }, 
            {
                "actualWeightPercent": "4.8", 
                "element": "Mo"
            }, 
            {
                "actualWeightPercent": "0.21", 
                "element": "V"
            }, 
            {
                "actualWeightPercent": "0", 
                "element": "N"
            }, 
            {
                "actualWeightPercent": "0.01", 
                "element": "Nb"
            }, 
            {
                "actualWeightPercent": "13.33", 
                "element": "Co"
            }, 
            {
                "actualWeightPercent": "0", 
                "element": "W"
            }, 
            {
                "actualWeightPercent": "0.03", 
                "element": "Al"
            }, 
            {
                "actualWeightPercent": "0", 
                "element": "Ti"
            }
        ], 
        "properties": [
            {
                "scalars": "1430.3", 
                "units": "MPa", 
                "conditions": [
                    {
                        "units": "$^{\\circ}$C", 
                        "scalars": "1038", 
                        "name": "Temperature"
                    }
                ], 
                "name": "Yield strength, YS"
            }, 
            {
                "scalars": "1838.4", 
                "units": "MPa", 
                "conditions": [
                    {
                        "units": "$^{\\circ}$C", 
                        "scalars": "1038", 
                        "name": "Temperature"
                    }
                ], 
                "name": "Ultimate tensile strength, UTS"
            }, 
            {
                "scalars": "19.7", 
                "units": "%", 
                "conditions": [
                    {
                        "units": "$^{\\circ}$C", 
                        "scalars": "1038", 
                        "name": "Temperature"
                    }
                ], 
                "name": "Elongation"
            }, 
            {
                "scalars": "34.9", 
                "units": "MPa m$^{0.5}$", 
                "conditions": [
                    {
                        "units": "$^{\\circ}$C", 
                        "scalars": "1038", 
                        "name": "Temperature"
                    }
                ], 
                "name": "Fracture toughness, K$_{IC}$"
            }
        ]
    }, 
    {
        "category": "system.chemical", 
        "composition": [
            {
                "actualWeightPercent": "0.15", 
                "element": "C"
            }, 
            {
                "actualWeightPercent": "0.01", 
                "element": "Mn"
            }, 
            {
                "actualWeightPercent": "0.01", 
                "element": "Si"
            }, 
            {
                "actualWeightPercent": "14.13", 
                "element": "Cr"
            }, 
            {
                "actualWeightPercent": "0.14", 
                "element": "Ni"
            }, 
            {
                "actualWeightPercent": "4.8", 
                "element": "Mo"
            }, 
            {
                "actualWeightPercent": "0.21", 
                "element": "V"
            }, 
            {
                "actualWeightPercent": "0", 
                "element": "N"
            }, 
            {
                "actualWeightPercent": "0.01", 
                "element": "Nb"
            }, 
            {
                "actualWeightPercent": "13.33", 
                "element": "Co"
            }, 
            {
                "actualWeightPercent": "0", 
                "element": "W"
            }, 
            {
                "actualWeightPercent": "0.03", 
                "element": "Al"
            }, 
            {
                "actualWeightPercent": "0", 
                "element": "Ti"
            }
        ], 
        "properties": [
            {
                "scalars": "1427.4", 
                "units": "MPa", 
                "conditions": [
                    {
                        "units": "$^{\\circ}$C", 
                        "scalars": "1038", 
                        "name": "Temperature"
                    }
                ], 
                "name": "Yield strength, YS"
            }, 
            {
                "scalars": "1921.8", 
                "units": "MPa", 
                "conditions": [
                    {
                        "units": "$^{\\circ}$C", 
                        "scalars": "1038", 
                        "name": "Temperature"
                    }
                ], 
                "name": "Ultimate tensile strength, UTS"
            }, 
            {
                "scalars": "15.4", 
                "units": "%", 
                "conditions": [
                    {
                        "units": "$^{\\circ}$C", 
                        "scalars": "1038", 
                        "name": "Temperature"
                    }
                ], 
                "name": "Elongation"
            }, 
            {
                "scalars": "35.8", 
                "units": "MPa m$^{0.5}$", 
                "conditions": [
                    {
                        "units": "$^{\\circ}$C", 
                        "scalars": "1038", 
                        "name": "Temperature"
                    }
                ], 
                "name": "Fracture toughness, K$_{IC}$"
            }
        ]
    }, 
    {
        "category": "system.chemical", 
        "composition": [
            {
                "actualWeightPercent": "0.2", 
                "element": "C"
            }, 
            {
                "actualWeightPercent": "0.01", 
                "element": "Mn"
            }, 
            {
                "actualWeightPercent": "0.01", 
                "element": "Si"
            }, 
            {
                "actualWeightPercent": "13.82", 
                "element": "Cr"
            }, 
            {
                "actualWeightPercent": "1.13", 
                "element": "Ni"
            }, 
            {
                "actualWeightPercent": "0.99", 
                "element": "Mo"
            }, 
            {
                "actualWeightPercent": "0.01", 
                "element": "V"
            }, 
            {
                "actualWeightPercent": "0", 
                "element": "N"
            }, 
            {
                "actualWeightPercent": "0.09", 
                "element": "Nb"
            }, 
            {
                "actualWeightPercent": "13.74", 
                "element": "Co"
            }, 
            {
                "actualWeightPercent": "0", 
                "element": "W"
            }, 
            {
                "actualWeightPercent": "0.03", 
                "element": "Al"
            }, 
            {
                "actualWeightPercent": "0", 
                "element": "Ti"
            }
        ], 
        "properties": [
            {
                "scalars": "1386.2", 
                "units": "MPa", 
                "conditions": [
                    {
                        "units": "$^{\\circ}$C", 
                        "scalars": "1038", 
                        "name": "Temperature"
