Repository: hackingmaterials/automatminer

automatminer is an automatic prediction engine for materials properties.
- **Website (including documentation):** <https://hackingmaterials.github.io/automatminer>
- **Help/Support:** <https://groups.google.com/forum/#!forum/matminer>
- **Source:** <https://github.com/hackingmaterials/automatminer>

File: matbench/data/sources/steel_strength.json (part 17 of 57)
[
                    }
                ], 
                "name": "Yield strength, YS"
            }, 
            {
                "scalars": "1878.6", 
                "units": "MPa", 
                "conditions": [
                    {
                        "units": "$^{\\circ}$C", 
                        "scalars": "1038", 
                        "name": "Temperature"
                    }
                ], 
                "name": "Ultimate tensile strength, UTS"
            }, 
            {
                "scalars": "16.7", 
                "units": "%", 
                "conditions": [
                    {
                        "units": "$^{\\circ}$C", 
                        "scalars": "1038", 
                        "name": "Temperature"
                    }
                ], 
                "name": "Elongation"
            }, 
            {
                "scalars": "37.2", 
                "units": "MPa m$^{0.5}$", 
                "conditions": [
                    {
                        "units": "$^{\\circ}$C", 
                        "scalars": "1038", 
                        "name": "Temperature"
                    }
                ], 
                "name": "Fracture toughness, K$_{IC}$"
            }
        ]
    }, 
    {
        "category": "system.chemical", 
        "composition": [
            {
                "actualWeightPercent": "0.15", 
                "element": "C"
            }, 
            {
                "actualWeightPercent": "0.01", 
                "element": "Mn"
            }, 
            {
                "actualWeightPercent": "0.01", 
                "element": "Si"
            }, 
            {
                "actualWeightPercent": "14.13", 
                "element": "Cr"
            }, 
            {
                "actualWeightPercent": "0.14", 
                "element": "Ni"
            }, 
            {
                "actualWeightPercent": "4.8", 
                "element": "Mo"
            }, 
            {
                "actualWeightPercent": "0.21", 
                "element": "V"
            }, 
            {
                "actualWeightPercent": "0", 
                "element": "N"
            }, 
            {
                "actualWeightPercent": "0.01", 
                "element": "Nb"
            }, 
            {
                "actualWeightPercent": "13.33", 
                "element": "Co"
            }, 
            {
                "actualWeightPercent": "0", 
                "element": "W"
            }, 
            {
                "actualWeightPercent": "0.03", 
                "element": "Al"
            }, 
            {
                "actualWeightPercent": "0", 
                "element": "Ti"
            }
        ], 
        "properties": [
            {
                "scalars": "1388.1", 
                "units": "MPa", 
                "conditions": [
                    {
                        "units": "$^{\\circ}$C", 
                        "scalars": "1038", 
                        "name": "Temperature"
                    }
                ], 
                "name": "Yield strength, YS"
            }, 
            {
                "scalars": "1743.2", 
                "units": "MPa", 
                "conditions": [
                    {
                        "units": "$^{\\circ}$C", 
                        "scalars": "1038", 
                        "name": "Temperature"
                    }
                ], 
                "name": "Ultimate tensile strength, UTS"
            }, 
            {
                "scalars": "19.1", 
                "units": "%", 
                "conditions": [
                    {
                        "units": "$^{\\circ}$C", 
                        "scalars": "1038", 
                        "name": "Temperature"
                    }
                ], 
                "name": "Elongation"
            }, 
            {
                "scalars": "42", 
                "units": "MPa m$^{0.5}$", 
                "conditions": [
                    {
                        "units": "$^{\\circ}$C", 
                        "scalars": "1038", 
                        "name": "Temperature"
                    }
                ], 
                "name": "Fracture toughness, K$_{IC}$"
            }
        ]
    }, 
    {
        "category": "system.chemical", 
        "composition": [
            {
                "actualWeightPercent": "0.25", 
                "element": "C"
            }, 
            {
                "actualWeightPercent": "0.01", 
                "element": "Mn"
            }, 
            {
                "actualWeightPercent": "0.01", 
                "element": "Si"
            }, 
            {
                "actualWeightPercent": "14.09", 
                "element": "Cr"
            }, 
            {
                "actualWeightPercent": "0.93", 
                "element": "Ni"
            }, 
            {
                "actualWeightPercent": "2", 
                "element": "Mo"
            }, 
            {
                "actualWeightPercent": "0.01", 
                "element": "V"
            }, 
            {
                "actualWeightPercent": "0", 
                "element": "N"
            }, 
            {
                "actualWeightPercent": "0.08", 
                "element": "Nb"
            }, 
            {
                "actualWeightPercent": "13.88", 
                "element": "Co"
            }, 
            {
                "actualWeightPercent": "0", 
                "element": "W"
            }, 
            {
                "actualWeightPercent": "0.03", 
                "element": "Al"
            }, 
            {
                "actualWeightPercent": "0", 
                "element": "Ti"
            }
        ], 
        "properties": [
            {
                "scalars": "1469.5", 
                "units": "MPa", 
                "conditions": [
                    {
                        "units": "$^{\\circ}$C", 
                        "scalars": "1038", 
                        "name": "Temperature"
                    }
                ], 
                "name": "Yield strength, YS"
            }, 
            {
                "scalars": "1878.6", 
                "units": "MPa", 
                "conditions": [
                    {
                        "units": "$^{\\circ}$C", 
                        "scalars": "1038", 
                        "name": "Temperature"
                    }
                ], 
                "name": "Ultimate tensile strength, UTS"
            }, 
            {
                "scalars": "5.3", 
                "units": "%", 
                "conditions": [
                    {
                        "units": "$^{\\circ}$C", 
                        "scalars": "1038", 
                        "name": "Temperature"
                    }
                ], 
                "name": "Elongation"
            }, 
            {
                "scalars": "45.6", 
                "units": "MPa m$^{0.5}$", 
                "conditions": [
                    {
                        "units": "$^{\\circ}$C", 
                        "scalars": "1038", 
                        "name": "Temperature"
                    }
                ], 
                "name": "Fracture toughness, K$_{IC}$"
            }
        ]
    }, 
    {
        "category": "system.chemical", 
        "composition": [
            {
                "actualWeightPercent": "0.21", 
                "element": "C"
            }, 
            {
                "actualWeightPercent": "0.43", 
                "element": "Mn"
            }, 
            {
                "actualWeightPercent": "0.5", 
                "element": "Si"
            }, 
            {
                "actualWeightPercent": "12.53", 
                "element": "Cr"
            }, 
            {
                "actualWeightPercent": "1.18", 
                "element": "Ni"
            }, 
            {
                "actualWeightPercent": "2.06", 
                "element": "Mo"
            }, 
            {
                "actualWeightPercent": "0.01", 
                "element": "V"
            }, 
            {
                "actualWeightPercent": "0", 
                "element": "N"
            }, 
            {
                "actualWeightPercent": "0.01", 
                "element": "Nb"
            }, 
            {
                "actualWeightPercent": "15.95", 
                "element": "Co"
            }, 
            {
                "actualWeightPercent": "0", 
                "element": "W"
            }, 
            {
                "actualWeightPercent": "0.03", 
                "element": "Al"
            }, 
            {
                "actualWeightPercent": "0", 
                "element": "Ti"
            }
        ], 
        "properties": [
            {
                "scalars": "1451.9", 
                "units": "MPa", 
                "conditions": [
                    {
                        "units": "$^{\\circ}$C", 
                        "scalars": "1085", 
                        "name": "Temperature"
                    }
                ], 
                "name": "Yield strength, YS"
            }, 
            {
                "scalars": "1977.7", 
                "units": "MPa", 
                "conditions": [
                    {
                        "units": "$^{\\circ}$C", 
                        "scalars": "1085", 
                        "name": "Temperature"
                    }
                ], 
                "name": "Ultimate tensile strength, UTS"
            }, 
            {
                "scalars": "16.9", 
                "units": "%", 
                "conditions": [
                    {
                        "units": "$^{\\circ}$C", 
                        "scalars": "1085", 
                        "name": "Temperature"
                    }
                ], 
                "name": "Elongation"
            }, 
            {
                "scalars": "64.4", 
                "units": "MPa m$^{0.5}$", 
                "conditions": [
                    {
                        "units": "$^{\\circ}$C", 
                        "scalars": "1085", 
                        "name": "Temperature"
                    }
                ], 
                "name": "Fracture toughness, K$_{IC}$"
            }
        ]
    }, 
    {
        "category": "system.chemical", 
        "composition": [
            {
                "actualWeightPercent": "0.25", 
                "element": "C"
            }, 
            {
                "actualWeightPercent": "0.01", 
                "element": "Mn"
            }, 
            {
                "actualWeightPercent": "0.01", 
                "element": "Si"
            }, 
            {
                "actualWeightPercent": "14.09", 
                "element": "Cr"
            }, 
            {
                "actualWeightPercent": "0.93", 
                "element": "Ni"
            }, 
            {
                "actualWeightPercent": "2", 
                "element": "Mo"
            }, 
            {
                "actualWeightPercent": "0.01", 
                "element": "V"
            }, 
            {
                "actualWeightPercent": "0", 
                "element": "N"
            }, 
            {
                "actualWeightPercent": "0.08", 
                "element": "Nb"
            }, 
            {
                "actualWeightPercent": "13.88", 
                "element": "Co"
            }, 
            {
                "actualWeightPercent": "0", 
                "element": "W"
            }, 
            {
                "actualWeightPercent": "0.03", 
                "element": "Al"
            }, 
            {
                "actualWeightPercent": "0", 
                "element": "Ti"
            }
        ], 
        "properties": [
            {
                "scalars": "1407.7", 
                "units": "MPa", 
                "conditions": [
                    {
                        "units": "$^{\\circ}$C", 
                        "scalars": "1038", 
                        "name": "Temperature"
                    }
                ], 
                "name": "Yield strength, YS"
            }, 
            {
                "scalars": "1773.6", 
                "units": "MPa", 
                "conditions": [
                    {
                        "units": "$^{\\circ}$C", 
                        "scalars": "1038", 
                        "name": "Temperature"
                    }
                ], 
                "name": "Ultimate tensile strength, UTS"
            }, 
            {
                "scalars": "16.7", 
                "units": "%", 
                "conditions": [
                    {
                        "units": "$^{\\circ}$C", 
                        "scalars": "1038", 
                        "name": "Temperature"
                    }
                ], 
                "name": "Elongation"
            }, 
            {
                "scalars": "66.3", 
                "units": "MPa m$^{0.5}$", 
                "conditions": [
                    {
                        "units": "$^{\\circ}$C", 
                        "scalars": "1038", 
                        "name": "Temperature"
                    }
                ], 
                "name": "Fracture toughness, K$_{IC}$"
            }
        ]
    }, 
    {
        "category": "system.chemical", 
        "composition": [
            {
                "actualWeightPercent": "0.16", 
                "element": "C"
            }, 
            {
                "actualWeightPercent": "0.01", 
                "element": "Mn"
            }, 
            {
                "actualWeightPercent": "0.03", 
                "element": "Si"
            }, 
            {
                "actualWeightPercent": "13.99", 
                "element": "Cr"
            }, 
            {
                "actualWeightPercent": "1.09", 
                "element": "Ni"
            }, 
            {
                "actualWeightPercent": "4.95", 
                "element": "Mo"
            }, 
            {
                "actualWeightPercent": "0.01", 
                "element": "V"
            }, 
            {
                "actualWeightPercent": "0", 
                "element": "N"
            }, 
            {
                "actualWeightPercent": "0.27", 
                "element": "Nb"
            }, 
            {
                "actualWeightPercent": "13.94", 
                "element": "Co"
            }, 
            {
                "actualWeightPercent": "0", 
                "element": "W"
            }, 
            {
                "actualWeightPercent": "0.03", 
                "element": "Al"
            }, 
            {
                "actualWeightPercent": "0", 
                "element": "Ti"
            }
        ], 
        "properties": [
            {
                "scalars": "1266.5", 
                "units": "MPa", 
                "name": "Yield strength, YS"
            }, 
            {
                "scalars": "1650", 
                "units": "MPa", 
                "name": "Ultimate tensile strength, UTS"
            }, 
            {
                "scalars": "23", 
                "units": "%", 
                "name": "Elongation"
            }, 
            {
                "scalars": "75", 
                "units": "MPa m$^{0.5}$", 
                "name": "Fracture toughness, K$_{IC}$"
            }
        ]
    }, 
    {
        "category": "system.chemical", 
        "composition": [
            {
                "actualWeightPercent": "0.2", 
                "element": "C"
            }, 
            {
                "actualWeightPercent": "0.51", 
                "element": "Mn"
            }, 
            {
                "actualWeightPercent": "0.51", 
                "element": "Si"
            }, 
            {
                "actualWeightPercent": "12.59", 
                "element": "Cr"
            }, 
            {
                "actualWeightPercent": "1.03", 
                "element": "Ni"
            }, 
            {
                "actualWeightPercent": "1.98", 
                "element": "Mo"
            }, 
            {
                "actualWeightPercent": "0.01", 
                "element": "V"
            }, 
            {
                "actualWeightPercent": "0", 
                "element": "N"
            }, 
            {
                "actualWeightPercent": "0.01", 
                "element": "Nb"
            }, 
            {
                "actualWeightPercent": "15.4", 
                "element": "Co"
            }, 
            {
                "actualWeightPercent": "0", 
                "element": "W"
            }, 
            {
                "actualWeightPercent": "0.03", 
                "element": "Al"
            }, 
            {
                "actualWeightPercent": "0", 
                "element": "Ti"
            }
        ], 
        "properties": [
            {
                "scalars": "1309.6", 
                "units": "MPa", 
                "conditions": [
                    {
                        "units": "$^{\\circ}$C", 
                        "scalars": "1010", 
                        "name": "Temperature"
                    }
                ], 
                "name": "Yield strength, YS"
            }, 
            {
                "scalars": "1722.6", 
                "units": "MPa", 
                "conditions": [
                    {
                        "units": "$^{\\circ}$C", 
                        "scalars": "1010", 
                        "name": "Temperature"
                    }
                ], 
                "name": "Ultimate tensile strength, UTS"
            }, 
            {
                "scalars": "15.7", 
                "units": "%", 
                "conditions": [
                    {
                        "units": "$^{\\circ}$C", 
                        "scalars": "1010", 
                        "name": "Temperature"
                    }
                ], 
                "name": "Elongation"
            }, 
            {
                "scalars": "78", 
                "units": "MPa m$^{0.5}$", 
                "conditions": [
                    {
                        "units": "$^{\\circ}$C", 
                        "scalars": "1010", 
                        "name": "Temperature"
                    }
                ], 
                "name": "Fracture toughness, K$_{IC}$"
            }
        ]
    }, 
    {
        "category": "system.chemical", 
        "composition": [
            {
                "actualWeightPercent": "0.21", 
                "element": "C"
            }, 
            {
                "actualWeightPercent": "0.43", 
                "element": "Mn"
            }, 
            {
                "actualWeightPercent": "0.5", 
                "element": "Si"
            }, 
            {
                "actualWeightPercent": "12.53", 
                "element": "Cr"
            }, 
            {
                "actualWeightPercent": "1.18", 
                "element": "Ni"
            }, 
            {
                "actualWeightPercent": "2.06", 
                "element": "Mo"
            }, 
            {
                "actualWeightPercent": "0.01", 
                "element": "V"
            }, 
            {
                "actualWeightPercent": "0", 
                "element": "N"
            }, 
            {
                "actualWeightPercent": "0.01", 
                "element": "Nb"
            }, 
            {
                "actualWeightPercent": "15.95", 
                "element": "Co"
            }, 
            {
                "actualWeightPercent": "0", 
                "element": "W"
            }, 
            {
                "actualWeightPercent": "0.03", 
                "element": "Al"
            }, 
            {
                "actualWeightPercent": "0", 
                "element": "Ti"
            }
        ], 
        "properties": [
            {
                "scalars": "1451.9", 
                "units": "MPa", 
                "conditions": [
                    {
                        "units": "$^{\\circ}$C", 
                        "scalars": "1085", 
                        "name": "Temperature"
                    }
                ], 
                "name": "Yield strength, YS"
            }, 
            {
                "scalars": "1890.4", 
                "units": "MPa", 
                "conditions": [
                    {
                        "units": "$^{\\circ}$C", 
                        "scalars": "1085", 
                        "name": "Temperature"
                    }
                ], 
                "name": "Ultimate tensile strength, UTS"
            }, 
            {
                "scalars": "19.1", 
                "units": "%", 
                "conditions": [
                    {
                        "units": "$^{\\circ}$C", 
                        "scalars": "1085", 
                        "name": "Temperature"
                    }
                ], 
                "name": "Elongation"
            }, 
            {
                "scalars": "78.3", 
                "units": "MPa m$^{0.5}$", 
                "conditions": [
                    {
                        "units": "$^{\\circ}$C", 
                        "scalars": "1085", 
                        "name": "Temperature"
                    }
                ], 
                "name": "Fracture toughness, K$_{IC}$"
            }
        ]
    }, 
    {
        "category": "system.chemical", 
        "composition": [
            {
                "actualWeightPercent": "0.19", 
                "element": "C"
            }, 
            {
                "actualWeightPercent": "0.01", 
                "element": "Mn"
            }, 
            {
                "actualWeightPercent": "0.5", 
                "element": "Si"
            }, 
            {
                "actualWeightPercent": "12.53", 
                "element": "Cr"
            }, 
            {
                "actualWeightPercent": "0.95", 
                "element": "Ni"
            }, 
            {
                "actualWeightPercent": "1.48", 
                "element": "Mo"
            }, 
            {
                "actualWeightPercent": "0.01", 
                "element": "V"
            }, 
            {
                "actualWeightPercent": "0", 
                "element": "N"
            }, 
            {
                "actualWeightPercent": "0.01", 
                "element": "Nb"
            }, 
            {
                "actualWeightPercent": "15.02", 
                "element": "Co"
            }, 
            {
                "actualWeightPercent": "0", 
                "element": "W"
            }, 
            {
                "actualWeightPercent": "0.03", 
                "element": "Al"
            }, 
            {
                "actualWeightPercent": "0", 
                "element": "Ti"
            }
        ], 
        "properties": [
            {
                "scalars": "1374.4", 
                "units": "MPa", 
                "conditions": [
                    {
                        "units": "$^{\\circ}$C", 
                        "scalars": "1038", 
                        "name": "Temperature"
                    }
                ], 
                "name": "Yield strength, YS"
            }, 
            {
                "scalars": "1832.5", 
                "units": "MPa", 
                "conditions": [
                    {
                        "units": "$^{\\circ}$C", 
                        "scalars": "1038", 
                        "name": "Temperature"
                    }
                ], 
                "name": "Ultimate tensile strength, UTS"
            }, 
            {
                "scalars": "16.1", 
                "units": "%", 
                "conditions": [
                    {
                        "units": "$^{\\circ}$C", 
                        "scalars": "1038", 
                        "name": "Temperature"
                    }
                ], 
                "name": "Elongation"
            }, 
            {
                "scalars": "78.9", 
                "units": "MPa m$^{0.5}$", 
                "conditions": [
                    {
                        "units": "$^{\\circ}$C", 
                        "scalars": "1038", 
                        "name": "Temperature"
                    }
                ], 
                "name": "Fracture toughness, K$_{IC}$"
            }
        ]
    }, 
    {
        "category": "system.chemical", 
        "composition": [
            {
                "actualWeightPercent": "0.21", 
                "element": "C"
            }, 
            {
                "actualWeightPercent": "0.01", 
                "element": "Mn"
            }, 
            {
                "actualWeightPercent": "0.01", 
                "element": "Si"
            }, 
            {
                "actualWeightPercent": "14.08", 
                "element": "Cr"
            }, 
            {
                "actualWeightPercent": "0.93", 
                "element": "Ni"
            }, 
            {
                "actualWeightPercent": "2", 
                "element": "Mo"
            }, 
            {
                "actualWeightPercent": "0.01", 
                "element": "V"
            }, 
            {
                "actualWeightPercent": "0", 
                "element": "N"
            }, 
            {
                "actualWeightPercent": "0.08", 
                "element": "Nb"
            }, 
            {
                "actualWeightPercent": "13.83", 
                "element": "Co"
            }, 
            {
                "actualWeightPercent": "0", 
                "element": "W"
            }, 
            {
                "actualWeightPercent": "0.03", 
                "element": "Al"
            }, 
            {
                "actualWeightPercent": "0", 
                "element": "Ti"
            }
        ], 
        "properties": [
            {
                "scalars": "1405.8", 
                "units": "MPa", 
                "conditions": [
                    {
                        "units": "$^{\\circ}$C", 
                        "scalars": "1038", 
                        "name": "Temperature"
                    }
                ], 
                "name": "Yield strength, YS"
            }, 
            {
                "scalars": "1869.8", 
                "units": "MPa", 
                "conditions": [
                    {
                        "units": "$^{\\circ}$C", 
                        "scalars": "1038", 
                        "name": "Temperature"
                    }
                ], 
                "name": "Ultimate tensile strength, UTS"
            }, 
            {
                "scalars": "14.8", 
                "units": "%", 
                "conditions": [
                    {
                        "units": "$^{\\circ}$C", 
                        "scalars": "1038", 
                        "name": "Temperature"
                    }
                ], 
                "name": "Elongation"
            }, 
            {
                "scalars": "79.5", 
                "units": "MPa m$^{0.5}$", 
                "conditions": [
                    {
                        "units": "$^{\\circ}$C", 
                        "scalars": "1038", 
                        "name": "Temperature"
                    }
                ], 
                "name": "Fracture toughness, K$_{IC}$"
            }
        ]
    }, 
    {
        "category": "system.chemical", 
        "composition": [
            {
                "actualWeightPercent": "0.2", 
                "element": "C"
            }, 
            {
                "actualWeightPercent": "0.01", 
                "element": "Mn"
            }, 
            {
                "actualWeightPercent": "0.03", 
                "element": "Si"
            }, 
            {
                "actualWeightPercent": "14.09", 
                "element": "Cr"
            }, 
            {
                "actualWeightPercent": "0.01", 
                "element": "Ni"
            }, 
            {
                "actualWeightPercent": "1.98", 
                "element": "Mo"
            }, 
            {
                "actualWeightPercent": "0.01", 
                "element": "V"
            }, 
            {
                "actualWeightPercent": "0", 
                "element": "N"
            }, 
            {
                "actualWeightPercent": "0.08", 
                "element": "Nb"
            }, 
            {
                "actualWeightPercent": "16.62", 
                "element": "Co"
            }, 
            {
                "actualWeightPercent": "0", 
                "element": "W"
            }, 
            {
                "actualWeightPercent": "0.03", 
                "element": "Al"
            }, 
            {
                "actualWeightPercent": "0", 
                "element": "Ti"
            }
        ], 
        "properties": [
            {
                "scalars": "1361.6", 
                "units": "MPa", 
                "conditions": [
                    {
                        "units": "$^{\\circ}$C", 
                        "scalars": "1038", 
                        "name": "Temperature"
                    }
                ], 
                "name": "Yield strength, YS"
            }, 
            {
                "scalars": "1900.2", 
                "units": "MPa", 
                "conditions": [
                    {
                        "units": "$^{\\circ}$C", 
                        "scalars": "1038", 
                        "name": "Temperature"
                    }
                ], 
                "name": "Ultimate tensile strength, UTS"
            }, 
            {
                "scalars": "8.9", 
                "units": "%", 
                "conditions": [
                    {
                        "units": "$^{\\circ}$C", 
                        "scalars": "1038", 
                        "name": "Temperature"
                    }
                ], 
                "name": "Elongation"
            }, 
            {
                "scalars": "79.9", 
                "units": "MPa m$^{0.5}$", 
                "conditions": [
                    {
                        "units": "$^{\\circ}$C", 
                        "scalars": "1038", 
                        "name": "Temperature"
                    }
                ], 
                "name": "Fracture toughness, K$_{IC}$"
            }
        ]
    }, 
    {
        "category": "system.chemical", 
        "composition": [
            {
                "actualWeightPercent": "0.15", 
                "element": "C"
            }, 
            {
                "actualWeightPercent": "0.01", 
                "element": "Mn"
            }, 
            {
                "actualWeightPercent": "0.01", 
                "element": "Si"
            }, 
            {
                "actualWeightPercent": "14.13", 
                "element": "Cr"
            }, 
            {
                "actualWeightPercent": "0.14", 
                "element": "Ni"
            }, 
            {
                "actualWeightPercent": "4.8", 
                "element": "Mo"
            }, 
            {
                "actualWeightPercent": "0.21", 
                "element": "V"
            }, 
            {
                "actualWeightPercent": "0", 
                "element": "N"
            }, 
            {
                "actualWeightPercent": "0.01", 
                "element": "Nb"
            }, 
            {
                "actualWeightPercent": "13.33", 
                "element": "Co"
            }, 
            {
                "actualWeightPercent": "0", 
                "element": "W"
            }, 
            {
                "actualWeightPercent": "0.03", 
                "element": "Al"
            }, 
            {
                "actualWeightPercent": "0", 
                "element": "Ti"
            }
        ], 
        "properties": [
            {
                "scalars": "1280.2", 
                "units": "MPa", 
                "conditions": [
                    {
                        "units": "$^{\\circ}$C", 
                        "scalars": "1038", 
                        "name": "Temperature"
                    }
                ], 
                "name": "Yield strength, YS"
            }, 
            {
                "scalars": "1673.6", 
                "units": "MPa", 
                "conditions": [
                    {
                        "units": "$^{\\circ}$C", 
                        "scalars": "1038", 
                        "name": "Temperature"
                    }
                ], 
                "name": "Ultimate tensile strength, UTS"
            }, 
            {
                "scalars": "19.5", 
                "units": "%", 
                "conditions": [
                    {
                        "units": "$^{\\circ}$C", 
                        "scalars": "1038", 
                        "name": "Temperature"
                    }
                ], 
                "name": "Elongation"
            }, 
            {
                "scalars": "81.6", 
                "units": "MPa m$^{0.5}$", 
                "conditions": [
                    {
                        "units": "$^{\\circ}$C", 
                        "scalars": "1038", 
                        "name": "Temperature"
                    }
                ], 
                "name": "Fracture toughness, K$_{IC}$"
            }
        ]
    }, 
    {
        "category": "system.chemical", 
        "composition": [
            {
                "actualWeightPercent": "0.16", 
                "element": "C"
            }, 
            {
                "actualWeightPercent": "0.01", 
                "element": "Mn"
            }, 
            {
                "actualWeightPercent": "0.03", 
                "element": "Si"
            }, 
            {
                "actualWeightPercent": "13.99", 
                "element": "Cr"
            }, 
            {
                "actualWeightPercent": "1.09", 
                "element": "Ni"
            }, 
            {
                "actualWeightPercent": "4.95", 
                "element": "Mo"
            }, 
            {
                "actualWeightPercent": "0.01", 
                "element": "V"
            }, 
            {
                "actualWeightPercent": "0", 
                "element": "N"
            }, 
            {
                "actualWeightPercent": "0.27", 
                "element": "Nb"
            }, 
            {
                "actualWeightPercent": "13.94", 
                "element": "Co"
            }, 
            {
                "actualWeightPercent": "0", 
                "element": "W"
            }, 
            {
                "actualWeightPercent": "0.03", 
                "element": "Al"
            }, 
            {
                "actualWeightPercent": "0", 
                "element": "Ti"
            }
        ], 
        "properties": [
            {
                "scalars": "1072.2", 
                "units": "MPa", 
                "name": "Yield strength, YS"
            }, 
            {
                "scalars": "1556.8", 
                "units": "MPa", 
                "name": "Ultimate tensile strength, UTS"
            }, 
            {
                "scalars": "20.7", 
                "units": "%", 
                "name": "Elongation"
            }, 
            {
                "scalars": "83", 
                "units": "MPa m$^{0.5}$", 
                "name": "Fracture toughness, K$_{IC}$"
            }
        ]
    }, 
    {
        "category": "system.chemical", 
        "composition": [
            {
                "actualWeightPercent": "0.15", 
                "element": "C"
            }, 
            {
                "actualWeightPercent": "0.01", 
                "element": "Mn"
            }, 
            {
                "actualWeightPercent": "0.01", 
                "element": "Si"
            }, 
            {
                "actualWeightPercent": "14.13", 
                "element": "Cr"
            }, 
            {
                "actualWeightPercent": "0.14", 
                "element": "Ni"
            }, 
            {
                "actualWeightPercent": "4.8", 
                "element": "Mo"
            }, 
            {
                "actualWeightPercent": "0.21", 
                "element": "V"
            }, 
            {
                "actualWeightPercent": "0", 
                "element": "N"
            }, 
            {
                "actualWeightPercent": "0.01", 
                "element": "Nb"
            }, 
            {
                "actualWeightPercent": "13.33", 
                "element": "Co"
            }, 
            {
                "actualWeightPercent": "0", 
                "element": "W"
            }, 
            {
                "actualWeightPercent": "0.03", 
                "element": "Al"
            }, 
            {
                "actualWeightPercent": "0", 
                "element": "Ti"
            }
        ], 
        "properties": [
            {
                "scalars": "1278.2", 
                "units": "MPa", 
                "conditions": [
                    {
                        "units": "$^{\\circ}$C", 
                        "scalars": "1038", 
                        "name": "Temperature"
                    }
                ], 
                "name": "Yield strength, YS"
            }, 
            {
                "scalars": "1656.9", 
                "units": "MPa", 
                "conditions": [
                    {
                        "units": "$^{\\circ}$C", 
                        "scalars": "1038", 
                        "name": "Temperature"
                    }
                ], 
                "name": "Ultimate tensile strength, UTS"
            }, 
            {
                "scalars": "18.2", 
                "units": "%", 
                "conditions": [
                    {
                        "units": "$^{\\circ}$C", 
                        "scalars": "1038", 
                        "name": "Temperature"
                    }
                ], 
                "name": "Elongation"
            }, 
            {
                "scalars": "84.7", 
                "units": "MPa m$^{0.5}$", 
                "conditions": [
                    {
                        "units": "$^{\\circ}$C", 
                        "scalars": "1038", 
                        "name": "Temperature"
                    }
                ], 
                "name": "Fracture toughness, K$_{IC}$"
            }
        ]
    }, 
    {
        "category": "system.chemical", 
        "composition": [
            {
                "actualWeightPercent": "0.19", 
                "element": "C"
            }, 
            {
                "actualWeightPercent": "0.02", 
                "element": "Mn"
            }, 
            {
                "actualWeightPercent": "0.49", 
                "element": "Si"
            }, 
            {
                "actualWeightPercent": "12.56", 
                "element": "Cr"
            },
