Repository: hackingmaterials/automatminer

automatminer is an automatic prediction engine for materials properties.
- **Website (including documentation):** <https://hackingmaterials.github.io/automatminer>
- **Help/Support:** <https://groups.google.com/forum/#!forum/matminer>
- **Source:** <https://github.com/hackingmaterials/automatminer>

File: matbench/data/sources/steel_strength.json (part 19 of 57)
[
            {
                "actualWeightPercent": "14.04", 
                "element": "Cr"
            }, 
            {
                "actualWeightPercent": "0.01", 
                "element": "Ni"
            }, 
            {
                "actualWeightPercent": "1.99", 
                "element": "Mo"
            }, 
            {
                "actualWeightPercent": "0.01", 
                "element": "V"
            }, 
            {
                "actualWeightPercent": "0", 
                "element": "N"
            }, 
            {
                "actualWeightPercent": "0.08", 
                "element": "Nb"
            }, 
            {
                "actualWeightPercent": "13.79", 
                "element": "Co"
            }, 
            {
                "actualWeightPercent": "0", 
                "element": "W"
            }, 
            {
                "actualWeightPercent": "0.03", 
                "element": "Al"
            }, 
            {
                "actualWeightPercent": "0", 
                "element": "Ti"
            }
        ], 
        "properties": [
            {
                "scalars": "1348.9", 
                "units": "MPa", 
                "conditions": [
                    {
                        "units": "$^{\\circ}$C", 
                        "scalars": "1038", 
                        "name": "Temperature"
                    }
                ], 
                "name": "Yield strength, YS"
            }, 
            {
                "scalars": "1727.5", 
                "units": "MPa", 
                "conditions": [
                    {
                        "units": "$^{\\circ}$C", 
                        "scalars": "1038", 
                        "name": "Temperature"
                    }
                ], 
                "name": "Ultimate tensile strength, UTS"
            }, 
            {
                "scalars": "9.6", 
                "units": "%", 
                "conditions": [
                    {
                        "units": "$^{\\circ}$C", 
                        "scalars": "1038", 
                        "name": "Temperature"
                    }
                ], 
                "name": "Elongation"
            }, 
            {
                "scalars": "107.4", 
                "units": "MPa m$^{0.5}$", 
                "conditions": [
                    {
                        "units": "$^{\\circ}$C", 
                        "scalars": "1038", 
                        "name": "Temperature"
                    }
                ], 
                "name": "Fracture toughness, K$_{IC}$"
            }
        ]
    }, 
    {
        "category": "system.chemical", 
        "composition": [
            {
                "actualWeightPercent": "0.19", 
                "element": "C"
            }, 
            {
                "actualWeightPercent": "0.01", 
                "element": "Mn"
            }, 
            {
                "actualWeightPercent": "0.73", 
                "element": "Si"
            }, 
            {
                "actualWeightPercent": "12.47", 
                "element": "Cr"
            }, 
            {
                "actualWeightPercent": "0.95", 
                "element": "Ni"
            }, 
            {
                "actualWeightPercent": "1.98", 
                "element": "Mo"
            }, 
            {
                "actualWeightPercent": "0.01", 
                "element": "V"
            }, 
            {
                "actualWeightPercent": "0", 
                "element": "N"
            }, 
            {
                "actualWeightPercent": "0.08", 
                "element": "Nb"
            }, 
            {
                "actualWeightPercent": "13.78", 
                "element": "Co"
            }, 
            {
                "actualWeightPercent": "0", 
                "element": "W"
            }, 
            {
                "actualWeightPercent": "0.03", 
                "element": "Al"
            }, 
            {
                "actualWeightPercent": "0", 
                "element": "Ti"
            }
        ], 
        "properties": [
            {
                "scalars": "1261.6", 
                "units": "MPa", 
                "conditions": [
                    {
                        "units": "$^{\\circ}$C", 
                        "scalars": "1038", 
                        "name": "Temperature"
                    }
                ], 
                "name": "Yield strength, YS"
            }, 
            {
                "scalars": "1735.4", 
                "units": "MPa", 
                "conditions": [
                    {
                        "units": "$^{\\circ}$C", 
                        "scalars": "1038", 
                        "name": "Temperature"
                    }
                ], 
                "name": "Ultimate tensile strength, UTS"
            }, 
            {
                "scalars": "17.5", 
                "units": "%", 
                "conditions": [
                    {
                        "units": "$^{\\circ}$C", 
                        "scalars": "1038", 
                        "name": "Temperature"
                    }
                ], 
                "name": "Elongation"
            }, 
            {
                "scalars": "108", 
                "units": "MPa m$^{0.5}$", 
                "conditions": [
                    {
                        "units": "$^{\\circ}$C", 
                        "scalars": "1038", 
                        "name": "Temperature"
                    }
                ], 
                "name": "Fracture toughness, K$_{IC}$"
            }
        ]
    }, 
    {
        "category": "system.chemical", 
        "composition": [
            {
                "actualWeightPercent": "0.2", 
                "element": "C"
            }, 
            {
                "actualWeightPercent": "0.01", 
                "element": "Mn"
            }, 
            {
                "actualWeightPercent": "0.51", 
                "element": "Si"
            }, 
            {
                "actualWeightPercent": "12.51", 
                "element": "Cr"
            }, 
            {
                "actualWeightPercent": "0.95", 
                "element": "Ni"
            }, 
            {
                "actualWeightPercent": "1.98", 
                "element": "Mo"
            }, 
            {
                "actualWeightPercent": "0.01", 
                "element": "V"
            }, 
            {
                "actualWeightPercent": "0", 
                "element": "N"
            }, 
            {
                "actualWeightPercent": "0.08", 
                "element": "Nb"
            }, 
            {
                "actualWeightPercent": "15.16", 
                "element": "Co"
            }, 
            {
                "actualWeightPercent": "0", 
                "element": "W"
            }, 
            {
                "actualWeightPercent": "0.03", 
                "element": "Al"
            }, 
            {
                "actualWeightPercent": "0", 
                "element": "Ti"
            }
        ], 
        "properties": [
            {
                "scalars": "1347.9", 
                "units": "MPa", 
                "conditions": [
                    {
                        "units": "$^{\\circ}$C", 
                        "scalars": "1038", 
                        "name": "Temperature"
                    }
                ], 
                "name": "Yield strength, YS"
            }, 
            {
                "scalars": "1785.4", 
                "units": "MPa", 
                "conditions": [
                    {
                        "units": "$^{\\circ}$C", 
                        "scalars": "1038", 
                        "name": "Temperature"
                    }
                ], 
                "name": "Ultimate tensile strength, UTS"
            }, 
            {
                "scalars": "16.3", 
                "units": "%", 
                "conditions": [
                    {
                        "units": "$^{\\circ}$C", 
                        "scalars": "1038", 
                        "name": "Temperature"
                    }
                ], 
                "name": "Elongation"
            }, 
            {
                "scalars": "108.4", 
                "units": "MPa m$^{0.5}$", 
                "conditions": [
                    {
                        "units": "$^{\\circ}$C", 
                        "scalars": "1038", 
                        "name": "Temperature"
                    }
                ], 
                "name": "Fracture toughness, K$_{IC}$"
            }
        ]
    }, 
    {
        "category": "system.chemical", 
        "composition": [
            {
                "actualWeightPercent": "0.21", 
                "element": "C"
            }, 
            {
                "actualWeightPercent": "0.01", 
                "element": "Mn"
            }, 
            {
                "actualWeightPercent": "0.01", 
                "element": "Si"
            }, 
            {
                "actualWeightPercent": "14.08", 
                "element": "Cr"
            }, 
            {
                "actualWeightPercent": "0.93", 
                "element": "Ni"
            }, 
            {
                "actualWeightPercent": "2", 
                "element": "Mo"
            }, 
            {
                "actualWeightPercent": "0.01", 
                "element": "V"
            }, 
            {
                "actualWeightPercent": "0", 
                "element": "N"
            }, 
            {
                "actualWeightPercent": "0.08", 
                "element": "Nb"
            }, 
            {
                "actualWeightPercent": "13.83", 
                "element": "Co"
            }, 
            {
                "actualWeightPercent": "0", 
                "element": "W"
            }, 
            {
                "actualWeightPercent": "0.03", 
                "element": "Al"
            }, 
            {
                "actualWeightPercent": "0", 
                "element": "Ti"
            }
        ], 
        "properties": [
            {
                "scalars": "1340", 
                "units": "MPa", 
                "conditions": [
                    {
                        "units": "$^{\\circ}$C", 
                        "scalars": "1038", 
                        "name": "Temperature"
                    }
                ], 
                "name": "Yield strength, YS"
            }, 
            {
                "scalars": "1730.5", 
                "units": "MPa", 
                "conditions": [
                    {
                        "units": "$^{\\circ}$C", 
                        "scalars": "1038", 
                        "name": "Temperature"
                    }
                ], 
                "name": "Ultimate tensile strength, UTS"
            }, 
            {
                "scalars": "18.7", 
                "units": "%", 
                "conditions": [
                    {
                        "units": "$^{\\circ}$C", 
                        "scalars": "1038", 
                        "name": "Temperature"
                    }
                ], 
                "name": "Elongation"
            }, 
            {
                "scalars": "109.1", 
                "units": "MPa m$^{0.5}$", 
                "conditions": [
                    {
                        "units": "$^{\\circ}$C", 
                        "scalars": "1038", 
                        "name": "Temperature"
                    }
                ], 
                "name": "Fracture toughness, K$_{IC}$"
            }
        ]
    }, 
    {
        "category": "system.chemical", 
        "composition": [
            {
                "actualWeightPercent": "0.21", 
                "element": "C"
            }, 
            {
                "actualWeightPercent": "0.43", 
                "element": "Mn"
            }, 
            {
                "actualWeightPercent": "0.5", 
                "element": "Si"
            }, 
            {
                "actualWeightPercent": "12.53", 
                "element": "Cr"
            }, 
            {
                "actualWeightPercent": "1.18", 
                "element": "Ni"
            }, 
            {
                "actualWeightPercent": "2.06", 
                "element": "Mo"
            }, 
            {
                "actualWeightPercent": "0.01", 
                "element": "V"
            }, 
            {
                "actualWeightPercent": "0", 
                "element": "N"
            }, 
            {
                "actualWeightPercent": "0.01", 
                "element": "Nb"
            }, 
            {
                "actualWeightPercent": "15.95", 
                "element": "Co"
            }, 
            {
                "actualWeightPercent": "0", 
                "element": "W"
            }, 
            {
                "actualWeightPercent": "0.03", 
                "element": "Al"
            }, 
            {
                "actualWeightPercent": "0", 
                "element": "Ti"
            }
        ], 
        "properties": [
            {
                "scalars": "1348.9", 
                "units": "MPa", 
                "conditions": [
                    {
                        "units": "$^{\\circ}$C", 
                        "scalars": "1085", 
                        "name": "Temperature"
                    }
                ], 
                "name": "Yield strength, YS"
            }, 
            {
                "scalars": "1819.8", 
                "units": "MPa", 
                "conditions": [
                    {
                        "units": "$^{\\circ}$C", 
                        "scalars": "1085", 
                        "name": "Temperature"
                    }
                ], 
                "name": "Ultimate tensile strength, UTS"
            }, 
            {
                "scalars": "19.5", 
                "units": "%", 
                "conditions": [
                    {
                        "units": "$^{\\circ}$C", 
                        "scalars": "1085", 
                        "name": "Temperature"
                    }
                ], 
                "name": "Elongation"
            }, 
            {
                "scalars": "109.2", 
                "units": "MPa m$^{0.5}$", 
                "conditions": [
                    {
                        "units": "$^{\\circ}$C", 
                        "scalars": "1085", 
                        "name": "Temperature"
                    }
                ], 
                "name": "Fracture toughness, K$_{IC}$"
            }
        ]
    }, 
    {
        "category": "system.chemical", 
        "composition": [
            {
                "actualWeightPercent": "0.21", 
                "element": "C"
            }, 
            {
                "actualWeightPercent": "0.01", 
                "element": "Mn"
            }, 
            {
                "actualWeightPercent": "0.73", 
                "element": "Si"
            }, 
            {
                "actualWeightPercent": "12.51", 
                "element": "Cr"
            }, 
            {
                "actualWeightPercent": "0.94", 
                "element": "Ni"
            }, 
            {
                "actualWeightPercent": "1.98", 
                "element": "Mo"
            }, 
            {
                "actualWeightPercent": "0.01", 
                "element": "V"
            }, 
            {
                "actualWeightPercent": "0", 
                "element": "N"
            }, 
            {
                "actualWeightPercent": "0.08", 
                "element": "Nb"
            }, 
            {
                "actualWeightPercent": "13.78", 
                "element": "Co"
            }, 
            {
                "actualWeightPercent": "0", 
                "element": "W"
            }, 
            {
                "actualWeightPercent": "0.03", 
                "element": "Al"
            }, 
            {
                "actualWeightPercent": "0", 
                "element": "Ti"
            }
        ], 
        "properties": [
            {
                "scalars": "1328.3", 
                "units": "MPa", 
                "conditions": [
                    {
                        "units": "$^{\\circ}$C", 
                        "scalars": "1038", 
                        "name": "Temperature"
                    }
                ], 
                "name": "Yield strength, YS"
            }, 
            {
                "scalars": "1735.4", 
                "units": "MPa", 
                "conditions": [
                    {
                        "units": "$^{\\circ}$C", 
                        "scalars": "1038", 
                        "name": "Temperature"
                    }
                ], 
                "name": "Ultimate tensile strength, UTS"
            }, 
            {
                "scalars": "16", 
                "units": "%", 
                "conditions": [
                    {
                        "units": "$^{\\circ}$C", 
                        "scalars": "1038", 
                        "name": "Temperature"
                    }
                ], 
                "name": "Elongation"
            }, 
            {
                "scalars": "109.8", 
                "units": "MPa m$^{0.5}$", 
                "conditions": [
                    {
                        "units": "$^{\\circ}$C", 
                        "scalars": "1038", 
                        "name": "Temperature"
                    }
                ], 
                "name": "Fracture toughness, K$_{IC}$"
            }
        ]
    }, 
    {
        "category": "system.chemical", 
        "composition": [
            {
                "actualWeightPercent": "0.2", 
                "element": "C"
            }, 
            {
                "actualWeightPercent": "0.01", 
                "element": "Mn"
            }, 
            {
                "actualWeightPercent": "0.03", 
                "element": "Si"
            }, 
            {
                "actualWeightPercent": "14.09", 
                "element": "Cr"
            }, 
            {
                "actualWeightPercent": "0.01", 
                "element": "Ni"
            }, 
            {
                "actualWeightPercent": "1.98", 
                "element": "Mo"
            }, 
            {
                "actualWeightPercent": "0.01", 
                "element": "V"
            }, 
            {
                "actualWeightPercent": "0", 
                "element": "N"
            }, 
            {
                "actualWeightPercent": "0.08", 
                "element": "Nb"
            }, 
            {
                "actualWeightPercent": "16.62", 
                "element": "Co"
            }, 
            {
                "actualWeightPercent": "0", 
                "element": "W"
            }, 
            {
                "actualWeightPercent": "0.03", 
                "element": "Al"
            }, 
            {
                "actualWeightPercent": "0", 
                "element": "Ti"
            }
        ], 
        "properties": [
            {
                "scalars": "1354.8", 
                "units": "MPa", 
                "conditions": [
                    {
                        "units": "$^{\\circ}$C", 
                        "scalars": "1038", 
                        "name": "Temperature"
                    }
                ], 
                "name": "Yield strength, YS"
            }, 
            {
                "scalars": "1782.5", 
                "units": "MPa", 
                "conditions": [
                    {
                        "units": "$^{\\circ}$C", 
                        "scalars": "1038", 
                        "name": "Temperature"
                    }
                ], 
                "name": "Ultimate tensile strength, UTS"
            }, 
            {
                "scalars": "18.7", 
                "units": "%", 
                "conditions": [
                    {
                        "units": "$^{\\circ}$C", 
                        "scalars": "1038", 
                        "name": "Temperature"
                    }
                ], 
                "name": "Elongation"
            }, 
            {
                "scalars": "109.9", 
                "units": "MPa m$^{0.5}$", 
                "conditions": [
                    {
                        "units": "$^{\\circ}$C", 
                        "scalars": "1038", 
                        "name": "Temperature"
                    }
                ], 
                "name": "Fracture toughness, K$_{IC}$"
            }
        ]
    }, 
    {
        "category": "system.chemical", 
        "composition": [
            {
                "actualWeightPercent": "0.21", 
                "element": "C"
            }, 
            {
                "actualWeightPercent": "0.01", 
                "element": "Mn"
            }, 
            {
                "actualWeightPercent": "0.56", 
                "element": "Si"
            }, 
            {
                "actualWeightPercent": "12.54", 
                "element": "Cr"
            }, 
            {
                "actualWeightPercent": "0.99", 
                "element": "Ni"
            }, 
            {
                "actualWeightPercent": "1.97", 
                "element": "Mo"
            }, 
            {
                "actualWeightPercent": "0.34", 
                "element": "V"
            }, 
            {
                "actualWeightPercent": "0", 
                "element": "N"
            }, 
            {
                "actualWeightPercent": "0.08", 
                "element": "Nb"
            }, 
            {
                "actualWeightPercent": "13.76", 
                "element": "Co"
            }, 
            {
                "actualWeightPercent": "0", 
                "element": "W"
            }, 
            {
                "actualWeightPercent": "0.03", 
                "element": "Al"
            }, 
            {
                "actualWeightPercent": "0", 
                "element": "Ti"
            }
        ], 
        "properties": [
            {
                "scalars": "1301.8", 
                "units": "MPa", 
                "conditions": [
                    {
                        "units": "$^{\\circ}$C", 
                        "scalars": "1038", 
                        "name": "Temperature"
                    }
                ], 
                "name": "Yield strength, YS"
            }, 
            {
                "scalars": "1779.5", 
                "units": "MPa", 
                "conditions": [
                    {
                        "units": "$^{\\circ}$C", 
                        "scalars": "1038", 
                        "name": "Temperature"
                    }
                ], 
                "name": "Ultimate tensile strength, UTS"
            }, 
            {
                "scalars": "16.1", 
                "units": "%", 
                "conditions": [
                    {
                        "units": "$^{\\circ}$C", 
                        "scalars": "1038", 
                        "name": "Temperature"
                    }
                ], 
                "name": "Elongation"
            }, 
            {
                "scalars": "110.6", 
                "units": "MPa m$^{0.5}$", 
                "conditions": [
                    {
                        "units": "$^{\\circ}$C", 
                        "scalars": "1038", 
                        "name": "Temperature"
                    }
                ], 
                "name": "Fracture toughness, K$_{IC}$"
            }
        ]
    }, 
    {
        "category": "system.chemical", 
        "composition": [
            {
                "actualWeightPercent": "0.2", 
                "element": "C"
            }, 
            {
                "actualWeightPercent": "0.01", 
                "element": "Mn"
            }, 
            {
                "actualWeightPercent": "1.5", 
                "element": "Si"
            }, 
            {
                "actualWeightPercent": "12.63", 
                "element": "Cr"
            }, 
            {
                "actualWeightPercent": "0.94", 
                "element": "Ni"
            }, 
            {
                "actualWeightPercent": "1.98", 
                "element": "Mo"
            }, 
            {
                "actualWeightPercent": "0.01", 
                "element": "V"
            }, 
            {
                "actualWeightPercent": "0", 
                "element": "N"
            }, 
            {
                "actualWeightPercent": "0.08", 
                "element": "Nb"
            }, 
            {
                "actualWeightPercent": "13.83", 
                "element": "Co"
            }, 
            {
                "actualWeightPercent": "0", 
                "element": "W"
            }, 
            {
                "actualWeightPercent": "0.03", 
                "element": "Al"
            }, 
            {
                "actualWeightPercent": "0", 
                "element": "Ti"
            }
        ], 
        "properties": [
            {
                "scalars": "1382.2", 
                "units": "MPa", 
                "conditions": [
                    {
                        "units": "$^{\\circ}$C", 
                        "scalars": "1038", 
                        "name": "Temperature"
                    }
                ], 
                "name": "Yield strength, YS"
            }, 
            {
                "scalars": "1735.4", 
                "units": "MPa", 
                "conditions": [
                    {
                        "units": "$^{\\circ}$C", 
                        "scalars": "1038", 
                        "name": "Temperature"
                    }
                ], 
                "name": "Ultimate tensile strength, UTS"
            }, 
            {
                "scalars": "18.7", 
                "units": "%", 
                "conditions": [
                    {
                        "units": "$^{\\circ}$C", 
                        "scalars": "1038", 
                        "name": "Temperature"
                    }
                ], 
                "name": "Elongation"
            }, 
            {
                "scalars": "111.4", 
                "units": "MPa m$^{0.5}$", 
                "conditions": [
                    {
                        "units": "$^{\\circ}$C", 
                        "scalars": "1038", 
                        "name": "Temperature"
                    }
                ], 
                "name": "Fracture toughness, K$_{IC}$"
            }
        ]
    }, 
    {
        "category": "system.chemical", 
        "composition": [
            {
                "actualWeightPercent": "0.21", 
                "element": "C"
            }, 
            {
                "actualWeightPercent": "0.01", 
                "element": "Mn"
            }, 
            {
                "actualWeightPercent": "0.37", 
                "element": "Si"
            }, 
            {
                "actualWeightPercent": "12.59", 
                "element": "Cr"
            }, 
            {
                "actualWeightPercent": "0.96", 
                "element": "Ni"
            }, 
            {
                "actualWeightPercent": "1.98", 
                "element": "Mo"
            }, 
            {
                "actualWeightPercent": "0.01", 
                "element": "V"
            }, 
            {
                "actualWeightPercent": "0", 
                "element": "N"
            }, 
            {
                "actualWeightPercent": "0.08", 
                "element": "Nb"
            }, 
            {
                "actualWeightPercent": "13.75", 
                "element": "Co"
            }, 
            {
                "actualWeightPercent": "0", 
                "element": "W"
            }, 
            {
                "actualWeightPercent": "0.03", 
                "element": "Al"
            }, 
            {
                "actualWeightPercent": "0", 
                "element": "Ti"
            }
        ], 
        "properties": [
            {
                "scalars": "1290", 
                "units": "MPa", 
                "conditions": [
                    {
                        "units": "$^{\\circ}$C", 
                        "scalars": "1038", 
                        "name": "Temperature"
                    }
                ], 
                "name": "Yield strength, YS"
            }, 
            {
                "scalars": "1763.8", 
                "units": "MPa", 
                "conditions": [
                    {
                        "units": "$^{\\circ}$C", 
                        "scalars": "1038", 
                        "name": "Temperature"
                    }
                ], 
                "name": "Ultimate tensile strength, UTS"
            }, 
            {
                "scalars": "17", 
                "units": "%", 
                "conditions": [
                    {
                        "units": "$^{\\circ}$C", 
                        "scalars": "1038", 
                        "name": "Temperature"
                    }
                ], 
                "name": "Elongation"
            }, 
            {
                "scalars": "111.4", 
                "units": "MPa m$^{0.5}$", 
                "conditions": [
                    {
                        "units": "$^{\\circ}$C", 
                        "scalars": "1038", 
                        "name": "Temperature"
                    }
                ], 
                "name": "Fracture toughness, K$_{IC}$"
            }
        ]
    }, 
    {
        "category": "system.chemical", 
        "composition": [
            {
                "actualWeightPercent": "0.2", 
                "element": "C"
            }, 
            {
                "actualWeightPercent": "0.01", 
                "element": "Mn"
            }, 
            {
                "actualWeightPercent": "1", 
                "element": "Si"
            }, 
            {
                "actualWeightPercent": "12.6", 
                "element": "Cr"
            }, 
            {
                "actualWeightPercent": "0.94", 
                "element": "Ni"
            }, 
            {
                "actualWeightPercent": "1.98", 
                "element": "Mo"
            }, 
            {
                "actualWeightPercent": "0.21", 
                "element": "V"
            }, 
            {
                "actualWeightPercent": "0", 
                "element": "N"
            }, 
            {
                "actualWeightPercent": "0.08", 
                "element": "Nb"
            }, 
            {
                "actualWeightPercent": "13.77", 
                "element": "Co"
            }, 
            {
                "actualWeightPercent": "0", 
                "element": "W"
            }, 
            {
                "actualWeightPercent": "0.03", 
                "element": "Al"
            }, 
            {
                "actualWeightPercent": "0", 
                "element": "Ti"
            }
        ], 
        "properties": [
            {
                "scalars": "1298.8", 
                "units": "MPa", 
                "conditions": [
                    {
                        "units": "$^{\\circ}$C", 
                        "scalars": "1038", 
                        "name": "Temperature"
                    }
                ], 
                "name": "Yield strength, YS"
            }, 
            {
                "scalars": "1710.9", 
                "units": "MPa", 
                "conditions": [
                    {
                        "units": "$^{\\circ}$C", 
                        "scalars": "1038", 
                        "name": "Temperature"
                    }
                ], 
                "name": "Ultimate tensile strength, UTS"
            }, 
            {
                "scalars": "18.8", 
                "units": "%", 
                "conditions": [
                    {
                        "units": "$^{\\circ}$C", 
                        "scalars": "1038", 
                        "name": "Temperature"
                    }
                ], 
                "name": "Elongation"
            }, 
            {
                "scalars": "112", 
                "units": "MPa m$^{0.5}$", 
                "conditions": [
                    {
                        "units": "$^{\\circ}$C", 
                        "scalars": "1038", 
                        "name": "Temperature"
                    }
                ], 
                "name": "Fracture toughness, K$_{IC}$"
            }
        ]
    }, 
    {
        "category": "system.chemical", 
        "composition": [
            {
                "actualWeightPercent": "0.21", 
                "element": "C"
            }, 
            {
                "actualWeightPercent": "0.01", 
                "element": "Mn"
            }, 
            {
                "actualWeightPercent": "0.5", 
                "element": "Si"
            }, 
            {
                "actualWeightPercent": "12.55", 
                "element": "Cr"
            }, 
            {
                "actualWeightPercent": "0.94", 
                "element": "Ni"
            }, 
            {
                "actualWeightPercent": "1.98", 
                "element": "Mo"
            }, 
            {
                "actualWeightPercent": "0.01", 
                "element": "V"
            }, 
            {
                "actualWeightPercent": "0", 
                "element": "N"
            }, 
            {
                "actualWeightPercent": "0.08", 
                "element": "Nb"
            }, 
            {
                "actualWeightPercent": "13.75", 
                "element": "Co"
            }, 
            {
                "actualWeightPercent": "0", 
                "element": "W"
            }, 
            {
                "actualWeightPercent": "0.03", 
                "element": "Al"
            }, 
            {
                "actualWeightPercent": "0", 
                "element": "Ti"
            }
        ], 
        "properties": [
            {
                "scalars": "1345.9", 
                "units": "MPa", 
                "conditions": [
                    {
                        "units": "$^{\\circ}$C", 
                        "scalars": "1038", 
                        "name": "Temperature"
                    }
                ], 
                "name": "Yield strength, YS"
            }, 
            {
                "scalars": "1770.7", 
                "units": "MPa", 
                "conditions": [
                    {
                        "units": "$^{\\circ}$C", 
                        "scalars": "1038", 
                        "name": "Temperature"
                    }
                ], 
                "name": "Ultimate tensile strength, UTS"
            }, 
            {
                "scalars": "16.7", 
                "units": "%", 
                "conditions": [
                    {
                        "units": "$^{\\circ}$C", 
                        "scalars": "1038", 
                        "name": "Temperature"
                    }
                ], 
                "name": "Elongation"
            }, 
            {
                "scalars": "114.6", 
                "units": "MPa m$^{0.5}$", 
                "conditions": [
                    {
                        "units": "$^{\\circ}$C", 
                        "scalars": "1038", 
                        "name": "Temperature"
                    }
                ], 
                "name": "Fracture toughness, K$_{IC}$"
            }
        ]
    }, 
    {
        "category": "system.chemical", 
        "composition": [
            {
                "actualWeightPercent": "0.21", 
                "element": "C"
            }, 
            {
                "actualWeightPercent": "0.01", 
                "element": "Mn"
            }, 
            {
                "actualWeightPercent": "0.5", 
                "element": "Si"
            }, 
            {
                "actualWeightPercent": "12.55", 
                "element": "Cr"
            }, 
            {
                "actualWeightPercent": "0.94", 
                "element": "Ni"
            }, 
            {
                "actualWeightPercent": "1.98", 
                "element": "Mo"
            }, 
            {
                "actualWeightPercent": "0.01", 
                "element": "V"
            }, 
            {
                "actualWeightPercent": "0", 
                "element": "N"
            }, 
            {
                "actualWeightPercent": "0.08", 
                "element": "Nb"
            }, 
            {
                "actualWeightPercent": "13.75", 
                "element": "Co"
            }, 
            {
                "actualWeightPercent": "0", 
                "element": "W"
            }, 
            {
                "actualWeightPercent": "0.03", 
                "element": "Al"
            }, 
            {
                "actualWeightPercent": "0", 
                "element": "Ti"
            }
        ], 
        "properties": [
            {
                "scalars": "1341", 
                "units": "MPa", 
                "conditions": [
                    {
                        "units": "$^{\\circ}$C", 
                        "scalars": "1038", 
                        "name": "Temperature"
                    }
                ], 
                "name": "Yield strength, YS"
            }, 
            {
                "scalars": "1739.3", 
                "units": "MPa", 
                "conditions": [
                    {
                        "units": "$^{\\circ}$C", 
                        "scalars": "1038", 
                        "name": "Temperature"
                    }
                ], 
                "name": "Ultimate tensile strength, UTS"
            }, 
            {
                "scalars": "20.4", 
                "units": "%", 
                "conditions": [
                    {
                        "units": "$^{\\circ}$C", 
                        "scalars": "1038", 
                        "name": "Temperature"
                    }
                ], 
                "name": "Elongation"
            }, 
            {
                "scalars": "117.1", 
                "units": "MPa m$^{0.5}$", 
                "conditions": [
                    {
                        "units": "$^{\\circ}$C", 
                        "scalars": "1038", 
                        "name": "Temperature"
                    }
                ], 
                "name": "Fracture toughness, K$_{IC}$"
            }
        ]
    }, 
    {
        "category": "system.chemical", 
        "composition": [
            {
                "actualWeightPercent": "0.21", 
                "element": "C"
            }, 
            {
                "actualWeightPercent": "0.01", 
                "element": "Mn"
            },
