Repository: hackingmaterials/automatminer

automatminer is an automatic prediction engine for materials properties.
- **Website (including documentation):** <https://hackingmaterials.github.io/automatminer>
- **Help/Support:** <https://groups.google.com/forum/#!forum/matminer>
- **Source:** <https://github.com/hackingmaterials/automatminer>

File: matbench/data/sources/steel_strength.json (part 25 of 57)
[
                "actualWeightPercent": "12.52", 
                "element": "Cr"
            }, 
            {
                "actualWeightPercent": "8.63", 
                "element": "Ni"
            }, 
            {
                "actualWeightPercent": "2.1", 
                "element": "Mo"
            }, 
            {
                "actualWeightPercent": "0.01", 
                "element": "V"
            }, 
            {
                "actualWeightPercent": "0", 
                "element": "N"
            }, 
            {
                "actualWeightPercent": "0.01", 
                "element": "Nb"
            }, 
            {
                "actualWeightPercent": "0.01", 
                "element": "Co"
            }, 
            {
                "actualWeightPercent": "0", 
                "element": "W"
            }, 
            {
                "actualWeightPercent": "1", 
                "element": "Al"
            }, 
            {
                "actualWeightPercent": "0", 
                "element": "Ti"
            }
        ], 
        "properties": [
            {
                "scalars": "1274.7", 
                "units": "MPa", 
                "name": "Yield strength, YS"
            }, 
            {
                "scalars": "1336.7", 
                "units": "MPa", 
                "name": "Ultimate tensile strength, UTS"
            }, 
            {
                "scalars": "15", 
                "units": "%", 
                "name": "Elongation"
            }
        ]
    }, 
    {
        "category": "system.chemical", 
        "composition": [
            {
                "actualWeightPercent": "0.03", 
                "element": "C"
            }, 
            {
                "actualWeightPercent": "0.01", 
                "element": "Mn"
            }, 
            {
                "actualWeightPercent": "0.01", 
                "element": "Si"
            }, 
            {
                "actualWeightPercent": "12.51", 
                "element": "Cr"
            }, 
            {
                "actualWeightPercent": "8.31", 
                "element": "Ni"
            }, 
            {
                "actualWeightPercent": "2.22", 
                "element": "Mo"
            }, 
            {
                "actualWeightPercent": "0.01", 
                "element": "V"
            }, 
            {
                "actualWeightPercent": "0", 
                "element": "N"
            }, 
            {
                "actualWeightPercent": "0.01", 
                "element": "Nb"
            }, 
            {
                "actualWeightPercent": "0.01", 
                "element": "Co"
            }, 
            {
                "actualWeightPercent": "0", 
                "element": "W"
            }, 
            {
                "actualWeightPercent": "1.06", 
                "element": "Al"
            }, 
            {
                "actualWeightPercent": "0.02", 
                "element": "Ti"
            }
        ], 
        "properties": [
            {
                "scalars": "1267.8", 
                "units": "MPa", 
                "name": "Yield strength, YS"
            }, 
            {
                "scalars": "1322.9", 
                "units": "MPa", 
                "name": "Ultimate tensile strength, UTS"
            }, 
            {
                "scalars": "19", 
                "units": "%", 
                "name": "Elongation"
            }, 
            {
                "scalars": "184.4", 
                "units": "J", 
                "name": "Charpy impact energy"
            }
        ]
    }, 
    {
        "category": "system.chemical", 
        "composition": [
            {
                "actualWeightPercent": "0.03", 
                "element": "C"
            }, 
            {
                "actualWeightPercent": "0.01", 
                "element": "Mn"
            }, 
            {
                "actualWeightPercent": "0.01", 
                "element": "Si"
            }, 
            {
                "actualWeightPercent": "12.51", 
                "element": "Cr"
            }, 
            {
                "actualWeightPercent": "8.31", 
                "element": "Ni"
            }, 
            {
                "actualWeightPercent": "2.22", 
                "element": "Mo"
            }, 
            {
                "actualWeightPercent": "0.01", 
                "element": "V"
            }, 
            {
                "actualWeightPercent": "0", 
                "element": "N"
            }, 
            {
                "actualWeightPercent": "0.01", 
                "element": "Nb"
            }, 
            {
                "actualWeightPercent": "0.01", 
                "element": "Co"
            }, 
            {
                "actualWeightPercent": "0", 
                "element": "W"
            }, 
            {
                "actualWeightPercent": "1.06", 
                "element": "Al"
            }, 
            {
                "actualWeightPercent": "0.02", 
                "element": "Ti"
            }
        ], 
        "properties": [
            {
                "scalars": "1267.8", 
                "units": "MPa", 
                "name": "Yield strength, YS"
            }, 
            {
                "scalars": "1322.9", 
                "units": "MPa", 
                "name": "Ultimate tensile strength, UTS"
            }, 
            {
                "scalars": "19", 
                "units": "%", 
                "name": "Elongation"
            }, 
            {
                "scalars": "184.4", 
                "units": "J", 
                "name": "Charpy impact energy"
            }
        ]
    }, 
    {
        "category": "system.chemical", 
        "composition": [
            {
                "actualWeightPercent": "0.03", 
                "element": "C"
            }, 
            {
                "actualWeightPercent": "0.01", 
                "element": "Mn"
            }, 
            {
                "actualWeightPercent": "0.01", 
                "element": "Si"
            }, 
            {
                "actualWeightPercent": "12.51", 
                "element": "Cr"
            }, 
            {
                "actualWeightPercent": "8.31", 
                "element": "Ni"
            }, 
            {
                "actualWeightPercent": "2.22", 
                "element": "Mo"
            }, 
            {
                "actualWeightPercent": "0.01", 
                "element": "V"
            }, 
            {
                "actualWeightPercent": "0", 
                "element": "N"
            }, 
            {
                "actualWeightPercent": "0.01", 
                "element": "Nb"
            }, 
            {
                "actualWeightPercent": "0.01", 
                "element": "Co"
            }, 
            {
                "actualWeightPercent": "0", 
                "element": "W"
            }, 
            {
                "actualWeightPercent": "1.06", 
                "element": "Al"
            }, 
            {
                "actualWeightPercent": "0.02", 
                "element": "Ti"
            }
        ], 
        "properties": [
            {
                "scalars": "1267.8", 
                "units": "MPa", 
                "name": "Yield strength, YS"
            }, 
            {
                "scalars": "1322.9", 
                "units": "MPa", 
                "name": "Ultimate tensile strength, UTS"
            }, 
            {
                "scalars": "19", 
                "units": "%", 
                "name": "Elongation"
            }, 
            {
                "scalars": "180.3", 
                "units": "J", 
                "name": "Charpy impact energy"
            }
        ]
    }, 
    {
        "category": "system.chemical", 
        "composition": [
            {
                "actualWeightPercent": "0.03", 
                "element": "C"
            }, 
            {
                "actualWeightPercent": "0.01", 
                "element": "Mn"
            }, 
            {
                "actualWeightPercent": "0.01", 
                "element": "Si"
            }, 
            {
                "actualWeightPercent": "12.51", 
                "element": "Cr"
            }, 
            {
                "actualWeightPercent": "8.31", 
                "element": "Ni"
            }, 
            {
                "actualWeightPercent": "2.22", 
                "element": "Mo"
            }, 
            {
                "actualWeightPercent": "0.01", 
                "element": "V"
            }, 
            {
                "actualWeightPercent": "0", 
                "element": "N"
            }, 
            {
                "actualWeightPercent": "0.01", 
                "element": "Nb"
            }, 
            {
                "actualWeightPercent": "0.01", 
                "element": "Co"
            }, 
            {
                "actualWeightPercent": "0", 
                "element": "W"
            }, 
            {
                "actualWeightPercent": "1.06", 
                "element": "Al"
            }, 
            {
                "actualWeightPercent": "0.02", 
                "element": "Ti"
            }
        ], 
        "properties": [
            {
                "scalars": "1267.8", 
                "units": "MPa", 
                "name": "Yield strength, YS"
            }, 
            {
                "scalars": "1322.9", 
                "units": "MPa", 
                "name": "Ultimate tensile strength, UTS"
            }, 
            {
                "scalars": "19", 
                "units": "%", 
                "name": "Elongation"
            }, 
            {
                "scalars": "180.3", 
                "units": "J", 
                "name": "Charpy impact energy"
            }
        ]
    }, 
    {
        "category": "system.chemical", 
        "composition": [
            {
                "actualWeightPercent": "0.03", 
                "element": "C"
            }, 
            {
                "actualWeightPercent": "0.01", 
                "element": "Mn"
            }, 
            {
                "actualWeightPercent": "0.01", 
                "element": "Si"
            }, 
            {
                "actualWeightPercent": "12.51", 
                "element": "Cr"
            }, 
            {
                "actualWeightPercent": "8.31", 
                "element": "Ni"
            }, 
            {
                "actualWeightPercent": "2.22", 
                "element": "Mo"
            }, 
            {
                "actualWeightPercent": "0.01", 
                "element": "V"
            }, 
            {
                "actualWeightPercent": "0", 
                "element": "N"
            }, 
            {
                "actualWeightPercent": "0.01", 
                "element": "Nb"
            }, 
            {
                "actualWeightPercent": "0.01", 
                "element": "Co"
            }, 
            {
                "actualWeightPercent": "0", 
                "element": "W"
            }, 
            {
                "actualWeightPercent": "1.06", 
                "element": "Al"
            }, 
            {
                "actualWeightPercent": "0.02", 
                "element": "Ti"
            }
        ], 
        "properties": [
            {
                "scalars": "1407.6", 
                "units": "MPa", 
                "name": "Yield strength, YS"
            }, 
            {
                "scalars": "1471.7", 
                "units": "MPa", 
                "name": "Ultimate tensile strength, UTS"
            }, 
            {
                "scalars": "17.3", 
                "units": "%", 
                "name": "Elongation"
            }
        ]
    }, 
    {
        "category": "system.chemical", 
        "composition": [
            {
                "actualWeightPercent": "0.03", 
                "element": "C"
            }, 
            {
                "actualWeightPercent": "0.01", 
                "element": "Mn"
            }, 
            {
                "actualWeightPercent": "0.01", 
                "element": "Si"
            }, 
            {
                "actualWeightPercent": "12.51", 
                "element": "Cr"
            }, 
            {
                "actualWeightPercent": "8.31", 
                "element": "Ni"
            }, 
            {
                "actualWeightPercent": "2.22", 
                "element": "Mo"
            }, 
            {
                "actualWeightPercent": "0.01", 
                "element": "V"
            }, 
            {
                "actualWeightPercent": "0", 
                "element": "N"
            }, 
            {
                "actualWeightPercent": "0.01", 
                "element": "Nb"
            }, 
            {
                "actualWeightPercent": "0.01", 
                "element": "Co"
            }, 
            {
                "actualWeightPercent": "0", 
                "element": "W"
            }, 
            {
                "actualWeightPercent": "1.06", 
                "element": "Al"
            }, 
            {
                "actualWeightPercent": "0.02", 
                "element": "Ti"
            }
        ], 
        "properties": [
            {
                "scalars": "1267.8", 
                "units": "MPa", 
                "name": "Yield strength, YS"
            }, 
            {
                "scalars": "1329.8", 
                "units": "MPa", 
                "name": "Ultimate tensile strength, UTS"
            }, 
            {
                "scalars": "18", 
                "units": "%", 
                "name": "Elongation"
            }, 
            {
                "scalars": "193.9", 
                "units": "J", 
                "name": "Charpy impact energy"
            }
        ]
    }, 
    {
        "category": "system.chemical", 
        "composition": [
            {
                "actualWeightPercent": "0.03", 
                "element": "C"
            }, 
            {
                "actualWeightPercent": "0.01", 
                "element": "Mn"
            }, 
            {
                "actualWeightPercent": "0.01", 
                "element": "Si"
            }, 
            {
                "actualWeightPercent": "12.51", 
                "element": "Cr"
            }, 
            {
                "actualWeightPercent": "8.31", 
                "element": "Ni"
            }, 
            {
                "actualWeightPercent": "2.22", 
                "element": "Mo"
            }, 
            {
                "actualWeightPercent": "0.01", 
                "element": "V"
            }, 
            {
                "actualWeightPercent": "0", 
                "element": "N"
            }, 
            {
                "actualWeightPercent": "0.01", 
                "element": "Nb"
            }, 
            {
                "actualWeightPercent": "0.01", 
                "element": "Co"
            }, 
            {
                "actualWeightPercent": "0", 
                "element": "W"
            }, 
            {
                "actualWeightPercent": "1.06", 
                "element": "Al"
            }, 
            {
                "actualWeightPercent": "0.02", 
                "element": "Ti"
            }
        ], 
        "properties": [
            {
                "scalars": "1267.8", 
                "units": "MPa", 
                "name": "Yield strength, YS"
            }, 
            {
                "scalars": "1329.8", 
                "units": "MPa", 
                "name": "Ultimate tensile strength, UTS"
            }, 
            {
                "scalars": "18", 
                "units": "%", 
                "name": "Elongation"
            }, 
            {
                "scalars": "172.2", 
                "units": "J", 
                "name": "Charpy impact energy"
            }
        ]
    }, 
    {
        "category": "system.chemical", 
        "composition": [
            {
                "actualWeightPercent": "0.03", 
                "element": "C"
            }, 
            {
                "actualWeightPercent": "0.01", 
                "element": "Mn"
            }, 
            {
                "actualWeightPercent": "0.01", 
                "element": "Si"
            }, 
            {
                "actualWeightPercent": "12.51", 
                "element": "Cr"
            }, 
            {
                "actualWeightPercent": "8.31", 
                "element": "Ni"
            }, 
            {
                "actualWeightPercent": "2.22", 
                "element": "Mo"
            }, 
            {
                "actualWeightPercent": "0.01", 
                "element": "V"
            }, 
            {
                "actualWeightPercent": "0", 
                "element": "N"
            }, 
            {
                "actualWeightPercent": "0.01", 
                "element": "Nb"
            }, 
            {
                "actualWeightPercent": "0.01", 
                "element": "Co"
            }, 
            {
                "actualWeightPercent": "0", 
                "element": "W"
            }, 
            {
                "actualWeightPercent": "1.06", 
                "element": "Al"
            }, 
            {
                "actualWeightPercent": "0.02", 
                "element": "Ti"
            }
        ], 
        "properties": [
            {
                "scalars": "1267.8", 
                "units": "MPa", 
                "name": "Yield strength, YS"
            }, 
            {
                "scalars": "1329.8", 
                "units": "MPa", 
                "name": "Ultimate tensile strength, UTS"
            }, 
            {
                "scalars": "18", 
                "units": "%", 
                "name": "Elongation"
            }, 
            {
                "scalars": "183", 
                "units": "J", 
                "name": "Charpy impact energy"
            }
        ]
    }, 
    {
        "category": "system.chemical", 
        "composition": [
            {
                "actualWeightPercent": "0.03", 
                "element": "C"
            }, 
            {
                "actualWeightPercent": "0.01", 
                "element": "Mn"
            }, 
            {
                "actualWeightPercent": "0.01", 
                "element": "Si"
            }, 
            {
                "actualWeightPercent": "12.51", 
                "element": "Cr"
            }, 
            {
                "actualWeightPercent": "8.31", 
                "element": "Ni"
            }, 
            {
                "actualWeightPercent": "2.22", 
                "element": "Mo"
            }, 
            {
                "actualWeightPercent": "0.01", 
                "element": "V"
            }, 
            {
                "actualWeightPercent": "0", 
                "element": "N"
            }, 
            {
                "actualWeightPercent": "0.01", 
                "element": "Nb"
            }, 
            {
                "actualWeightPercent": "0.01", 
                "element": "Co"
            }, 
            {
                "actualWeightPercent": "0", 
                "element": "W"
            }, 
            {
                "actualWeightPercent": "1.06", 
                "element": "Al"
            }, 
            {
                "actualWeightPercent": "0.02", 
                "element": "Ti"
            }
        ], 
        "properties": [
            {
                "scalars": "1267.8", 
                "units": "MPa", 
                "name": "Yield strength, YS"
            }, 
            {
                "scalars": "1329.8", 
                "units": "MPa", 
                "name": "Ultimate tensile strength, UTS"
            }, 
            {
                "scalars": "18", 
                "units": "%", 
                "name": "Elongation"
            }
        ]
    }, 
    {
        "category": "system.chemical", 
        "composition": [
            {
                "actualWeightPercent": "0.03", 
                "element": "C"
            }, 
            {
                "actualWeightPercent": "0.01", 
                "element": "Mn"
            }, 
            {
                "actualWeightPercent": "0.01", 
                "element": "Si"
            }, 
            {
                "actualWeightPercent": "12.51", 
                "element": "Cr"
            }, 
            {
                "actualWeightPercent": "8.36", 
                "element": "Ni"
            }, 
            {
                "actualWeightPercent": "2.22", 
                "element": "Mo"
            }, 
            {
                "actualWeightPercent": "0.01", 
                "element": "V"
            }, 
            {
                "actualWeightPercent": "0", 
                "element": "N"
            }, 
            {
                "actualWeightPercent": "0.01", 
                "element": "Nb"
            }, 
            {
                "actualWeightPercent": "0.01", 
                "element": "Co"
            }, 
            {
                "actualWeightPercent": "0", 
                "element": "W"
            }, 
            {
                "actualWeightPercent": "1.06", 
                "element": "Al"
            }, 
            {
                "actualWeightPercent": "0.09", 
                "element": "Ti"
            }
        ], 
        "properties": [
            {
                "scalars": "1316", 
                "units": "MPa", 
                "name": "Yield strength, YS"
            }, 
            {
                "scalars": "1371.1", 
                "units": "MPa", 
                "name": "Ultimate tensile strength, UTS"
            }, 
            {
                "scalars": "19", 
                "units": "%", 
                "name": "Elongation"
            }, 
            {
                "scalars": "165.4", 
                "units": "J", 
                "name": "Charpy impact energy"
            }
        ]
    }, 
    {
        "category": "system.chemical", 
        "composition": [
            {
                "actualWeightPercent": "0.03", 
                "element": "C"
            }, 
            {
                "actualWeightPercent": "0.01", 
                "element": "Mn"
            }, 
            {
                "actualWeightPercent": "0.01", 
                "element": "Si"
            }, 
            {
                "actualWeightPercent": "12.51", 
                "element": "Cr"
            }, 
            {
                "actualWeightPercent": "8.36", 
                "element": "Ni"
            }, 
            {
                "actualWeightPercent": "2.22", 
                "element": "Mo"
            }, 
            {
                "actualWeightPercent": "0.01", 
                "element": "V"
            }, 
            {
                "actualWeightPercent": "0", 
                "element": "N"
            }, 
            {
                "actualWeightPercent": "0.01", 
                "element": "Nb"
            }, 
            {
                "actualWeightPercent": "0.01", 
                "element": "Co"
            }, 
            {
                "actualWeightPercent": "0", 
                "element": "W"
            }, 
            {
                "actualWeightPercent": "1.06", 
                "element": "Al"
            }, 
            {
                "actualWeightPercent": "0.09", 
                "element": "Ti"
            }
        ], 
        "properties": [
            {
                "scalars": "1316", 
                "units": "MPa", 
                "name": "Yield strength, YS"
            }, 
            {
                "scalars": "1371.1", 
                "units": "MPa", 
                "name": "Ultimate tensile strength, UTS"
            }, 
            {
                "scalars": "19", 
                "units": "%", 
                "name": "Elongation"
            }, 
            {
                "scalars": "136.9", 
                "units": "J", 
                "name": "Charpy impact energy"
            }
        ]
    }, 
    {
        "category": "system.chemical", 
        "composition": [
            {
                "actualWeightPercent": "0.03", 
                "element": "C"
            }, 
            {
                "actualWeightPercent": "0.01", 
                "element": "Mn"
            }, 
            {
                "actualWeightPercent": "0.01", 
                "element": "Si"
            }, 
            {
                "actualWeightPercent": "12.51", 
                "element": "Cr"
            }, 
            {
                "actualWeightPercent": "8.36", 
                "element": "Ni"
            }, 
            {
                "actualWeightPercent": "2.22", 
                "element": "Mo"
            }, 
            {
                "actualWeightPercent": "0.01", 
                "element": "V"
            }, 
            {
                "actualWeightPercent": "0", 
                "element": "N"
            }, 
            {
                "actualWeightPercent": "0.01", 
                "element": "Nb"
            }, 
            {
                "actualWeightPercent": "0.01", 
                "element": "Co"
            }, 
            {
                "actualWeightPercent": "0", 
                "element": "W"
            }, 
            {
                "actualWeightPercent": "1.06", 
                "element": "Al"
            }, 
            {
                "actualWeightPercent": "0.09", 
                "element": "Ti"
            }
        ], 
        "properties": [
            {
                "scalars": "1316", 
                "units": "MPa", 
                "name": "Yield strength, YS"
            }, 
            {
                "scalars": "1371.1", 
                "units": "MPa", 
                "name": "Ultimate tensile strength, UTS"
            }, 
            {
                "scalars": "19", 
                "units": "%", 
                "name": "Elongation"
            }, 
            {
                "scalars": "85.4", 
                "units": "J", 
                "name": "Charpy impact energy"
            }
        ]
    }, 
    {
        "category": "system.chemical", 
        "composition": [
            {
                "actualWeightPercent": "0.03", 
                "element": "C"
            }, 
            {
                "actualWeightPercent": "0.01", 
                "element": "Mn"
            }, 
            {
                "actualWeightPercent": "0.01", 
                "element": "Si"
            }, 
            {
                "actualWeightPercent": "12.51", 
                "element": "Cr"
            }, 
            {
                "actualWeightPercent": "8.36", 
                "element": "Ni"
            }, 
            {
                "actualWeightPercent": "2.22", 
                "element": "Mo"
            }, 
            {
                "actualWeightPercent": "0.01", 
                "element": "V"
            }, 
            {
                "actualWeightPercent": "0", 
                "element": "N"
            }, 
            {
                "actualWeightPercent": "0.01", 
                "element": "Nb"
            }, 
            {
                "actualWeightPercent": "0.01", 
                "element": "Co"
            }, 
            {
                "actualWeightPercent": "0", 
                "element": "W"
            }, 
            {
                "actualWeightPercent": "1.06", 
                "element": "Al"
            }, 
            {
                "actualWeightPercent": "0.09", 
                "element": "Ti"
            }
        ], 
        "properties": [
            {
                "scalars": "1316", 
                "units": "MPa", 
                "name": "Yield strength, YS"
            }, 
            {
                "scalars": "1371.1", 
                "units": "MPa", 
                "name": "Ultimate tensile strength, UTS"
            }, 
            {
                "scalars": "19", 
                "units": "%", 
                "name": "Elongation"
            }, 
            {
                "scalars": "52.9", 
                "units": "J", 
                "name": "Charpy impact energy"
            }
        ]
    }, 
    {
        "category": "system.chemical", 
        "composition": [
            {
                "actualWeightPercent": "0.03", 
                "element": "C"
            }, 
            {
                "actualWeightPercent": "0.01", 
                "element": "Mn"
            }, 
            {
                "actualWeightPercent": "0.01", 
                "element": "Si"
            }, 
            {
                "actualWeightPercent": "12.51", 
                "element": "Cr"
            }, 
            {
                "actualWeightPercent": "8.36", 
                "element": "Ni"
            }, 
            {
                "actualWeightPercent": "2.22", 
                "element": "Mo"
            }, 
            {
                "actualWeightPercent": "0.01", 
                "element": "V"
            }, 
            {
                "actualWeightPercent": "0", 
                "element": "N"
            }, 
            {
                "actualWeightPercent": "0.01", 
                "element": "Nb"
            }, 
            {
                "actualWeightPercent": "0.01", 
                "element": "Co"
            }, 
            {
                "actualWeightPercent": "0", 
                "element": "W"
            }, 
            {
                "actualWeightPercent": "1.06", 
                "element": "Al"
            }, 
            {
                "actualWeightPercent": "0.09", 
                "element": "Ti"
            }
        ], 
        "properties": [
            {
                "scalars": "1343.6", 
                "units": "MPa", 
                "name": "Yield strength, YS"
            }, 
            {
                "scalars": "1405.6", 
                "units": "MPa", 
                "name": "Ultimate tensile strength, UTS"
            }, 
            {
                "scalars": "18", 
                "units": "%", 
                "name": "Elongation"
            }, 
            {
                "scalars": "109.8", 
                "units": "J", 
                "name": "Charpy impact energy"
            }
        ]
    }, 
    {
        "category": "system.chemical", 
        "composition": [
            {
                "actualWeightPercent": "0.03", 
                "element": "C"
            }, 
            {
                "actualWeightPercent": "0.01", 
                "element": "Mn"
            }, 
            {
                "actualWeightPercent": "0.01", 
                "element": "Si"
            }, 
            {
                "actualWeightPercent": "12.51", 
                "element": "Cr"
            }, 
            {
                "actualWeightPercent": "8.36", 
                "element": "Ni"
            }, 
            {
                "actualWeightPercent": "2.22", 
                "element": "Mo"
            }, 
            {
                "actualWeightPercent": "0.01", 
                "element": "V"
            }, 
            {
                "actualWeightPercent": "0", 
                "element": "N"
            }, 
            {
                "actualWeightPercent": "0.01", 
                "element": "Nb"
            }, 
            {
                "actualWeightPercent": "0.01", 
                "element": "Co"
            }, 
            {
                "actualWeightPercent": "0", 
                "element": "W"
            }, 
            {
                "actualWeightPercent": "1.06", 
                "element": "Al"
            }, 
            {
                "actualWeightPercent": "0.09", 
                "element": "Ti"
            }
        ], 
        "properties": [
            {
                "scalars": "1343.6", 
                "units": "MPa", 
                "name": "Yield strength, YS"
            }, 
            {
                "scalars": "1405.6", 
                "units": "MPa", 
                "name": "Ultimate tensile strength, UTS"
            }, 
            {
                "scalars": "18", 
                "units": "%", 
                "name": "Elongation"
            }, 
            {
                "scalars": "88.1", 
                "units": "J", 
                "name": "Charpy impact energy"
            }
        ]
    }, 
    {
        "category": "system.chemical", 
        "composition": [
            {
                "actualWeightPercent": "0.03", 
                "element": "C"
            }, 
            {
                "actualWeightPercent": "0.01", 
                "element": "Mn"
            }, 
            {
                "actualWeightPercent": "0.01", 
                "element": "Si"
            }, 
            {
                "actualWeightPercent": "12.51", 
                "element": "Cr"
            }, 
            {
                "actualWeightPercent": "8.36", 
                "element": "Ni"
            }, 
            {
                "actualWeightPercent": "2.22", 
                "element": "Mo"
            }, 
            {
                "actualWeightPercent": "0.01", 
                "element": "V"
            }, 
            {
                "actualWeightPercent": "0", 
                "element": "N"
            }, 
            {
                "actualWeightPercent": "0.01", 
                "element": "Nb"
            }, 
            {
                "actualWeightPercent": "0.01", 
                "element": "Co"
            }, 
            {
                "actualWeightPercent": "0", 
                "element": "W"
            }, 
            {
                "actualWeightPercent": "1.06", 
                "element": "Al"
            }, 
            {
                "actualWeightPercent": "0.09", 
                "element": "Ti"
            }
        ], 
        "properties": [
            {
                "scalars": "1343.6", 
                "units": "MPa", 
                "name": "Yield strength, YS"
            }, 
            {
                "scalars": "1405.6", 
                "units": "MPa", 
                "name": "Ultimate tensile strength, UTS"
            }, 
            {
                "scalars": "18", 
                "units": "%", 
                "name": "Elongation"
            }, 
            {
                "scalars": "71.9", 
                "units": "J", 
                "name": "Charpy impact energy"
            }
        ]
    }, 
    {
        "category": "system.chemical", 
        "composition": [
            {
                "actualWeightPercent": "0.03", 
                "element": "C"
            }, 
            {
                "actualWeightPercent": "0.01", 
                "element": "Mn"
            }, 
            {
                "actualWeightPercent": "0.01", 
                "element": "Si"
            }, 
            {
                "actualWeightPercent": "12.51", 
                "element": "Cr"
            }, 
            {
                "actualWeightPercent": "8.36", 
                "element": "Ni"
            }, 
            {
                "actualWeightPercent": "2.22", 
                "element": "Mo"
            }, 
            {
                "actualWeightPercent": "0.01", 
                "element": "V"
            }, 
            {
                "actualWeightPercent": "0", 
                "element": "N"
            }, 
            {
                "actualWeightPercent": "0.01", 
                "element": "Nb"
            }, 
            {
                "actualWeightPercent": "0.01", 
                "element": "Co"
            }, 
            {
                "actualWeightPercent": "0", 
                "element": "W"
            }, 
            {
                "actualWeightPercent": "1.06", 
                "element": "Al"
            }, 
            {
                "actualWeightPercent": "0.09", 
                "element": "Ti"
            }
        ], 
        "properties": [
            {
                "scalars": "1343.6", 
                "units": "MPa", 
                "name": "Yield strength, YS"
            }, 
            {
                "scalars": "1405.6", 
                "units": "MPa", 
                "name": "Ultimate tensile strength, UTS"
            }, 
            {
                "scalars": "18", 
                "units": "%", 
                "name": "Elongation"
            }, 
            {
                "scalars": "40.7", 
                "units": "J", 
                "name": "Charpy impact energy"
            }
        ]
    }, 
    {
        "category": "system.chemical", 
        "composition": [
            {
                "actualWeightPercent": "0.03", 
                "element": "C"
            }, 
            {
                "actualWeightPercent": "0.01", 
                "element": "Mn"
            }, 
            {
                "actualWeightPercent": "0.01", 
                "element": "Si"
            }, 
            {
                "actualWeightPercent": "12.49", 
                "element": "Cr"
            }, 
            {
                "actualWeightPercent": "8.31", 
                "element": "Ni"
            }, 
            {
                "actualWeightPercent": "2.22", 
                "element": "Mo"
            }, 
            {
                "actualWeightPercent": "0.01", 
                "element": "V"
            }, 
            {
                "actualWeightPercent": "0", 
                "element": "N"
            }, 
            {
                "actualWeightPercent": "0.01", 
                "element": "Nb"
            }, 
            {
                "actualWeightPercent": "0.01", 
                "element": "Co"
            }, 
            {
                "actualWeightPercent": "0", 
                "element": "W"
            }, 
            {
                "actualWeightPercent": "1.07", 
                "element": "Al"
            }, 
            {
                "actualWeightPercent": "0.05", 
                "element": "Ti"
            }
        ], 
        "properties": [
            {
                "scalars": "1254", 
                "units": "MPa", 
                "name": "Yield strength, YS"
            }, 
            {
                "scalars": "19", 
                "units": "%", 
                "name": "Elongation"
            }, 
            {
                "scalars": "216.9", 
                "units": "J", 
                "name": "Charpy impact energy"
            }
        ]
    }, 
    {
        "category": "system.chemical", 
        "composition": [
            {
                "actualWeightPercent": "0.03", 
                "element": "C"
            }, 
            {
                "actualWeightPercent": "0.01", 
                "element": "Mn"
            }, 
            {
                "actualWeightPercent": "0.01", 
                "element": "Si"
            }, 
            {
                "actualWeightPercent": "12.49", 
                "element": "Cr"
            }, 
            {
                "actualWeightPercent": "8.31", 
                "element": "Ni"
            }, 
            {
                "actualWeightPercent": "2.22",
