Repository: hackingmaterials/automatminer

automatminer is an automatic prediction engine for materials properties.
- **Website (including documentation):** <https://hackingmaterials.github.io/automatminer>
- **Help/Support:** <https://groups.google.com/forum/#!forum/matminer>
- **Source:** <https://github.com/hackingmaterials/automatminer>

File: matbench/data/sources/steel_strength.json (part 27 of 57)
[
            }, 
            {
                "actualWeightPercent": "1.04", 
                "element": "Al"
            }, 
            {
                "actualWeightPercent": "0.1", 
                "element": "Ti"
            }
        ], 
        "properties": [
            {
                "scalars": "1329.8", 
                "units": "MPa", 
                "name": "Yield strength, YS"
            }, 
            {
                "scalars": "1384.9", 
                "units": "MPa", 
                "name": "Ultimate tensile strength, UTS"
            }, 
            {
                "scalars": "17", 
                "units": "%", 
                "name": "Elongation"
            }
        ]
    }, 
    {
        "category": "system.chemical", 
        "composition": [
            {
                "actualWeightPercent": "0.04", 
                "element": "C"
            }, 
            {
                "actualWeightPercent": "0.01", 
                "element": "Mn"
            }, 
            {
                "actualWeightPercent": "0.01", 
                "element": "Si"
            }, 
            {
                "actualWeightPercent": "12.45", 
                "element": "Cr"
            }, 
            {
                "actualWeightPercent": "8.33", 
                "element": "Ni"
            }, 
            {
                "actualWeightPercent": "2.2", 
                "element": "Mo"
            }, 
            {
                "actualWeightPercent": "0.01", 
                "element": "V"
            }, 
            {
                "actualWeightPercent": "0", 
                "element": "N"
            }, 
            {
                "actualWeightPercent": "0.01", 
                "element": "Nb"
            }, 
            {
                "actualWeightPercent": "0.01", 
                "element": "Co"
            }, 
            {
                "actualWeightPercent": "0", 
                "element": "W"
            }, 
            {
                "actualWeightPercent": "1.04", 
                "element": "Al"
            }, 
            {
                "actualWeightPercent": "0.1", 
                "element": "Ti"
            }
        ], 
        "properties": [
            {
                "scalars": "1329.8", 
                "units": "MPa", 
                "name": "Yield strength, YS"
            }, 
            {
                "scalars": "1384.9", 
                "units": "MPa", 
                "name": "Ultimate tensile strength, UTS"
            }, 
            {
                "scalars": "17", 
                "units": "%", 
                "name": "Elongation"
            }, 
            {
                "scalars": "99", 
                "units": "J", 
                "name": "Charpy impact energy"
            }
        ]
    }, 
    {
        "category": "system.chemical", 
        "composition": [
            {
                "actualWeightPercent": "0.04", 
                "element": "C"
            }, 
            {
                "actualWeightPercent": "0.01", 
                "element": "Mn"
            }, 
            {
                "actualWeightPercent": "0.01", 
                "element": "Si"
            }, 
            {
                "actualWeightPercent": "12.45", 
                "element": "Cr"
            }, 
            {
                "actualWeightPercent": "8.33", 
                "element": "Ni"
            }, 
            {
                "actualWeightPercent": "2.2", 
                "element": "Mo"
            }, 
            {
                "actualWeightPercent": "0.01", 
                "element": "V"
            }, 
            {
                "actualWeightPercent": "0", 
                "element": "N"
            }, 
            {
                "actualWeightPercent": "0.01", 
                "element": "Nb"
            }, 
            {
                "actualWeightPercent": "0.01", 
                "element": "Co"
            }, 
            {
                "actualWeightPercent": "0", 
                "element": "W"
            }, 
            {
                "actualWeightPercent": "1.04", 
                "element": "Al"
            }, 
            {
                "actualWeightPercent": "0.1", 
                "element": "Ti"
            }
        ], 
        "properties": [
            {
                "scalars": "1329.8", 
                "units": "MPa", 
                "name": "Yield strength, YS"
            }, 
            {
                "scalars": "1384.9", 
                "units": "MPa", 
                "name": "Ultimate tensile strength, UTS"
            }, 
            {
                "scalars": "17", 
                "units": "%", 
                "name": "Elongation"
            }, 
            {
                "scalars": "62.4", 
                "units": "J", 
                "name": "Charpy impact energy"
            }
        ]
    }, 
    {
        "category": "system.chemical", 
        "composition": [
            {
                "actualWeightPercent": "0.03", 
                "element": "C"
            }, 
            {
                "actualWeightPercent": "0.01", 
                "element": "Mn"
            }, 
            {
                "actualWeightPercent": "0.01", 
                "element": "Si"
            }, 
            {
                "actualWeightPercent": "12.52", 
                "element": "Cr"
            }, 
            {
                "actualWeightPercent": "8.34", 
                "element": "Ni"
            }, 
            {
                "actualWeightPercent": "2.21", 
                "element": "Mo"
            }, 
            {
                "actualWeightPercent": "0.01", 
                "element": "V"
            }, 
            {
                "actualWeightPercent": "0.01", 
                "element": "N"
            }, 
            {
                "actualWeightPercent": "0.01", 
                "element": "Nb"
            }, 
            {
                "actualWeightPercent": "0.01", 
                "element": "Co"
            }, 
            {
                "actualWeightPercent": "0", 
                "element": "W"
            }, 
            {
                "actualWeightPercent": "1.06", 
                "element": "Al"
            }, 
            {
                "actualWeightPercent": "0.02", 
                "element": "Ti"
            }
        ], 
        "properties": [
            {
                "scalars": "1233.3", 
                "units": "MPa", 
                "name": "Yield strength, YS"
            }, 
            {
                "scalars": "1281.5", 
                "units": "MPa", 
                "name": "Ultimate tensile strength, UTS"
            }, 
            {
                "scalars": "16", 
                "units": "%", 
                "name": "Elongation"
            }, 
            {
                "scalars": "55.6", 
                "units": "J", 
                "name": "Charpy impact energy"
            }
        ]
    }, 
    {
        "category": "system.chemical", 
        "composition": [
            {
                "actualWeightPercent": "0.03", 
                "element": "C"
            }, 
            {
                "actualWeightPercent": "0.01", 
                "element": "Mn"
            }, 
            {
                "actualWeightPercent": "0.01", 
                "element": "Si"
            }, 
            {
                "actualWeightPercent": "12.52", 
                "element": "Cr"
            }, 
            {
                "actualWeightPercent": "8.34", 
                "element": "Ni"
            }, 
            {
                "actualWeightPercent": "2.21", 
                "element": "Mo"
            }, 
            {
                "actualWeightPercent": "0.01", 
                "element": "V"
            }, 
            {
                "actualWeightPercent": "0.01", 
                "element": "N"
            }, 
            {
                "actualWeightPercent": "0.01", 
                "element": "Nb"
            }, 
            {
                "actualWeightPercent": "0.01", 
                "element": "Co"
            }, 
            {
                "actualWeightPercent": "0", 
                "element": "W"
            }, 
            {
                "actualWeightPercent": "1.06", 
                "element": "Al"
            }, 
            {
                "actualWeightPercent": "0.02", 
                "element": "Ti"
            }
        ], 
        "properties": [
            {
                "scalars": "1233.3", 
                "units": "MPa", 
                "name": "Yield strength, YS"
            }, 
            {
                "scalars": "1281.5", 
                "units": "MPa", 
                "name": "Ultimate tensile strength, UTS"
            }, 
            {
                "scalars": "16", 
                "units": "%", 
                "name": "Elongation"
            }, 
            {
                "scalars": "33.9", 
                "units": "J", 
                "name": "Charpy impact energy"
            }
        ]
    }, 
    {
        "category": "system.chemical", 
        "composition": [
            {
                "actualWeightPercent": "0.03", 
                "element": "C"
            }, 
            {
                "actualWeightPercent": "0.01", 
                "element": "Mn"
            }, 
            {
                "actualWeightPercent": "0.01", 
                "element": "Si"
            }, 
            {
                "actualWeightPercent": "12.52", 
                "element": "Cr"
            }, 
            {
                "actualWeightPercent": "8.34", 
                "element": "Ni"
            }, 
            {
                "actualWeightPercent": "2.21", 
                "element": "Mo"
            }, 
            {
                "actualWeightPercent": "0.01", 
                "element": "V"
            }, 
            {
                "actualWeightPercent": "0.01", 
                "element": "N"
            }, 
            {
                "actualWeightPercent": "0.01", 
                "element": "Nb"
            }, 
            {
                "actualWeightPercent": "0.01", 
                "element": "Co"
            }, 
            {
                "actualWeightPercent": "0", 
                "element": "W"
            }, 
            {
                "actualWeightPercent": "1.06", 
                "element": "Al"
            }, 
            {
                "actualWeightPercent": "0.02", 
                "element": "Ti"
            }
        ], 
        "properties": [
            {
                "scalars": "1233.3", 
                "units": "MPa", 
                "name": "Yield strength, YS"
            }, 
            {
                "scalars": "1281.5", 
                "units": "MPa", 
                "name": "Ultimate tensile strength, UTS"
            }, 
            {
                "scalars": "16", 
                "units": "%", 
                "name": "Elongation"
            }, 
            {
                "scalars": "61", 
                "units": "J", 
                "name": "Charpy impact energy"
            }
        ]
    }, 
    {
        "category": "system.chemical", 
        "composition": [
            {
                "actualWeightPercent": "0.03", 
                "element": "C"
            }, 
            {
                "actualWeightPercent": "0.01", 
                "element": "Mn"
            }, 
            {
                "actualWeightPercent": "0.01", 
                "element": "Si"
            }, 
            {
                "actualWeightPercent": "12.52", 
                "element": "Cr"
            }, 
            {
                "actualWeightPercent": "8.34", 
                "element": "Ni"
            }, 
            {
                "actualWeightPercent": "2.21", 
                "element": "Mo"
            }, 
            {
                "actualWeightPercent": "0.01", 
                "element": "V"
            }, 
            {
                "actualWeightPercent": "0.01", 
                "element": "N"
            }, 
            {
                "actualWeightPercent": "0.01", 
                "element": "Nb"
            }, 
            {
                "actualWeightPercent": "0.01", 
                "element": "Co"
            }, 
            {
                "actualWeightPercent": "0", 
                "element": "W"
            }, 
            {
                "actualWeightPercent": "1.06", 
                "element": "Al"
            }, 
            {
                "actualWeightPercent": "0.02", 
                "element": "Ti"
            }
        ], 
        "properties": [
            {
                "scalars": "1233.3", 
                "units": "MPa", 
                "name": "Yield strength, YS"
            }, 
            {
                "scalars": "1281.5", 
                "units": "MPa", 
                "name": "Ultimate tensile strength, UTS"
            }, 
            {
                "scalars": "16", 
                "units": "%", 
                "name": "Elongation"
            }, 
            {
                "scalars": "36.6", 
                "units": "J", 
                "name": "Charpy impact energy"
            }
        ]
    }, 
    {
        "category": "system.chemical", 
        "composition": [
            {
                "actualWeightPercent": "0.03", 
                "element": "C"
            }, 
            {
                "actualWeightPercent": "0.01", 
                "element": "Mn"
            }, 
            {
                "actualWeightPercent": "0.01", 
                "element": "Si"
            }, 
            {
                "actualWeightPercent": "12.52", 
                "element": "Cr"
            }, 
            {
                "actualWeightPercent": "8.34", 
                "element": "Ni"
            }, 
            {
                "actualWeightPercent": "2.21", 
                "element": "Mo"
            }, 
            {
                "actualWeightPercent": "0.01", 
                "element": "V"
            }, 
            {
                "actualWeightPercent": "0.01", 
                "element": "N"
            }, 
            {
                "actualWeightPercent": "0.01", 
                "element": "Nb"
            }, 
            {
                "actualWeightPercent": "0.01", 
                "element": "Co"
            }, 
            {
                "actualWeightPercent": "0", 
                "element": "W"
            }, 
            {
                "actualWeightPercent": "1.06", 
                "element": "Al"
            }, 
            {
                "actualWeightPercent": "0.02", 
                "element": "Ti"
            }
        ], 
        "properties": [
            {
                "scalars": "1247.1", 
                "units": "MPa", 
                "name": "Yield strength, YS"
            }, 
            {
                "scalars": "1302.2", 
                "units": "MPa", 
                "name": "Ultimate tensile strength, UTS"
            }, 
            {
                "scalars": "17", 
                "units": "%", 
                "name": "Elongation"
            }, 
            {
                "scalars": "63.7", 
                "units": "J", 
                "name": "Charpy impact energy"
            }
        ]
    }, 
    {
        "category": "system.chemical", 
        "composition": [
            {
                "actualWeightPercent": "0.03", 
                "element": "C"
            }, 
            {
                "actualWeightPercent": "0.01", 
                "element": "Mn"
            }, 
            {
                "actualWeightPercent": "0.01", 
                "element": "Si"
            }, 
            {
                "actualWeightPercent": "12.52", 
                "element": "Cr"
            }, 
            {
                "actualWeightPercent": "8.34", 
                "element": "Ni"
            }, 
            {
                "actualWeightPercent": "2.21", 
                "element": "Mo"
            }, 
            {
                "actualWeightPercent": "0.01", 
                "element": "V"
            }, 
            {
                "actualWeightPercent": "0.01", 
                "element": "N"
            }, 
            {
                "actualWeightPercent": "0.01", 
                "element": "Nb"
            }, 
            {
                "actualWeightPercent": "0.01", 
                "element": "Co"
            }, 
            {
                "actualWeightPercent": "0", 
                "element": "W"
            }, 
            {
                "actualWeightPercent": "1.06", 
                "element": "Al"
            }, 
            {
                "actualWeightPercent": "0.02", 
                "element": "Ti"
            }
        ], 
        "properties": [
            {
                "scalars": "1247.1", 
                "units": "MPa", 
                "name": "Yield strength, YS"
            }, 
            {
                "scalars": "1302.2", 
                "units": "MPa", 
                "name": "Ultimate tensile strength, UTS"
            }, 
            {
                "scalars": "17", 
                "units": "%", 
                "name": "Elongation"
            }, 
            {
                "scalars": "35.3", 
                "units": "J", 
                "name": "Charpy impact energy"
            }
        ]
    }, 
    {
        "category": "system.chemical", 
        "composition": [
            {
                "actualWeightPercent": "0.03", 
                "element": "C"
            }, 
            {
                "actualWeightPercent": "0.01", 
                "element": "Mn"
            }, 
            {
                "actualWeightPercent": "0.01", 
                "element": "Si"
            }, 
            {
                "actualWeightPercent": "12.52", 
                "element": "Cr"
            }, 
            {
                "actualWeightPercent": "8.34", 
                "element": "Ni"
            }, 
            {
                "actualWeightPercent": "2.21", 
                "element": "Mo"
            }, 
            {
                "actualWeightPercent": "0.01", 
                "element": "V"
            }, 
            {
                "actualWeightPercent": "0.01", 
                "element": "N"
            }, 
            {
                "actualWeightPercent": "0.01", 
                "element": "Nb"
            }, 
            {
                "actualWeightPercent": "0.01", 
                "element": "Co"
            }, 
            {
                "actualWeightPercent": "0", 
                "element": "W"
            }, 
            {
                "actualWeightPercent": "1.06", 
                "element": "Al"
            }, 
            {
                "actualWeightPercent": "0.02", 
                "element": "Ti"
            }
        ], 
        "properties": [
            {
                "scalars": "1247.1", 
                "units": "MPa", 
                "name": "Yield strength, YS"
            }, 
            {
                "scalars": "1302.2", 
                "units": "MPa", 
                "name": "Ultimate tensile strength, UTS"
            }, 
            {
                "scalars": "17", 
                "units": "%", 
                "name": "Elongation"
            }, 
            {
                "scalars": "54.2", 
                "units": "J", 
                "name": "Charpy impact energy"
            }
        ]
    }, 
    {
        "category": "system.chemical", 
        "composition": [
            {
                "actualWeightPercent": "0.03", 
                "element": "C"
            }, 
            {
                "actualWeightPercent": "0.01", 
                "element": "Mn"
            }, 
            {
                "actualWeightPercent": "0.01", 
                "element": "Si"
            }, 
            {
                "actualWeightPercent": "12.52", 
                "element": "Cr"
            }, 
            {
                "actualWeightPercent": "8.34", 
                "element": "Ni"
            }, 
            {
                "actualWeightPercent": "2.21", 
                "element": "Mo"
            }, 
            {
                "actualWeightPercent": "0.01", 
                "element": "V"
            }, 
            {
                "actualWeightPercent": "0.01", 
                "element": "N"
            }, 
            {
                "actualWeightPercent": "0.01", 
                "element": "Nb"
            }, 
            {
                "actualWeightPercent": "0.01", 
                "element": "Co"
            }, 
            {
                "actualWeightPercent": "0", 
                "element": "W"
            }, 
            {
                "actualWeightPercent": "1.06", 
                "element": "Al"
            }, 
            {
                "actualWeightPercent": "0.02", 
                "element": "Ti"
            }
        ], 
        "properties": [
            {
                "scalars": "1247.1", 
                "units": "MPa", 
                "name": "Yield strength, YS"
            }, 
            {
                "scalars": "1302.2", 
                "units": "MPa", 
                "name": "Ultimate tensile strength, UTS"
            }, 
            {
                "scalars": "17", 
                "units": "%", 
                "name": "Elongation"
            }, 
            {
                "scalars": "31.2", 
                "units": "J", 
                "name": "Charpy impact energy"
            }
        ]
    }, 
    {
        "category": "system.chemical", 
        "composition": [
            {
                "actualWeightPercent": "0.03", 
                "element": "C"
            }, 
            {
                "actualWeightPercent": "0.01", 
                "element": "Mn"
            }, 
            {
                "actualWeightPercent": "0.01", 
                "element": "Si"
            }, 
            {
                "actualWeightPercent": "12.49", 
                "element": "Cr"
            }, 
            {
                "actualWeightPercent": "8.31", 
                "element": "Ni"
            }, 
            {
                "actualWeightPercent": "2.21", 
                "element": "Mo"
            }, 
            {
                "actualWeightPercent": "0.01", 
                "element": "V"
            }, 
            {
                "actualWeightPercent": "0.01", 
                "element": "N"
            }, 
            {
                "actualWeightPercent": "0.01", 
                "element": "Nb"
            }, 
            {
                "actualWeightPercent": "0.01", 
                "element": "Co"
            }, 
            {
                "actualWeightPercent": "0", 
                "element": "W"
            }, 
            {
                "actualWeightPercent": "1.06", 
                "element": "Al"
            }, 
            {
                "actualWeightPercent": "0.09", 
                "element": "Ti"
            }
        ], 
        "properties": [
            {
                "scalars": "1357.3", 
                "units": "MPa", 
                "name": "Yield strength, YS"
            }, 
            {
                "scalars": "1398.7", 
                "units": "MPa", 
                "name": "Ultimate tensile strength, UTS"
            }, 
            {
                "scalars": "17", 
                "units": "%", 
                "name": "Elongation"
            }, 
            {
                "scalars": "88.1", 
                "units": "J", 
                "name": "Charpy impact energy"
            }
        ]
    }, 
    {
        "category": "system.chemical", 
        "composition": [
            {
                "actualWeightPercent": "0.03", 
                "element": "C"
            }, 
            {
                "actualWeightPercent": "0.01", 
                "element": "Mn"
            }, 
            {
                "actualWeightPercent": "0.01", 
                "element": "Si"
            }, 
            {
                "actualWeightPercent": "12.49", 
                "element": "Cr"
            }, 
            {
                "actualWeightPercent": "8.31", 
                "element": "Ni"
            }, 
            {
                "actualWeightPercent": "2.21", 
                "element": "Mo"
            }, 
            {
                "actualWeightPercent": "0.01", 
                "element": "V"
            }, 
            {
                "actualWeightPercent": "0.01", 
                "element": "N"
            }, 
            {
                "actualWeightPercent": "0.01", 
                "element": "Nb"
            }, 
            {
                "actualWeightPercent": "0.01", 
                "element": "Co"
            }, 
            {
                "actualWeightPercent": "0", 
                "element": "W"
            }, 
            {
                "actualWeightPercent": "1.06", 
                "element": "Al"
            }, 
            {
                "actualWeightPercent": "0.09", 
                "element": "Ti"
            }
        ], 
        "properties": [
            {
                "scalars": "1357.3", 
                "units": "MPa", 
                "name": "Yield strength, YS"
            }, 
            {
                "scalars": "1398.7", 
                "units": "MPa", 
                "name": "Ultimate tensile strength, UTS"
            }, 
            {
                "scalars": "17", 
                "units": "%", 
                "name": "Elongation"
            }, 
            {
                "scalars": "66.4", 
                "units": "J", 
                "name": "Charpy impact energy"
            }
        ]
    }, 
    {
        "category": "system.chemical", 
        "composition": [
            {
                "actualWeightPercent": "0.03", 
                "element": "C"
            }, 
            {
                "actualWeightPercent": "0.01", 
                "element": "Mn"
            }, 
            {
                "actualWeightPercent": "0.01", 
                "element": "Si"
            }, 
            {
                "actualWeightPercent": "12.49", 
                "element": "Cr"
            }, 
            {
                "actualWeightPercent": "8.31", 
                "element": "Ni"
            }, 
            {
                "actualWeightPercent": "2.21", 
                "element": "Mo"
            }, 
            {
                "actualWeightPercent": "0.01", 
                "element": "V"
            }, 
            {
                "actualWeightPercent": "0.01", 
                "element": "N"
            }, 
            {
                "actualWeightPercent": "0.01", 
                "element": "Nb"
            }, 
            {
                "actualWeightPercent": "0.01", 
                "element": "Co"
            }, 
            {
                "actualWeightPercent": "0", 
                "element": "W"
            }, 
            {
                "actualWeightPercent": "1.06", 
                "element": "Al"
            }, 
            {
                "actualWeightPercent": "0.09", 
                "element": "Ti"
            }
        ], 
        "properties": [
            {
                "scalars": "1357.3", 
                "units": "MPa", 
                "name": "Yield strength, YS"
            }, 
            {
                "scalars": "1398.7", 
                "units": "MPa", 
                "name": "Ultimate tensile strength, UTS"
            }, 
            {
                "scalars": "17", 
                "units": "%", 
                "name": "Elongation"
            }, 
            {
                "scalars": "40.7", 
                "units": "J", 
                "name": "Charpy impact energy"
            }
        ]
    }, 
    {
        "category": "system.chemical", 
        "composition": [
            {
                "actualWeightPercent": "0.03", 
                "element": "C"
            }, 
            {
                "actualWeightPercent": "0.01", 
                "element": "Mn"
            }, 
            {
                "actualWeightPercent": "0.01", 
                "element": "Si"
            }, 
            {
                "actualWeightPercent": "12.49", 
                "element": "Cr"
            }, 
            {
                "actualWeightPercent": "8.31", 
                "element": "Ni"
            }, 
            {
                "actualWeightPercent": "2.21", 
                "element": "Mo"
            }, 
            {
                "actualWeightPercent": "0.01", 
                "element": "V"
            }, 
            {
                "actualWeightPercent": "0.01", 
                "element": "N"
            }, 
            {
                "actualWeightPercent": "0.01", 
                "element": "Nb"
            }, 
            {
                "actualWeightPercent": "0.01", 
                "element": "Co"
            }, 
            {
                "actualWeightPercent": "0", 
                "element": "W"
            }, 
            {
                "actualWeightPercent": "1.06", 
                "element": "Al"
            }, 
            {
                "actualWeightPercent": "0.09", 
                "element": "Ti"
            }
        ], 
        "properties": [
            {
                "scalars": "1357.3", 
                "units": "MPa", 
                "name": "Yield strength, YS"
            }, 
            {
                "scalars": "1398.7", 
                "units": "MPa", 
                "name": "Ultimate tensile strength, UTS"
            }, 
            {
                "scalars": "17", 
                "units": "%", 
                "name": "Elongation"
            }, 
            {
                "scalars": "40.7", 
                "units": "J", 
                "name": "Charpy impact energy"
            }
        ]
    }, 
    {
        "category": "system.chemical", 
        "composition": [
            {
                "actualWeightPercent": "0.03", 
                "element": "C"
            }, 
            {
                "actualWeightPercent": "0.01", 
                "element": "Mn"
            }, 
            {
                "actualWeightPercent": "0.01", 
                "element": "Si"
            }, 
            {
                "actualWeightPercent": "12.49", 
                "element": "Cr"
            }, 
            {
                "actualWeightPercent": "8.31", 
                "element": "Ni"
            }, 
            {
                "actualWeightPercent": "2.21", 
                "element": "Mo"
            }, 
            {
                "actualWeightPercent": "0.01", 
                "element": "V"
            }, 
            {
                "actualWeightPercent": "0.01", 
                "element": "N"
            }, 
            {
                "actualWeightPercent": "0.01", 
                "element": "Nb"
            }, 
            {
                "actualWeightPercent": "0.01", 
                "element": "Co"
            }, 
            {
                "actualWeightPercent": "0", 
                "element": "W"
            }, 
            {
                "actualWeightPercent": "1.06", 
                "element": "Al"
            }, 
            {
                "actualWeightPercent": "0.09", 
                "element": "Ti"
            }
        ], 
        "properties": [
            {
                "scalars": "1309.1", 
                "units": "MPa", 
                "name": "Yield strength, YS"
            }, 
            {
                "scalars": "1364.2", 
                "units": "MPa", 
                "name": "Ultimate tensile strength, UTS"
            }, 
            {
                "scalars": "17", 
                "units": "%", 
                "name": "Elongation"
            }, 
            {
                "scalars": "65.1", 
                "units": "J", 
                "name": "Charpy impact energy"
            }
        ]
    }, 
    {
        "category": "system.chemical", 
        "composition": [
            {
                "actualWeightPercent": "0.03", 
                "element": "C"
            }, 
            {
                "actualWeightPercent": "0.01", 
                "element": "Mn"
            }, 
            {
                "actualWeightPercent": "0.01", 
                "element": "Si"
            }, 
            {
                "actualWeightPercent": "12.49", 
                "element": "Cr"
            }, 
            {
                "actualWeightPercent": "8.31", 
                "element": "Ni"
            }, 
            {
                "actualWeightPercent": "2.21", 
                "element": "Mo"
            }, 
            {
                "actualWeightPercent": "0.01", 
                "element": "V"
            }, 
            {
                "actualWeightPercent": "0.01", 
                "element": "N"
            }, 
            {
                "actualWeightPercent": "0.01", 
                "element": "Nb"
            }, 
            {
                "actualWeightPercent": "0.01", 
                "element": "Co"
            }, 
            {
                "actualWeightPercent": "0", 
                "element": "W"
            }, 
            {
                "actualWeightPercent": "1.06", 
                "element": "Al"
            }, 
            {
                "actualWeightPercent": "0.09", 
                "element": "Ti"
            }
        ], 
        "properties": [
            {
                "scalars": "1309.1", 
                "units": "MPa", 
                "name": "Yield strength, YS"
            }, 
            {
                "scalars": "1364.2", 
                "units": "MPa", 
                "name": "Ultimate tensile strength, UTS"
            }, 
            {
                "scalars": "17", 
                "units": "%", 
                "name": "Elongation"
            }, 
            {
                "scalars": "101.7", 
                "units": "J", 
                "name": "Charpy impact energy"
            }
        ]
    }, 
    {
        "category": "system.chemical", 
        "composition": [
            {
                "actualWeightPercent": "0.03", 
                "element": "C"
            }, 
            {
                "actualWeightPercent": "0.01", 
                "element": "Mn"
            }, 
            {
                "actualWeightPercent": "0.01", 
                "element": "Si"
            }, 
            {
                "actualWeightPercent": "12.49", 
                "element": "Cr"
            }, 
            {
                "actualWeightPercent": "8.31", 
                "element": "Ni"
            }, 
            {
                "actualWeightPercent": "2.21", 
                "element": "Mo"
            }, 
            {
                "actualWeightPercent": "0.01", 
                "element": "V"
            }, 
            {
                "actualWeightPercent": "0.01", 
                "element": "N"
            }, 
            {
                "actualWeightPercent": "0.01", 
                "element": "Nb"
            }, 
            {
                "actualWeightPercent": "0.01", 
                "element": "Co"
            }, 
            {
                "actualWeightPercent": "0", 
                "element": "W"
            }, 
            {
                "actualWeightPercent": "1.06", 
                "element": "Al"
            }, 
            {
                "actualWeightPercent": "0.09", 
                "element": "Ti"
            }
        ], 
        "properties": [
            {
                "scalars": "1309.1", 
                "units": "MPa", 
                "name": "Yield strength, YS"
            }, 
            {
                "scalars": "1364.2", 
                "units": "MPa", 
                "name": "Ultimate tensile strength, UTS"
            }, 
            {
                "scalars": "17", 
                "units": "%", 
                "name": "Elongation"
            }, 
            {
                "scalars": "40.7", 
                "units": "J", 
                "name": "Charpy impact energy"
            }
        ]
    }, 
    {
        "category": "system.chemical", 
        "composition": [
            {
                "actualWeightPercent": "0.03", 
                "element": "C"
            }, 
            {
                "actualWeightPercent": "0.01", 
                "element": "Mn"
            }, 
            {
                "actualWeightPercent": "0.01", 
                "element": "Si"
            }, 
            {
                "actualWeightPercent": "12.49", 
                "element": "Cr"
            }, 
            {
                "actualWeightPercent": "8.31", 
                "element": "Ni"
            }, 
            {
                "actualWeightPercent": "2.21", 
                "element": "Mo"
            }, 
            {
                "actualWeightPercent": "0.01", 
                "element": "V"
            }, 
            {
                "actualWeightPercent": "0.01", 
                "element": "N"
            }, 
            {
                "actualWeightPercent": "0.01", 
                "element": "Nb"
            }, 
            {
                "actualWeightPercent": "0.01", 
                "element": "Co"
            }, 
            {
                "actualWeightPercent": "0", 
                "element": "W"
            }, 
            {
                "actualWeightPercent": "1.06", 
                "element": "Al"
            }, 
            {
                "actualWeightPercent": "0.09", 
                "element": "Ti"
            }
        ], 
        "properties": [
            {
                "scalars": "1309.1", 
                "units": "MPa", 
                "name": "Yield strength, YS"
            }, 
            {
                "scalars": "1364.2", 
                "units": "MPa", 
                "name": "Ultimate tensile strength, UTS"
            }, 
            {
                "scalars": "17", 
                "units": "%", 
                "name": "Elongation"
            }, 
            {
                "scalars": "29.8", 
                "units": "J", 
                "name": "Charpy impact energy"
            }
        ]
    }, 
    {
        "category": "system.chemical", 
        "composition": [
            {
                "actualWeightPercent": "0.03", 
                "element": "C"
            }, 
            {
                "actualWeightPercent": "0.01", 
                "element": "Mn"
            }, 
            {
                "actualWeightPercent": "0.01", 
                "element": "Si"
            }, 
            {
                "actualWeightPercent": "12.51", 
                "element": "Cr"
            }, 
            {
                "actualWeightPercent": "8.28", 
                "element": "Ni"
            }, 
            {
                "actualWeightPercent": "2.2", 
                "element": "Mo"
            }, 
            {
                "actualWeightPercent": "0.01", 
                "element": "V"
            }, 
            {
                "actualWeightPercent": "0.01", 
                "element": "N"
            }, 
            {
                "actualWeightPercent": "0.01", 
                "element": "Nb"
