Repository: hackingmaterials/automatminer

automatminer is an automatic prediction engine for materials properties.
- **Website (including documentation):** <https://hackingmaterials.github.io/automatminer>
- **Help/Support:** <https://groups.google.com/forum/#!forum/matminer>
- **Source:** <https://github.com/hackingmaterials/automatminer>

File: matbench/data/sources/steel_strength.json (part 31 of 57)
[
            {
                "scalars": "66.4", 
                "units": "J", 
                "name": "Charpy impact energy"
            }
        ]
    }, 
    {
        "category": "system.chemical", 
        "composition": [
            {
                "actualWeightPercent": "0.03", 
                "element": "C"
            }, 
            {
                "actualWeightPercent": "0.01", 
                "element": "Mn"
            }, 
            {
                "actualWeightPercent": "0.01", 
                "element": "Si"
            }, 
            {
                "actualWeightPercent": "12.57", 
                "element": "Cr"
            }, 
            {
                "actualWeightPercent": "8.29", 
                "element": "Ni"
            }, 
            {
                "actualWeightPercent": "2.22", 
                "element": "Mo"
            }, 
            {
                "actualWeightPercent": "0.01", 
                "element": "V"
            }, 
            {
                "actualWeightPercent": "0.01", 
                "element": "N"
            }, 
            {
                "actualWeightPercent": "0.01", 
                "element": "Nb"
            }, 
            {
                "actualWeightPercent": "0.01", 
                "element": "Co"
            }, 
            {
                "actualWeightPercent": "0", 
                "element": "W"
            }, 
            {
                "actualWeightPercent": "1.05", 
                "element": "Al"
            }, 
            {
                "actualWeightPercent": "0.01", 
                "element": "Ti"
            }
        ], 
        "properties": [
            {
                "scalars": "1260.9", 
                "units": "MPa", 
                "name": "Yield strength, YS"
            }, 
            {
                "scalars": "1288.4", 
                "units": "MPa", 
                "name": "Ultimate tensile strength, UTS"
            }, 
            {
                "scalars": "17", 
                "units": "%", 
                "name": "Elongation"
            }, 
            {
                "scalars": "63.7", 
                "units": "J", 
                "name": "Charpy impact energy"
            }
        ]
    }, 
    {
        "category": "system.chemical", 
        "composition": [
            {
                "actualWeightPercent": "0.03", 
                "element": "C"
            }, 
            {
                "actualWeightPercent": "0.01", 
                "element": "Mn"
            }, 
            {
                "actualWeightPercent": "0.01", 
                "element": "Si"
            }, 
            {
                "actualWeightPercent": "12.57", 
                "element": "Cr"
            }, 
            {
                "actualWeightPercent": "8.29", 
                "element": "Ni"
            }, 
            {
                "actualWeightPercent": "2.22", 
                "element": "Mo"
            }, 
            {
                "actualWeightPercent": "0.01", 
                "element": "V"
            }, 
            {
                "actualWeightPercent": "0.01", 
                "element": "N"
            }, 
            {
                "actualWeightPercent": "0.01", 
                "element": "Nb"
            }, 
            {
                "actualWeightPercent": "0.01", 
                "element": "Co"
            }, 
            {
                "actualWeightPercent": "0", 
                "element": "W"
            }, 
            {
                "actualWeightPercent": "1.05", 
                "element": "Al"
            }, 
            {
                "actualWeightPercent": "0.01", 
                "element": "Ti"
            }
        ], 
        "properties": [
            {
                "scalars": "1260.9", 
                "units": "MPa", 
                "name": "Yield strength, YS"
            }, 
            {
                "scalars": "1288.4", 
                "units": "MPa", 
                "name": "Ultimate tensile strength, UTS"
            }, 
            {
                "scalars": "17", 
                "units": "%", 
                "name": "Elongation"
            }, 
            {
                "scalars": "47.5", 
                "units": "J", 
                "name": "Charpy impact energy"
            }
        ]
    }, 
    {
        "category": "system.chemical", 
        "composition": [
            {
                "actualWeightPercent": "0.03", 
                "element": "C"
            }, 
            {
                "actualWeightPercent": "0.01", 
                "element": "Mn"
            }, 
            {
                "actualWeightPercent": "0.01", 
                "element": "Si"
            }, 
            {
                "actualWeightPercent": "12.56", 
                "element": "Cr"
            }, 
            {
                "actualWeightPercent": "8.31", 
                "element": "Ni"
            }, 
            {
                "actualWeightPercent": "2.22", 
                "element": "Mo"
            }, 
            {
                "actualWeightPercent": "0.01", 
                "element": "V"
            }, 
            {
                "actualWeightPercent": "0", 
                "element": "N"
            }, 
            {
                "actualWeightPercent": "0.01", 
                "element": "Nb"
            }, 
            {
                "actualWeightPercent": "0.01", 
                "element": "Co"
            }, 
            {
                "actualWeightPercent": "0", 
                "element": "W"
            }, 
            {
                "actualWeightPercent": "1.02", 
                "element": "Al"
            }, 
            {
                "actualWeightPercent": "0.01", 
                "element": "Ti"
            }
        ], 
        "properties": [
            {
                "scalars": "1274.7", 
                "units": "MPa", 
                "name": "Yield strength, YS"
            }, 
            {
                "scalars": "16", 
                "units": "%", 
                "name": "Elongation"
            }, 
            {
                "scalars": "118", 
                "units": "J", 
                "name": "Charpy impact energy"
            }
        ]
    }, 
    {
        "category": "system.chemical", 
        "composition": [
            {
                "actualWeightPercent": "0.03", 
                "element": "C"
            }, 
            {
                "actualWeightPercent": "0.01", 
                "element": "Mn"
            }, 
            {
                "actualWeightPercent": "0.01", 
                "element": "Si"
            }, 
            {
                "actualWeightPercent": "12.56", 
                "element": "Cr"
            }, 
            {
                "actualWeightPercent": "8.31", 
                "element": "Ni"
            }, 
            {
                "actualWeightPercent": "2.22", 
                "element": "Mo"
            }, 
            {
                "actualWeightPercent": "0.01", 
                "element": "V"
            }, 
            {
                "actualWeightPercent": "0", 
                "element": "N"
            }, 
            {
                "actualWeightPercent": "0.01", 
                "element": "Nb"
            }, 
            {
                "actualWeightPercent": "0.01", 
                "element": "Co"
            }, 
            {
                "actualWeightPercent": "0", 
                "element": "W"
            }, 
            {
                "actualWeightPercent": "1.02", 
                "element": "Al"
            }, 
            {
                "actualWeightPercent": "0.01", 
                "element": "Ti"
            }
        ], 
        "properties": [
            {
                "scalars": "1274.7", 
                "units": "MPa", 
                "name": "Yield strength, YS"
            }, 
            {
                "scalars": "16", 
                "units": "%", 
                "name": "Elongation"
            }, 
            {
                "scalars": "99", 
                "units": "J", 
                "name": "Charpy impact energy"
            }
        ]
    }, 
    {
        "category": "system.chemical", 
        "composition": [
            {
                "actualWeightPercent": "0.03", 
                "element": "C"
            }, 
            {
                "actualWeightPercent": "0.01", 
                "element": "Mn"
            }, 
            {
                "actualWeightPercent": "0.01", 
                "element": "Si"
            }, 
            {
                "actualWeightPercent": "12.56", 
                "element": "Cr"
            }, 
            {
                "actualWeightPercent": "8.31", 
                "element": "Ni"
            }, 
            {
                "actualWeightPercent": "2.22", 
                "element": "Mo"
            }, 
            {
                "actualWeightPercent": "0.01", 
                "element": "V"
            }, 
            {
                "actualWeightPercent": "0", 
                "element": "N"
            }, 
            {
                "actualWeightPercent": "0.01", 
                "element": "Nb"
            }, 
            {
                "actualWeightPercent": "0.01", 
                "element": "Co"
            }, 
            {
                "actualWeightPercent": "0", 
                "element": "W"
            }, 
            {
                "actualWeightPercent": "1.02", 
                "element": "Al"
            }, 
            {
                "actualWeightPercent": "0.01", 
                "element": "Ti"
            }
        ], 
        "properties": [
            {
                "scalars": "1274.7", 
                "units": "MPa", 
                "name": "Yield strength, YS"
            }, 
            {
                "scalars": "16", 
                "units": "%", 
                "name": "Elongation"
            }, 
            {
                "scalars": "119.3", 
                "units": "J", 
                "name": "Charpy impact energy"
            }
        ]
    }, 
    {
        "category": "system.chemical", 
        "composition": [
            {
                "actualWeightPercent": "0.03", 
                "element": "C"
            }, 
            {
                "actualWeightPercent": "0.01", 
                "element": "Mn"
            }, 
            {
                "actualWeightPercent": "0.01", 
                "element": "Si"
            }, 
            {
                "actualWeightPercent": "12.56", 
                "element": "Cr"
            }, 
            {
                "actualWeightPercent": "8.31", 
                "element": "Ni"
            }, 
            {
                "actualWeightPercent": "2.22", 
                "element": "Mo"
            }, 
            {
                "actualWeightPercent": "0.01", 
                "element": "V"
            }, 
            {
                "actualWeightPercent": "0", 
                "element": "N"
            }, 
            {
                "actualWeightPercent": "0.01", 
                "element": "Nb"
            }, 
            {
                "actualWeightPercent": "0.01", 
                "element": "Co"
            }, 
            {
                "actualWeightPercent": "0", 
                "element": "W"
            }, 
            {
                "actualWeightPercent": "1.02", 
                "element": "Al"
            }, 
            {
                "actualWeightPercent": "0.01", 
                "element": "Ti"
            }
        ], 
        "properties": [
            {
                "scalars": "1274.7", 
                "units": "MPa", 
                "name": "Yield strength, YS"
            }, 
            {
                "scalars": "16", 
                "units": "%", 
                "name": "Elongation"
            }, 
            {
                "scalars": "88.1", 
                "units": "J", 
                "name": "Charpy impact energy"
            }
        ]
    }, 
    {
        "category": "system.chemical", 
        "composition": [
            {
                "actualWeightPercent": "0.03", 
                "element": "C"
            }, 
            {
                "actualWeightPercent": "0.01", 
                "element": "Mn"
            }, 
            {
                "actualWeightPercent": "0.01", 
                "element": "Si"
            }, 
            {
                "actualWeightPercent": "12.56", 
                "element": "Cr"
            }, 
            {
                "actualWeightPercent": "8.31", 
                "element": "Ni"
            }, 
            {
                "actualWeightPercent": "2.22", 
                "element": "Mo"
            }, 
            {
                "actualWeightPercent": "0.01", 
                "element": "V"
            }, 
            {
                "actualWeightPercent": "0", 
                "element": "N"
            }, 
            {
                "actualWeightPercent": "0.01", 
                "element": "Nb"
            }, 
            {
                "actualWeightPercent": "0.01", 
                "element": "Co"
            }, 
            {
                "actualWeightPercent": "0", 
                "element": "W"
            }, 
            {
                "actualWeightPercent": "1.02", 
                "element": "Al"
            }, 
            {
                "actualWeightPercent": "0.01", 
                "element": "Ti"
            }
        ], 
        "properties": [
            {
                "scalars": "1212.6", 
                "units": "MPa", 
                "name": "Yield strength, YS"
            }, 
            {
                "scalars": "1240.2", 
                "units": "MPa", 
                "name": "Ultimate tensile strength, UTS"
            }, 
            {
                "scalars": "17", 
                "units": "%", 
                "name": "Elongation"
            }, 
            {
                "scalars": "111.2", 
                "units": "J", 
                "name": "Charpy impact energy"
            }
        ]
    }, 
    {
        "category": "system.chemical", 
        "composition": [
            {
                "actualWeightPercent": "0.03", 
                "element": "C"
            }, 
            {
                "actualWeightPercent": "0.01", 
                "element": "Mn"
            }, 
            {
                "actualWeightPercent": "0.01", 
                "element": "Si"
            }, 
            {
                "actualWeightPercent": "12.56", 
                "element": "Cr"
            }, 
            {
                "actualWeightPercent": "8.31", 
                "element": "Ni"
            }, 
            {
                "actualWeightPercent": "2.22", 
                "element": "Mo"
            }, 
            {
                "actualWeightPercent": "0.01", 
                "element": "V"
            }, 
            {
                "actualWeightPercent": "0", 
                "element": "N"
            }, 
            {
                "actualWeightPercent": "0.01", 
                "element": "Nb"
            }, 
            {
                "actualWeightPercent": "0.01", 
                "element": "Co"
            }, 
            {
                "actualWeightPercent": "0", 
                "element": "W"
            }, 
            {
                "actualWeightPercent": "1.02", 
                "element": "Al"
            }, 
            {
                "actualWeightPercent": "0.01", 
                "element": "Ti"
            }
        ], 
        "properties": [
            {
                "scalars": "1212.6", 
                "units": "MPa", 
                "name": "Yield strength, YS"
            }, 
            {
                "scalars": "1240.2", 
                "units": "MPa", 
                "name": "Ultimate tensile strength, UTS"
            }, 
            {
                "scalars": "17", 
                "units": "%", 
                "name": "Elongation"
            }, 
            {
                "scalars": "101.7", 
                "units": "J", 
                "name": "Charpy impact energy"
            }
        ]
    }, 
    {
        "category": "system.chemical", 
        "composition": [
            {
                "actualWeightPercent": "0.03", 
                "element": "C"
            }, 
            {
                "actualWeightPercent": "0.01", 
                "element": "Mn"
            }, 
            {
                "actualWeightPercent": "0.01", 
                "element": "Si"
            }, 
            {
                "actualWeightPercent": "12.56", 
                "element": "Cr"
            }, 
            {
                "actualWeightPercent": "8.31", 
                "element": "Ni"
            }, 
            {
                "actualWeightPercent": "2.22", 
                "element": "Mo"
            }, 
            {
                "actualWeightPercent": "0.01", 
                "element": "V"
            }, 
            {
                "actualWeightPercent": "0", 
                "element": "N"
            }, 
            {
                "actualWeightPercent": "0.01", 
                "element": "Nb"
            }, 
            {
                "actualWeightPercent": "0.01", 
                "element": "Co"
            }, 
            {
                "actualWeightPercent": "0", 
                "element": "W"
            }, 
            {
                "actualWeightPercent": "1.02", 
                "element": "Al"
            }, 
            {
                "actualWeightPercent": "0.01", 
                "element": "Ti"
            }
        ], 
        "properties": [
            {
                "scalars": "1212.6", 
                "units": "MPa", 
                "name": "Yield strength, YS"
            }, 
            {
                "scalars": "1240.2", 
                "units": "MPa", 
                "name": "Ultimate tensile strength, UTS"
            }, 
            {
                "scalars": "17", 
                "units": "%", 
                "name": "Elongation"
            }, 
            {
                "scalars": "103", 
                "units": "J", 
                "name": "Charpy impact energy"
            }
        ]
    }, 
    {
        "category": "system.chemical", 
        "composition": [
            {
                "actualWeightPercent": "0.03", 
                "element": "C"
            }, 
            {
                "actualWeightPercent": "0.01", 
                "element": "Mn"
            }, 
            {
                "actualWeightPercent": "0.01", 
                "element": "Si"
            }, 
            {
                "actualWeightPercent": "12.56", 
                "element": "Cr"
            }, 
            {
                "actualWeightPercent": "8.31", 
                "element": "Ni"
            }, 
            {
                "actualWeightPercent": "2.22", 
                "element": "Mo"
            }, 
            {
                "actualWeightPercent": "0.01", 
                "element": "V"
            }, 
            {
                "actualWeightPercent": "0", 
                "element": "N"
            }, 
            {
                "actualWeightPercent": "0.01", 
                "element": "Nb"
            }, 
            {
                "actualWeightPercent": "0.01", 
                "element": "Co"
            }, 
            {
                "actualWeightPercent": "0", 
                "element": "W"
            }, 
            {
                "actualWeightPercent": "1.02", 
                "element": "Al"
            }, 
            {
                "actualWeightPercent": "0.01", 
                "element": "Ti"
            }
        ], 
        "properties": [
            {
                "scalars": "1212.6", 
                "units": "MPa", 
                "name": "Yield strength, YS"
            }, 
            {
                "scalars": "1240.2", 
                "units": "MPa", 
                "name": "Ultimate tensile strength, UTS"
            }, 
            {
                "scalars": "17", 
                "units": "%", 
                "name": "Elongation"
            }, 
            {
                "scalars": "88.1", 
                "units": "J", 
                "name": "Charpy impact energy"
            }
        ]
    }, 
    {
        "category": "system.chemical", 
        "composition": [
            {
                "actualWeightPercent": "0", 
                "element": "C"
            }, 
            {
                "actualWeightPercent": "0.01", 
                "element": "Mn"
            }, 
            {
                "actualWeightPercent": "0.01", 
                "element": "Si"
            }, 
            {
                "actualWeightPercent": "14.3", 
                "element": "Cr"
            }, 
            {
                "actualWeightPercent": "8.3", 
                "element": "Ni"
            }, 
            {
                "actualWeightPercent": "2.6", 
                "element": "Mo"
            }, 
            {
                "actualWeightPercent": "0.01", 
                "element": "V"
            }, 
            {
                "actualWeightPercent": "0", 
                "element": "N"
            }, 
            {
                "actualWeightPercent": "0.01", 
                "element": "Nb"
            }, 
            {
                "actualWeightPercent": "4.3", 
                "element": "Co"
            }, 
            {
                "actualWeightPercent": "0", 
                "element": "W"
            }, 
            {
                "actualWeightPercent": "0.1", 
                "element": "Al"
            }, 
            {
                "actualWeightPercent": "0.49", 
                "element": "Ti"
            }
        ], 
        "properties": [
            {
                "scalars": "1357.3", 
                "units": "MPa", 
                "conditions": [
                    {
                        "units": "$^{\\circ}$C", 
                        "scalars": "900", 
                        "name": "Temperature"
                    }
                ], 
                "name": "Yield strength, YS"
            }, 
            {
                "scalars": "1481.4", 
                "units": "MPa", 
                "conditions": [
                    {
                        "units": "$^{\\circ}$C", 
                        "scalars": "900", 
                        "name": "Temperature"
                    }
                ], 
                "name": "Ultimate tensile strength, UTS"
            }, 
            {
                "scalars": "104.4", 
                "units": "J", 
                "conditions": [
                    {
                        "units": "$^{\\circ}$C", 
                        "scalars": "900", 
                        "name": "Temperature"
                    }
                ], 
                "name": "Charpy impact energy"
            }
        ]
    }, 
    {
        "category": "system.chemical", 
        "composition": [
            {
                "actualWeightPercent": "0", 
                "element": "C"
            }, 
            {
                "actualWeightPercent": "0.01", 
                "element": "Mn"
            }, 
            {
                "actualWeightPercent": "0.01", 
                "element": "Si"
            }, 
            {
                "actualWeightPercent": "14.3", 
                "element": "Cr"
            }, 
            {
                "actualWeightPercent": "8.3", 
                "element": "Ni"
            }, 
            {
                "actualWeightPercent": "2.6", 
                "element": "Mo"
            }, 
            {
                "actualWeightPercent": "0.01", 
                "element": "V"
            }, 
            {
                "actualWeightPercent": "0", 
                "element": "N"
            }, 
            {
                "actualWeightPercent": "0.01", 
                "element": "Nb"
            }, 
            {
                "actualWeightPercent": "4.3", 
                "element": "Co"
            }, 
            {
                "actualWeightPercent": "0", 
                "element": "W"
            }, 
            {
                "actualWeightPercent": "0.1", 
                "element": "Al"
            }, 
            {
                "actualWeightPercent": "0.49", 
                "element": "Ti"
            }
        ], 
        "properties": [
            {
                "scalars": "1343.6", 
                "units": "MPa", 
                "conditions": [
                    {
                        "units": "$^{\\circ}$C", 
                        "scalars": "900", 
                        "name": "Temperature"
                    }
                ], 
                "name": "Yield strength, YS"
            }, 
            {
                "scalars": "1474.5", 
                "units": "MPa", 
                "conditions": [
                    {
                        "units": "$^{\\circ}$C", 
                        "scalars": "900", 
                        "name": "Temperature"
                    }
                ], 
                "name": "Ultimate tensile strength, UTS"
            }, 
            {
                "scalars": "118", 
                "units": "J", 
                "conditions": [
                    {
                        "units": "$^{\\circ}$C", 
                        "scalars": "900", 
                        "name": "Temperature"
                    }
                ], 
                "name": "Charpy impact energy"
            }
        ]
    }, 
    {
        "category": "system.chemical", 
        "composition": [
            {
                "actualWeightPercent": "0", 
                "element": "C"
            }, 
            {
                "actualWeightPercent": "0.01", 
                "element": "Mn"
            }, 
            {
                "actualWeightPercent": "0.01", 
                "element": "Si"
            }, 
            {
                "actualWeightPercent": "14.3", 
                "element": "Cr"
            }, 
            {
                "actualWeightPercent": "8.4", 
                "element": "Ni"
            }, 
            {
                "actualWeightPercent": "2.5", 
                "element": "Mo"
            }, 
            {
                "actualWeightPercent": "0.01", 
                "element": "V"
            }, 
            {
                "actualWeightPercent": "0", 
                "element": "N"
            }, 
            {
                "actualWeightPercent": "0.01", 
                "element": "Nb"
            }, 
            {
                "actualWeightPercent": "4.3", 
                "element": "Co"
            }, 
            {
                "actualWeightPercent": "0", 
                "element": "W"
            }, 
            {
                "actualWeightPercent": "0.12", 
                "element": "Al"
            }, 
            {
                "actualWeightPercent": "0.47", 
                "element": "Ti"
            }
        ], 
        "properties": [
            {
                "scalars": "1274.7", 
                "units": "MPa", 
                "conditions": [
                    {
                        "units": "$^{\\circ}$C", 
                        "scalars": "900", 
                        "name": "Temperature"
                    }
                ], 
                "name": "Yield strength, YS"
            }, 
            {
                "scalars": "1343.6", 
                "units": "MPa", 
                "conditions": [
                    {
                        "units": "$^{\\circ}$C", 
                        "scalars": "900", 
                        "name": "Temperature"
                    }
                ], 
                "name": "Ultimate tensile strength, UTS"
            }, 
            {
                "scalars": "184.4", 
                "units": "J", 
                "conditions": [
                    {
                        "units": "$^{\\circ}$C", 
                        "scalars": "900", 
                        "name": "Temperature"
                    }
                ], 
                "name": "Charpy impact energy"
            }
        ]
    }, 
    {
        "category": "system.chemical", 
        "composition": [
            {
                "actualWeightPercent": "0", 
                "element": "C"
            }, 
            {
                "actualWeightPercent": "0.01", 
                "element": "Mn"
            }, 
            {
                "actualWeightPercent": "0.01", 
                "element": "Si"
            }, 
            {
                "actualWeightPercent": "14.3", 
                "element": "Cr"
            }, 
            {
                "actualWeightPercent": "8.4", 
                "element": "Ni"
            }, 
            {
                "actualWeightPercent": "2.5", 
                "element": "Mo"
            }, 
            {
                "actualWeightPercent": "0.01", 
                "element": "V"
            }, 
            {
                "actualWeightPercent": "0", 
                "element": "N"
            }, 
            {
                "actualWeightPercent": "0.01", 
                "element": "Nb"
            }, 
            {
                "actualWeightPercent": "4.3", 
                "element": "Co"
            }, 
            {
                "actualWeightPercent": "0", 
                "element": "W"
            }, 
            {
                "actualWeightPercent": "0.12", 
                "element": "Al"
            }, 
            {
                "actualWeightPercent": "0.47", 
                "element": "Ti"
            }
        ], 
        "properties": [
            {
                "scalars": "1274.7", 
                "units": "MPa", 
                "conditions": [
                    {
                        "units": "$^{\\circ}$C", 
                        "scalars": "900", 
                        "name": "Temperature"
                    }
                ], 
                "name": "Yield strength, YS"
            }, 
            {
                "scalars": "1350.4", 
                "units": "MPa", 
                "conditions": [
                    {
                        "units": "$^{\\circ}$C", 
                        "scalars": "900", 
                        "name": "Temperature"
                    }
                ], 
                "name": "Ultimate tensile strength, UTS"
            }, 
            {
                "scalars": "176.3", 
                "units": "J", 
                "conditions": [
                    {
                        "units": "$^{\\circ}$C", 
                        "scalars": "900", 
                        "name": "Temperature"
                    }
                ], 
                "name": "Charpy impact energy"
            }
        ]
    }, 
    {
        "category": "system.chemical", 
        "composition": [
            {
                "actualWeightPercent": "0", 
                "element": "C"
            }, 
            {
                "actualWeightPercent": "0.01", 
                "element": "Mn"
            }, 
            {
                "actualWeightPercent": "0.01", 
                "element": "Si"
            }, 
            {
                "actualWeightPercent": "11.85", 
                "element": "Cr"
            }, 
            {
                "actualWeightPercent": "10.25", 
                "element": "Ni"
            }, 
            {
                "actualWeightPercent": "1.47", 
                "element": "Mo"
            }, 
            {
                "actualWeightPercent": "0.01", 
                "element": "V"
            }, 
            {
                "actualWeightPercent": "0", 
                "element": "N"
            }, 
            {
                "actualWeightPercent": "0.01", 
                "element": "Nb"
            }, 
            {
                "actualWeightPercent": "7.48", 
                "element": "Co"
            }, 
            {
                "actualWeightPercent": "0", 
                "element": "W"
            }, 
            {
                "actualWeightPercent": "0.43", 
                "element": "Al"
            }, 
            {
                "actualWeightPercent": "0.56", 
                "element": "Ti"
            }
        ], 
        "properties": [
            {
                "scalars": "1688.1", 
                "units": "MPa", 
                "conditions": [
                    {
                        "units": "$^{\\circ}$C", 
                        "scalars": "900", 
                        "name": "Temperature"
                    }
                ], 
                "name": "Yield strength, YS"
            }, 
            {
                "scalars": "1763.8", 
                "units": "MPa", 
                "conditions": [
                    {
                        "units": "$^{\\circ}$C", 
                        "scalars": "900", 
                        "name": "Temperature"
                    }
                ], 
                "name": "Ultimate tensile strength, UTS"
            }, 
            {
                "scalars": "51.5", 
                "units": "J", 
                "conditions": [
                    {
                        "units": "$^{\\circ}$C", 
                        "scalars": "900", 
                        "name": "Temperature"
                    }
                ], 
                "name": "Charpy impact energy"
            }
        ]
    }, 
    {
        "category": "system.chemical", 
        "composition": [
            {
                "actualWeightPercent": "0", 
                "element": "C"
            }, 
            {
                "actualWeightPercent": "0.01", 
                "element": "Mn"
            }, 
            {
                "actualWeightPercent": "0.01", 
                "element": "Si"
            }, 
            {
                "actualWeightPercent": "11.85", 
                "element": "Cr"
            }, 
            {
                "actualWeightPercent": "10.25", 
                "element": "Ni"
            }, 
            {
                "actualWeightPercent": "1.47", 
                "element": "Mo"
            }, 
            {
                "actualWeightPercent": "0.01", 
                "element": "V"
            }, 
            {
                "actualWeightPercent": "0", 
                "element": "N"
            }, 
            {
                "actualWeightPercent": "0.01", 
                "element": "Nb"
            }, 
            {
                "actualWeightPercent": "7.48", 
                "element": "Co"
            }, 
            {
                "actualWeightPercent": "0", 
                "element": "W"
            }, 
            {
                "actualWeightPercent": "0.43", 
                "element": "Al"
            }, 
            {
                "actualWeightPercent": "0.56", 
                "element": "Ti"
            }
        ], 
        "properties": [
            {
                "scalars": "1522.7", 
                "units": "MPa", 
                "conditions": [
                    {
                        "units": "$^{\\circ}$C", 
                        "scalars": "900", 
                        "name": "Temperature"
                    }
                ], 
                "name": "Yield strength, YS"
            }, 
            {
                "scalars": "1591.6", 
                "units": "MPa", 
                "conditions": [
                    {
                        "units": "$^{\\circ}$C", 
                        "scalars": "900", 
                        "name": "Temperature"
                    }
                ], 
                "name": "Ultimate tensile strength, UTS"
            }, 
            {
                "scalars": "77.3", 
                "units": "J", 
                "conditions": [
                    {
                        "units": "$^{\\circ}$C", 
                        "scalars": "900", 
                        "name": "Temperature"
                    }
                ], 
                "name": "Charpy impact energy"
            }
        ]
    }, 
    {
        "category": "system.chemical", 
        "composition": [
            {
                "actualWeightPercent": "0", 
                "element": "C"
            }, 
            {
                "actualWeightPercent": "0.01", 
                "element": "Mn"
            }, 
            {
                "actualWeightPercent": "0.01", 
                "element": "Si"
            }, 
            {
                "actualWeightPercent": "11.85", 
                "element": "Cr"
            }, 
            {
                "actualWeightPercent": "10.25", 
                "element": "Ni"
            }, 
            {
                "actualWeightPercent": "1.47", 
                "element": "Mo"
            }, 
            {
                "actualWeightPercent": "0.01", 
                "element": "V"
            }, 
            {
                "actualWeightPercent": "0", 
                "element": "N"
            }, 
            {
                "actualWeightPercent": "0.01", 
                "element": "Nb"
            }, 
            {
                "actualWeightPercent": "7.48", 
                "element": "Co"
            }, 
            {
                "actualWeightPercent": "0", 
                "element": "W"
            }, 
            {
                "actualWeightPercent": "0.43", 
                "element": "Al"
            }, 
            {
                "actualWeightPercent": "0.56", 
                "element": "Ti"
            }
        ], 
        "properties": [
            {
                "scalars": "1508.9", 
                "units": "MPa", 
                "conditions": [
                    {
                        "units": "$^{\\circ}$C", 
                        "scalars": "900", 
                        "name": "Temperature"
                    }
                ], 
                "name": "Yield strength, YS"
            }, 
            {
                "scalars": "1584.7", 
                "units": "MPa", 
                "conditions": [
                    {
                        "units": "$^{\\circ}$C", 
                        "scalars": "900", 
                        "name": "Temperature"
                    }
                ], 
                "name": "Ultimate tensile strength, UTS"
            }, 
            {
                "scalars": "75.9", 
                "units": "J", 
                "conditions": [
                    {
                        "units": "$^{\\circ}$C", 
                        "scalars": "900", 
                        "name": "Temperature"
                    }
                ], 
                "name": "Charpy impact energy"
            }
        ]
    }, 
    {
        "category": "system.chemical", 
        "composition": [
            {
                "actualWeightPercent": "0", 
                "element": "C"
            }, 
            {
                "actualWeightPercent": "0.01", 
                "element": "Mn"
            }, 
            {
                "actualWeightPercent": "0.01", 
                "element": "Si"
            }, 
            {
