Repository: hackingmaterials/automatminer

automatminer is an automatic prediction engine for materials properties.
- **Website (including documentation):** <https://hackingmaterials.github.io/automatminer>
- **Help/Support:** <https://groups.google.com/forum/#!forum/matminer>
- **Source:** <https://github.com/hackingmaterials/automatminer>

File: matbench/data/sources/steel_strength.json (part 32 of 57)
[
                "actualWeightPercent": "11.85", 
                "element": "Cr"
            }, 
            {
                "actualWeightPercent": "10.25", 
                "element": "Ni"
            }, 
            {
                "actualWeightPercent": "1.47", 
                "element": "Mo"
            }, 
            {
                "actualWeightPercent": "0.01", 
                "element": "V"
            }, 
            {
                "actualWeightPercent": "0", 
                "element": "N"
            }, 
            {
                "actualWeightPercent": "0.01", 
                "element": "Nb"
            }, 
            {
                "actualWeightPercent": "7.48", 
                "element": "Co"
            }, 
            {
                "actualWeightPercent": "0", 
                "element": "W"
            }, 
            {
                "actualWeightPercent": "0.43", 
                "element": "Al"
            }, 
            {
                "actualWeightPercent": "0.56", 
                "element": "Ti"
            }
        ], 
        "properties": [
            {
                "scalars": "1612.3", 
                "units": "MPa", 
                "conditions": [
                    {
                        "units": "$^{\\circ}$C", 
                        "scalars": "900", 
                        "name": "Temperature"
                    }
                ], 
                "name": "Yield strength, YS"
            }, 
            {
                "scalars": "1701.8", 
                "units": "MPa", 
                "conditions": [
                    {
                        "units": "$^{\\circ}$C", 
                        "scalars": "900", 
                        "name": "Temperature"
                    }
                ], 
                "name": "Ultimate tensile strength, UTS"
            }, 
            {
                "scalars": "54.2", 
                "units": "J", 
                "conditions": [
                    {
                        "units": "$^{\\circ}$C", 
                        "scalars": "900", 
                        "name": "Temperature"
                    }
                ], 
                "name": "Charpy impact energy"
            }
        ]
    }, 
    {
        "category": "system.chemical", 
        "composition": [
            {
                "actualWeightPercent": "0", 
                "element": "C"
            }, 
            {
                "actualWeightPercent": "0.01", 
                "element": "Mn"
            }, 
            {
                "actualWeightPercent": "0.01", 
                "element": "Si"
            }, 
            {
                "actualWeightPercent": "11.85", 
                "element": "Cr"
            }, 
            {
                "actualWeightPercent": "10.25", 
                "element": "Ni"
            }, 
            {
                "actualWeightPercent": "1.47", 
                "element": "Mo"
            }, 
            {
                "actualWeightPercent": "0.01", 
                "element": "V"
            }, 
            {
                "actualWeightPercent": "0", 
                "element": "N"
            }, 
            {
                "actualWeightPercent": "0.01", 
                "element": "Nb"
            }, 
            {
                "actualWeightPercent": "7.48", 
                "element": "Co"
            }, 
            {
                "actualWeightPercent": "0", 
                "element": "W"
            }, 
            {
                "actualWeightPercent": "0.43", 
                "element": "Al"
            }, 
            {
                "actualWeightPercent": "0.56", 
                "element": "Ti"
            }
        ], 
        "properties": [
            {
                "scalars": "1543.4", 
                "units": "MPa", 
                "conditions": [
                    {
                        "units": "$^{\\circ}$C", 
                        "scalars": "900", 
                        "name": "Temperature"
                    }
                ], 
                "name": "Yield strength, YS"
            }, 
            {
                "scalars": "1632.9", 
                "units": "MPa", 
                "conditions": [
                    {
                        "units": "$^{\\circ}$C", 
                        "scalars": "900", 
                        "name": "Temperature"
                    }
                ], 
                "name": "Ultimate tensile strength, UTS"
            }, 
            {
                "scalars": "69.1", 
                "units": "J", 
                "conditions": [
                    {
                        "units": "$^{\\circ}$C", 
                        "scalars": "900", 
                        "name": "Temperature"
                    }
                ], 
                "name": "Charpy impact energy"
            }
        ]
    }, 
    {
        "category": "system.chemical", 
        "composition": [
            {
                "actualWeightPercent": "0", 
                "element": "C"
            }, 
            {
                "actualWeightPercent": "0.01", 
                "element": "Mn"
            }, 
            {
                "actualWeightPercent": "0.01", 
                "element": "Si"
            }, 
            {
                "actualWeightPercent": "11.85", 
                "element": "Cr"
            }, 
            {
                "actualWeightPercent": "10.25", 
                "element": "Ni"
            }, 
            {
                "actualWeightPercent": "1.47", 
                "element": "Mo"
            }, 
            {
                "actualWeightPercent": "0.01", 
                "element": "V"
            }, 
            {
                "actualWeightPercent": "0", 
                "element": "N"
            }, 
            {
                "actualWeightPercent": "0.01", 
                "element": "Nb"
            }, 
            {
                "actualWeightPercent": "7.48", 
                "element": "Co"
            }, 
            {
                "actualWeightPercent": "0", 
                "element": "W"
            }, 
            {
                "actualWeightPercent": "0.43", 
                "element": "Al"
            }, 
            {
                "actualWeightPercent": "0.56", 
                "element": "Ti"
            }
        ], 
        "properties": [
            {
                "scalars": "1653.6", 
                "units": "MPa", 
                "conditions": [
                    {
                        "units": "$^{\\circ}$C", 
                        "scalars": "900", 
                        "name": "Temperature"
                    }
                ], 
                "name": "Yield strength, YS"
            }, 
            {
                "scalars": "1750.1", 
                "units": "MPa", 
                "conditions": [
                    {
                        "units": "$^{\\circ}$C", 
                        "scalars": "900", 
                        "name": "Temperature"
                    }
                ], 
                "name": "Ultimate tensile strength, UTS"
            }, 
            {
                "scalars": "44.7", 
                "units": "J", 
                "conditions": [
                    {
                        "units": "$^{\\circ}$C", 
                        "scalars": "900", 
                        "name": "Temperature"
                    }
                ], 
                "name": "Charpy impact energy"
            }
        ]
    }, 
    {
        "category": "system.chemical", 
        "composition": [
            {
                "actualWeightPercent": "0", 
                "element": "C"
            }, 
            {
                "actualWeightPercent": "0.01", 
                "element": "Mn"
            }, 
            {
                "actualWeightPercent": "0.01", 
                "element": "Si"
            }, 
            {
                "actualWeightPercent": "11.85", 
                "element": "Cr"
            }, 
            {
                "actualWeightPercent": "10.25", 
                "element": "Ni"
            }, 
            {
                "actualWeightPercent": "1.47", 
                "element": "Mo"
            }, 
            {
                "actualWeightPercent": "0.01", 
                "element": "V"
            }, 
            {
                "actualWeightPercent": "0", 
                "element": "N"
            }, 
            {
                "actualWeightPercent": "0.01", 
                "element": "Nb"
            }, 
            {
                "actualWeightPercent": "7.48", 
                "element": "Co"
            }, 
            {
                "actualWeightPercent": "0", 
                "element": "W"
            }, 
            {
                "actualWeightPercent": "0.43", 
                "element": "Al"
            }, 
            {
                "actualWeightPercent": "0.56", 
                "element": "Ti"
            }
        ], 
        "properties": [
            {
                "scalars": "1577.8", 
                "units": "MPa", 
                "conditions": [
                    {
                        "units": "$^{\\circ}$C", 
                        "scalars": "900", 
                        "name": "Temperature"
                    }
                ], 
                "name": "Yield strength, YS"
            }, 
            {
                "scalars": "1674.3", 
                "units": "MPa", 
                "conditions": [
                    {
                        "units": "$^{\\circ}$C", 
                        "scalars": "900", 
                        "name": "Temperature"
                    }
                ], 
                "name": "Ultimate tensile strength, UTS"
            }, 
            {
                "scalars": "55.6", 
                "units": "J", 
                "conditions": [
                    {
                        "units": "$^{\\circ}$C", 
                        "scalars": "900", 
                        "name": "Temperature"
                    }
                ], 
                "name": "Charpy impact energy"
            }
        ]
    }, 
    {
        "category": "system.chemical", 
        "composition": [
            {
                "actualWeightPercent": "0", 
                "element": "C"
            }, 
            {
                "actualWeightPercent": "0.01", 
                "element": "Mn"
            }, 
            {
                "actualWeightPercent": "0.01", 
                "element": "Si"
            }, 
            {
                "actualWeightPercent": "11.11", 
                "element": "Cr"
            }, 
            {
                "actualWeightPercent": "10", 
                "element": "Ni"
            }, 
            {
                "actualWeightPercent": "1.23", 
                "element": "Mo"
            }, 
            {
                "actualWeightPercent": "0.01", 
                "element": "V"
            }, 
            {
                "actualWeightPercent": "0", 
                "element": "N"
            }, 
            {
                "actualWeightPercent": "0.01", 
                "element": "Nb"
            }, 
            {
                "actualWeightPercent": "7.51", 
                "element": "Co"
            }, 
            {
                "actualWeightPercent": "0.28", 
                "element": "W"
            }, 
            {
                "actualWeightPercent": "0.57", 
                "element": "Al"
            }, 
            {
                "actualWeightPercent": "0.59", 
                "element": "Ti"
            }
        ], 
        "properties": [
            {
                "scalars": "1722.5", 
                "units": "MPa", 
                "conditions": [
                    {
                        "units": "$^{\\circ}$C", 
                        "scalars": "900", 
                        "name": "Temperature"
                    }
                ], 
                "name": "Yield strength, YS"
            }, 
            {
                "scalars": "1805.2", 
                "units": "MPa", 
                "conditions": [
                    {
                        "units": "$^{\\circ}$C", 
                        "scalars": "900", 
                        "name": "Temperature"
                    }
                ], 
                "name": "Ultimate tensile strength, UTS"
            }, 
            {
                "scalars": "40.7", 
                "units": "J", 
                "conditions": [
                    {
                        "units": "$^{\\circ}$C", 
                        "scalars": "900", 
                        "name": "Temperature"
                    }
                ], 
                "name": "Charpy impact energy"
            }
        ]
    }, 
    {
        "category": "system.chemical", 
        "composition": [
            {
                "actualWeightPercent": "0", 
                "element": "C"
            }, 
            {
                "actualWeightPercent": "0.01", 
                "element": "Mn"
            }, 
            {
                "actualWeightPercent": "0.01", 
                "element": "Si"
            }, 
            {
                "actualWeightPercent": "11.11", 
                "element": "Cr"
            }, 
            {
                "actualWeightPercent": "10", 
                "element": "Ni"
            }, 
            {
                "actualWeightPercent": "1.23", 
                "element": "Mo"
            }, 
            {
                "actualWeightPercent": "0.01", 
                "element": "V"
            }, 
            {
                "actualWeightPercent": "0", 
                "element": "N"
            }, 
            {
                "actualWeightPercent": "0.01", 
                "element": "Nb"
            }, 
            {
                "actualWeightPercent": "7.51", 
                "element": "Co"
            }, 
            {
                "actualWeightPercent": "0.28", 
                "element": "W"
            }, 
            {
                "actualWeightPercent": "0.57", 
                "element": "Al"
            }, 
            {
                "actualWeightPercent": "0.59", 
                "element": "Ti"
            }
        ], 
        "properties": [
            {
                "scalars": "1757", 
                "units": "MPa", 
                "conditions": [
                    {
                        "units": "$^{\\circ}$C", 
                        "scalars": "900", 
                        "name": "Temperature"
                    }
                ], 
                "name": "Yield strength, YS"
            }, 
            {
                "scalars": "1846.5", 
                "units": "MPa", 
                "conditions": [
                    {
                        "units": "$^{\\circ}$C", 
                        "scalars": "900", 
                        "name": "Temperature"
                    }
                ], 
                "name": "Ultimate tensile strength, UTS"
            }, 
            {
                "scalars": "21.7", 
                "units": "J", 
                "conditions": [
                    {
                        "units": "$^{\\circ}$C", 
                        "scalars": "900", 
                        "name": "Temperature"
                    }
                ], 
                "name": "Charpy impact energy"
            }
        ]
    }, 
    {
        "category": "system.chemical", 
        "composition": [
            {
                "actualWeightPercent": "0", 
                "element": "C"
            }, 
            {
                "actualWeightPercent": "0.01", 
                "element": "Mn"
            }, 
            {
                "actualWeightPercent": "0.01", 
                "element": "Si"
            }, 
            {
                "actualWeightPercent": "11.11", 
                "element": "Cr"
            }, 
            {
                "actualWeightPercent": "10", 
                "element": "Ni"
            }, 
            {
                "actualWeightPercent": "1.23", 
                "element": "Mo"
            }, 
            {
                "actualWeightPercent": "0.01", 
                "element": "V"
            }, 
            {
                "actualWeightPercent": "0", 
                "element": "N"
            }, 
            {
                "actualWeightPercent": "0.01", 
                "element": "Nb"
            }, 
            {
                "actualWeightPercent": "7.51", 
                "element": "Co"
            }, 
            {
                "actualWeightPercent": "0.28", 
                "element": "W"
            }, 
            {
                "actualWeightPercent": "0.57", 
                "element": "Al"
            }, 
            {
                "actualWeightPercent": "0.59", 
                "element": "Ti"
            }
        ], 
        "properties": [
            {
                "scalars": "1743.2", 
                "units": "MPa", 
                "conditions": [
                    {
                        "units": "$^{\\circ}$C", 
                        "scalars": "900", 
                        "name": "Temperature"
                    }
                ], 
                "name": "Yield strength, YS"
            }, 
            {
                "scalars": "1832.7", 
                "units": "MPa", 
                "conditions": [
                    {
                        "units": "$^{\\circ}$C", 
                        "scalars": "900", 
                        "name": "Temperature"
                    }
                ], 
                "name": "Ultimate tensile strength, UTS"
            }, 
            {
                "scalars": "16.3", 
                "units": "J", 
                "conditions": [
                    {
                        "units": "$^{\\circ}$C", 
                        "scalars": "900", 
                        "name": "Temperature"
                    }
                ], 
                "name": "Charpy impact energy"
            }
        ]
    }, 
    {
        "category": "system.chemical", 
        "composition": [
            {
                "actualWeightPercent": "0", 
                "element": "C"
            }, 
            {
                "actualWeightPercent": "0.01", 
                "element": "Mn"
            }, 
            {
                "actualWeightPercent": "0.01", 
                "element": "Si"
            }, 
            {
                "actualWeightPercent": "11.11", 
                "element": "Cr"
            }, 
            {
                "actualWeightPercent": "10", 
                "element": "Ni"
            }, 
            {
                "actualWeightPercent": "1.23", 
                "element": "Mo"
            }, 
            {
                "actualWeightPercent": "0.01", 
                "element": "V"
            }, 
            {
                "actualWeightPercent": "0", 
                "element": "N"
            }, 
            {
                "actualWeightPercent": "0.01", 
                "element": "Nb"
            }, 
            {
                "actualWeightPercent": "7.51", 
                "element": "Co"
            }, 
            {
                "actualWeightPercent": "0.28", 
                "element": "W"
            }, 
            {
                "actualWeightPercent": "0.57", 
                "element": "Al"
            }, 
            {
                "actualWeightPercent": "0.59", 
                "element": "Ti"
            }
        ], 
        "properties": [
            {
                "scalars": "1694.9", 
                "units": "MPa", 
                "conditions": [
                    {
                        "units": "$^{\\circ}$C", 
                        "scalars": "900", 
                        "name": "Temperature"
                    }
                ], 
                "name": "Yield strength, YS"
            }, 
            {
                "scalars": "1784.5", 
                "units": "MPa", 
                "conditions": [
                    {
                        "units": "$^{\\circ}$C", 
                        "scalars": "900", 
                        "name": "Temperature"
                    }
                ], 
                "name": "Ultimate tensile strength, UTS"
            }, 
            {
                "scalars": "39.3", 
                "units": "J", 
                "conditions": [
                    {
                        "units": "$^{\\circ}$C", 
                        "scalars": "900", 
                        "name": "Temperature"
                    }
                ], 
                "name": "Charpy impact energy"
            }
        ]
    }, 
    {
        "category": "system.chemical", 
        "composition": [
            {
                "actualWeightPercent": "0.01", 
                "element": "C"
            }, 
            {
                "actualWeightPercent": "0.01", 
                "element": "Mn"
            }, 
            {
                "actualWeightPercent": "0.01", 
                "element": "Si"
            }, 
            {
                "actualWeightPercent": "7.74", 
                "element": "Cr"
            }, 
            {
                "actualWeightPercent": "11.91", 
                "element": "Ni"
            }, 
            {
                "actualWeightPercent": "0.98", 
                "element": "Mo"
            }, 
            {
                "actualWeightPercent": "0.01", 
                "element": "V"
            }, 
            {
                "actualWeightPercent": "0", 
                "element": "N"
            }, 
            {
                "actualWeightPercent": "0.01", 
                "element": "Nb"
            }, 
            {
                "actualWeightPercent": "9.95", 
                "element": "Co"
            }, 
            {
                "actualWeightPercent": "0", 
                "element": "W"
            }, 
            {
                "actualWeightPercent": "0.27", 
                "element": "Al"
            }, 
            {
                "actualWeightPercent": "0.71", 
                "element": "Ti"
            }
        ], 
        "properties": [
            {
                "scalars": "1853.4", 
                "units": "MPa", 
                "conditions": [
                    {
                        "units": "$^{\\circ}$C", 
                        "scalars": "900", 
                        "name": "Temperature"
                    }
                ], 
                "name": "Yield strength, YS"
            }, 
            {
                "scalars": "1922.3", 
                "units": "MPa", 
                "conditions": [
                    {
                        "units": "$^{\\circ}$C", 
                        "scalars": "900", 
                        "name": "Temperature"
                    }
                ], 
                "name": "Ultimate tensile strength, UTS"
            }, 
            {
                "scalars": "9.5", 
                "units": "J", 
                "conditions": [
                    {
                        "units": "$^{\\circ}$C", 
                        "scalars": "900", 
                        "name": "Temperature"
                    }
                ], 
                "name": "Charpy impact energy"
            }
        ]
    }, 
    {
        "category": "system.chemical", 
        "composition": [
            {
                "actualWeightPercent": "0.01", 
                "element": "C"
            }, 
            {
                "actualWeightPercent": "0.01", 
                "element": "Mn"
            }, 
            {
                "actualWeightPercent": "0.01", 
                "element": "Si"
            }, 
            {
                "actualWeightPercent": "7.74", 
                "element": "Cr"
            }, 
            {
                "actualWeightPercent": "11.91", 
                "element": "Ni"
            }, 
            {
                "actualWeightPercent": "0.98", 
                "element": "Mo"
            }, 
            {
                "actualWeightPercent": "0.01", 
                "element": "V"
            }, 
            {
                "actualWeightPercent": "0", 
                "element": "N"
            }, 
            {
                "actualWeightPercent": "0.01", 
                "element": "Nb"
            }, 
            {
                "actualWeightPercent": "9.95", 
                "element": "Co"
            }, 
            {
                "actualWeightPercent": "0", 
                "element": "W"
            }, 
            {
                "actualWeightPercent": "0.27", 
                "element": "Al"
            }, 
            {
                "actualWeightPercent": "0.71", 
                "element": "Ti"
            }
        ], 
        "properties": [
            {
                "scalars": "1825.9", 
                "units": "MPa", 
                "conditions": [
                    {
                        "units": "$^{\\circ}$C", 
                        "scalars": "900", 
                        "name": "Temperature"
                    }
                ], 
                "name": "Yield strength, YS"
            }, 
            {
                "scalars": "1894.8", 
                "units": "MPa", 
                "conditions": [
                    {
                        "units": "$^{\\circ}$C", 
                        "scalars": "900", 
                        "name": "Temperature"
                    }
                ], 
                "name": "Ultimate tensile strength, UTS"
            }, 
            {
                "scalars": "10.8", 
                "units": "J", 
                "conditions": [
                    {
                        "units": "$^{\\circ}$C", 
                        "scalars": "900", 
                        "name": "Temperature"
                    }
                ], 
                "name": "Charpy impact energy"
            }
        ]
    }, 
    {
        "category": "system.chemical", 
        "composition": [
            {
                "actualWeightPercent": "0.01", 
                "element": "C"
            }, 
            {
                "actualWeightPercent": "0.01", 
                "element": "Mn"
            }, 
            {
                "actualWeightPercent": "0.01", 
                "element": "Si"
            }, 
            {
                "actualWeightPercent": "7.74", 
                "element": "Cr"
            }, 
            {
                "actualWeightPercent": "11.91", 
                "element": "Ni"
            }, 
            {
                "actualWeightPercent": "0.98", 
                "element": "Mo"
            }, 
            {
                "actualWeightPercent": "0.01", 
                "element": "V"
            }, 
            {
                "actualWeightPercent": "0", 
                "element": "N"
            }, 
            {
                "actualWeightPercent": "0.01", 
                "element": "Nb"
            }, 
            {
                "actualWeightPercent": "9.95", 
                "element": "Co"
            }, 
            {
                "actualWeightPercent": "0", 
                "element": "W"
            }, 
            {
                "actualWeightPercent": "0.27", 
                "element": "Al"
            }, 
            {
                "actualWeightPercent": "0.71", 
                "element": "Ti"
            }
        ], 
        "properties": [
            {
                "scalars": "1819", 
                "units": "MPa", 
                "conditions": [
                    {
                        "units": "$^{\\circ}$C", 
                        "scalars": "900", 
                        "name": "Temperature"
                    }
                ], 
                "name": "Yield strength, YS"
            }, 
            {
                "scalars": "1887.9", 
                "units": "MPa", 
                "conditions": [
                    {
                        "units": "$^{\\circ}$C", 
                        "scalars": "900", 
                        "name": "Temperature"
                    }
                ], 
                "name": "Ultimate tensile strength, UTS"
            }, 
            {
                "scalars": "12.2", 
                "units": "J", 
                "conditions": [
                    {
                        "units": "$^{\\circ}$C", 
                        "scalars": "900", 
                        "name": "Temperature"
                    }
                ], 
                "name": "Charpy impact energy"
            }
        ]
    }, 
    {
        "category": "system.chemical", 
        "composition": [
            {
                "actualWeightPercent": "0.01", 
                "element": "C"
            }, 
            {
                "actualWeightPercent": "0.01", 
                "element": "Mn"
            }, 
            {
                "actualWeightPercent": "0.01", 
                "element": "Si"
            }, 
            {
                "actualWeightPercent": "7.74", 
                "element": "Cr"
            }, 
            {
                "actualWeightPercent": "11.91", 
                "element": "Ni"
            }, 
            {
                "actualWeightPercent": "0.98", 
                "element": "Mo"
            }, 
            {
                "actualWeightPercent": "0.01", 
                "element": "V"
            }, 
            {
                "actualWeightPercent": "0", 
                "element": "N"
            }, 
            {
                "actualWeightPercent": "0.01", 
                "element": "Nb"
            }, 
            {
                "actualWeightPercent": "9.95", 
                "element": "Co"
            }, 
            {
                "actualWeightPercent": "0", 
                "element": "W"
            }, 
            {
                "actualWeightPercent": "0.27", 
                "element": "Al"
            }, 
            {
                "actualWeightPercent": "0.71", 
                "element": "Ti"
            }
        ], 
        "properties": [
            {
                "scalars": "1853.4", 
                "units": "MPa", 
                "conditions": [
                    {
                        "units": "$^{\\circ}$C", 
                        "scalars": "900", 
                        "name": "Temperature"
                    }
                ], 
                "name": "Yield strength, YS"
            }, 
            {
                "scalars": "1929.2", 
                "units": "MPa", 
                "conditions": [
                    {
                        "units": "$^{\\circ}$C", 
                        "scalars": "900", 
                        "name": "Temperature"
                    }
                ], 
                "name": "Ultimate tensile strength, UTS"
            }, 
            {
                "scalars": "12.2", 
                "units": "J", 
                "conditions": [
                    {
                        "units": "$^{\\circ}$C", 
                        "scalars": "900", 
                        "name": "Temperature"
                    }
                ], 
                "name": "Charpy impact energy"
            }
        ]
    }, 
    {
        "category": "system.chemical", 
        "composition": [
            {
                "actualWeightPercent": "0.01", 
                "element": "C"
            }, 
            {
                "actualWeightPercent": "0.01", 
                "element": "Mn"
            }, 
            {
                "actualWeightPercent": "0.01", 
                "element": "Si"
            }, 
            {
                "actualWeightPercent": "7.74", 
                "element": "Cr"
            }, 
            {
                "actualWeightPercent": "11.91", 
                "element": "Ni"
            }, 
            {
                "actualWeightPercent": "0.98", 
                "element": "Mo"
            }, 
            {
                "actualWeightPercent": "0.01", 
                "element": "V"
            }, 
            {
                "actualWeightPercent": "0", 
                "element": "N"
            }, 
            {
                "actualWeightPercent": "0.01", 
                "element": "Nb"
            }, 
            {
                "actualWeightPercent": "9.95", 
                "element": "Co"
            }, 
            {
                "actualWeightPercent": "0", 
                "element": "W"
            }, 
            {
                "actualWeightPercent": "0.27", 
                "element": "Al"
            }, 
            {
                "actualWeightPercent": "0.71", 
                "element": "Ti"
            }
        ], 
        "properties": [
            {
                "scalars": "1570.9", 
                "units": "MPa", 
                "conditions": [
                    {
                        "units": "$^{\\circ}$C", 
                        "scalars": "900", 
                        "name": "Temperature"
                    }
                ], 
                "name": "Yield strength, YS"
            }, 
            {
                "scalars": "1639.8", 
                "units": "MPa", 
                "conditions": [
                    {
                        "units": "$^{\\circ}$C", 
                        "scalars": "900", 
                        "name": "Temperature"
                    }
                ], 
                "name": "Ultimate tensile strength, UTS"
            }, 
            {
                "scalars": "35.3", 
                "units": "J", 
                "conditions": [
                    {
                        "units": "$^{\\circ}$C", 
                        "scalars": "900", 
                        "name": "Temperature"
                    }
                ], 
                "name": "Charpy impact energy"
            }
        ]
    }, 
    {
        "category": "system.chemical", 
        "composition": [
            {
                "actualWeightPercent": "0.01", 
                "element": "C"
            }, 
            {
                "actualWeightPercent": "0.01", 
                "element": "Mn"
            }, 
            {
                "actualWeightPercent": "0.01", 
                "element": "Si"
            }, 
            {
                "actualWeightPercent": "7.74", 
                "element": "Cr"
            }, 
            {
                "actualWeightPercent": "11.91", 
                "element": "Ni"
            }, 
            {
                "actualWeightPercent": "0.98", 
                "element": "Mo"
            }, 
            {
                "actualWeightPercent": "0.01", 
                "element": "V"
            }, 
            {
                "actualWeightPercent": "0", 
                "element": "N"
            }, 
            {
                "actualWeightPercent": "0.01", 
                "element": "Nb"
            }, 
            {
                "actualWeightPercent": "9.95", 
                "element": "Co"
            }, 
            {
                "actualWeightPercent": "0", 
                "element": "W"
            }, 
            {
                "actualWeightPercent": "0.27", 
                "element": "Al"
            }, 
            {
                "actualWeightPercent": "0.71", 
                "element": "Ti"
            }
        ], 
        "properties": [
            {
                "scalars": "1564", 
                "units": "MPa", 
                "conditions": [
                    {
                        "units": "$^{\\circ}$C", 
                        "scalars": "900", 
                        "name": "Temperature"
                    }
                ], 
                "name": "Yield strength, YS"
            }, 
            {
                "scalars": "1632.9", 
                "units": "MPa", 
                "conditions": [
                    {
                        "units": "$^{\\circ}$C", 
                        "scalars": "900", 
                        "name": "Temperature"
                    }
                ], 
                "name": "Ultimate tensile strength, UTS"
            }, 
            {
                "scalars": "35.3", 
                "units": "J", 
                "conditions": [
                    {
                        "units": "$^{\\circ}$C", 
                        "scalars": "900", 
                        "name": "Temperature"
                    }
                ], 
                "name": "Charpy impact energy"
            }
        ]
    }, 
    {
        "category": "system.chemical", 
        "composition": [
            {
                "actualWeightPercent": "0.01", 
                "element": "C"
            }, 
            {
                "actualWeightPercent": "0.01", 
                "element": "Mn"
            }, 
            {
                "actualWeightPercent": "0.01", 
                "element": "Si"
            }, 
            {
                "actualWeightPercent": "7.74", 
                "element": "Cr"
            }, 
            {
                "actualWeightPercent": "11.91", 
                "element": "Ni"
            }, 
            {
                "actualWeightPercent": "0.98", 
                "element": "Mo"
            }, 
            {
                "actualWeightPercent": "0.01", 
                "element": "V"
            }, 
            {
                "actualWeightPercent": "0", 
                "element": "N"
            }, 
            {
                "actualWeightPercent": "0.01", 
                "element": "Nb"
            }, 
            {
                "actualWeightPercent": "9.95", 
                "element": "Co"
            }, 
            {
                "actualWeightPercent": "0", 
                "element": "W"
            }, 
            {
                "actualWeightPercent": "0.27", 
                "element": "Al"
            }, 
            {
                "actualWeightPercent": "0.71", 
                "element": "Ti"
            }
        ], 
        "properties": [
            {
                "scalars": "1832.7", 
                "units": "MPa", 
                "conditions": [
                    {
                        "units": "$^{\\circ}$C", 
                        "scalars": "900", 
                        "name": "Temperature"
                    }
                ], 
                "name": "Yield strength, YS"
            }, 
            {
                "scalars": "1915.4", 
                "units": "MPa", 
                "conditions": [
                    {
                        "units": "$^{\\circ}$C", 
                        "scalars": "900", 
                        "name": "Temperature"
                    }
                ], 
                "name": "Ultimate tensile strength, UTS"
            }, 
            {
                "scalars": "9.5", 
                "units": "J", 
                "conditions": [
                    {
                        "units": "$^{\\circ}$C", 
                        "scalars": "900", 
                        "name": "Temperature"
                    }
                ], 
                "name": "Charpy impact energy"
            }
        ]
    }, 
    {
