Repository: hackingmaterials/automatminer

automatminer is an automatic prediction engine for materials properties.
- **Website (including documentation):** <https://hackingmaterials.github.io/automatminer>
- **Help/Support:** <https://groups.google.com/forum/#!forum/matminer>
- **Source:** <https://github.com/hackingmaterials/automatminer>

File: matbench/data/sources/steel_strength.json (part 34 of 57)
[
                "name": "Ultimate tensile strength, UTS"
            }, 
            {
                "scalars": "13.6", 
                "units": "J", 
                "conditions": [
                    {
                        "units": "$^{\\circ}$C", 
                        "scalars": "900", 
                        "name": "Temperature"
                    }
                ], 
                "name": "Charpy impact energy"
            }
        ]
    }, 
    {
        "category": "system.chemical", 
        "composition": [
            {
                "actualWeightPercent": "0", 
                "element": "C"
            }, 
            {
                "actualWeightPercent": "0.01", 
                "element": "Mn"
            }, 
            {
                "actualWeightPercent": "0.01", 
                "element": "Si"
            }, 
            {
                "actualWeightPercent": "8.67", 
                "element": "Cr"
            }, 
            {
                "actualWeightPercent": "13.45", 
                "element": "Ni"
            }, 
            {
                "actualWeightPercent": "0.82", 
                "element": "Mo"
            }, 
            {
                "actualWeightPercent": "0.01", 
                "element": "V"
            }, 
            {
                "actualWeightPercent": "0", 
                "element": "N"
            }, 
            {
                "actualWeightPercent": "0.01", 
                "element": "Nb"
            }, 
            {
                "actualWeightPercent": "13.9", 
                "element": "Co"
            }, 
            {
                "actualWeightPercent": "0", 
                "element": "W"
            }, 
            {
                "actualWeightPercent": "0.39", 
                "element": "Al"
            }, 
            {
                "actualWeightPercent": "0.57", 
                "element": "Ti"
            }
        ], 
        "properties": [
            {
                "scalars": "1763.8", 
                "units": "MPa", 
                "conditions": [
                    {
                        "units": "$^{\\circ}$C", 
                        "scalars": "900", 
                        "name": "Temperature"
                    }
                ], 
                "name": "Yield strength, YS"
            }, 
            {
                "scalars": "1929.2", 
                "units": "MPa", 
                "conditions": [
                    {
                        "units": "$^{\\circ}$C", 
                        "scalars": "900", 
                        "name": "Temperature"
                    }
                ], 
                "name": "Ultimate tensile strength, UTS"
            }, 
            {
                "scalars": "19", 
                "units": "J", 
                "conditions": [
                    {
                        "units": "$^{\\circ}$C", 
                        "scalars": "900", 
                        "name": "Temperature"
                    }
                ], 
                "name": "Charpy impact energy"
            }
        ]
    }, 
    {
        "category": "system.chemical", 
        "composition": [
            {
                "actualWeightPercent": "0.01", 
                "element": "C"
            }, 
            {
                "actualWeightPercent": "0.01", 
                "element": "Mn"
            }, 
            {
                "actualWeightPercent": "0.01", 
                "element": "Si"
            }, 
            {
                "actualWeightPercent": "8.84", 
                "element": "Cr"
            }, 
            {
                "actualWeightPercent": "10.81", 
                "element": "Ni"
            }, 
            {
                "actualWeightPercent": "1.19", 
                "element": "Mo"
            }, 
            {
                "actualWeightPercent": "0.41", 
                "element": "V"
            }, 
            {
                "actualWeightPercent": "0", 
                "element": "N"
            }, 
            {
                "actualWeightPercent": "0.01", 
                "element": "Nb"
            }, 
            {
                "actualWeightPercent": "9.24", 
                "element": "Co"
            }, 
            {
                "actualWeightPercent": "0", 
                "element": "W"
            }, 
            {
                "actualWeightPercent": "0.43", 
                "element": "Al"
            }, 
            {
                "actualWeightPercent": "0.57", 
                "element": "Ti"
            }
        ], 
        "properties": [
            {
                "scalars": "1674.3", 
                "units": "MPa", 
                "conditions": [
                    {
                        "units": "$^{\\circ}$C", 
                        "scalars": "900", 
                        "name": "Temperature"
                    }
                ], 
                "name": "Yield strength, YS"
            }, 
            {
                "scalars": "1729.4", 
                "units": "MPa", 
                "conditions": [
                    {
                        "units": "$^{\\circ}$C", 
                        "scalars": "900", 
                        "name": "Temperature"
                    }
                ], 
                "name": "Ultimate tensile strength, UTS"
            }, 
            {
                "scalars": "39.3", 
                "units": "J", 
                "conditions": [
                    {
                        "units": "$^{\\circ}$C", 
                        "scalars": "900", 
                        "name": "Temperature"
                    }
                ], 
                "name": "Charpy impact energy"
            }
        ]
    }, 
    {
        "category": "system.chemical", 
        "composition": [
            {
                "actualWeightPercent": "0.01", 
                "element": "C"
            }, 
            {
                "actualWeightPercent": "0.01", 
                "element": "Mn"
            }, 
            {
                "actualWeightPercent": "0.01", 
                "element": "Si"
            }, 
            {
                "actualWeightPercent": "8.84", 
                "element": "Cr"
            }, 
            {
                "actualWeightPercent": "10.81", 
                "element": "Ni"
            }, 
            {
                "actualWeightPercent": "1.19", 
                "element": "Mo"
            }, 
            {
                "actualWeightPercent": "0.41", 
                "element": "V"
            }, 
            {
                "actualWeightPercent": "0", 
                "element": "N"
            }, 
            {
                "actualWeightPercent": "0.01", 
                "element": "Nb"
            }, 
            {
                "actualWeightPercent": "9.24", 
                "element": "Co"
            }, 
            {
                "actualWeightPercent": "0", 
                "element": "W"
            }, 
            {
                "actualWeightPercent": "0.43", 
                "element": "Al"
            }, 
            {
                "actualWeightPercent": "0.57", 
                "element": "Ti"
            }
        ], 
        "properties": [
            {
                "scalars": "1846.5", 
                "units": "MPa", 
                "conditions": [
                    {
                        "units": "$^{\\circ}$C", 
                        "scalars": "900", 
                        "name": "Temperature"
                    }
                ], 
                "name": "Yield strength, YS"
            }, 
            {
                "scalars": "1915.4", 
                "units": "MPa", 
                "conditions": [
                    {
                        "units": "$^{\\circ}$C", 
                        "scalars": "900", 
                        "name": "Temperature"
                    }
                ], 
                "name": "Ultimate tensile strength, UTS"
            }, 
            {
                "scalars": "12.2", 
                "units": "J", 
                "conditions": [
                    {
                        "units": "$^{\\circ}$C", 
                        "scalars": "900", 
                        "name": "Temperature"
                    }
                ], 
                "name": "Charpy impact energy"
            }
        ]
    }, 
    {
        "category": "system.chemical", 
        "composition": [
            {
                "actualWeightPercent": "0.01", 
                "element": "C"
            }, 
            {
                "actualWeightPercent": "0.01", 
                "element": "Mn"
            }, 
            {
                "actualWeightPercent": "0.01", 
                "element": "Si"
            }, 
            {
                "actualWeightPercent": "8.84", 
                "element": "Cr"
            }, 
            {
                "actualWeightPercent": "10.81", 
                "element": "Ni"
            }, 
            {
                "actualWeightPercent": "1.19", 
                "element": "Mo"
            }, 
            {
                "actualWeightPercent": "0.41", 
                "element": "V"
            }, 
            {
                "actualWeightPercent": "0", 
                "element": "N"
            }, 
            {
                "actualWeightPercent": "0.01", 
                "element": "Nb"
            }, 
            {
                "actualWeightPercent": "9.24", 
                "element": "Co"
            }, 
            {
                "actualWeightPercent": "0", 
                "element": "W"
            }, 
            {
                "actualWeightPercent": "0.43", 
                "element": "Al"
            }, 
            {
                "actualWeightPercent": "0.57", 
                "element": "Ti"
            }
        ], 
        "properties": [
            {
                "scalars": "1819", 
                "units": "MPa", 
                "conditions": [
                    {
                        "units": "$^{\\circ}$C", 
                        "scalars": "900", 
                        "name": "Temperature"
                    }
                ], 
                "name": "Yield strength, YS"
            }, 
            {
                "scalars": "1887.9", 
                "units": "MPa", 
                "conditions": [
                    {
                        "units": "$^{\\circ}$C", 
                        "scalars": "900", 
                        "name": "Temperature"
                    }
                ], 
                "name": "Ultimate tensile strength, UTS"
            }, 
            {
                "scalars": "19", 
                "units": "J", 
                "conditions": [
                    {
                        "units": "$^{\\circ}$C", 
                        "scalars": "900", 
                        "name": "Temperature"
                    }
                ], 
                "name": "Charpy impact energy"
            }
        ]
    }, 
    {
        "category": "system.chemical", 
        "composition": [
            {
                "actualWeightPercent": "0.01", 
                "element": "C"
            }, 
            {
                "actualWeightPercent": "0.01", 
                "element": "Mn"
            }, 
            {
                "actualWeightPercent": "0.01", 
                "element": "Si"
            }, 
            {
                "actualWeightPercent": "8.84", 
                "element": "Cr"
            }, 
            {
                "actualWeightPercent": "10.81", 
                "element": "Ni"
            }, 
            {
                "actualWeightPercent": "1.19", 
                "element": "Mo"
            }, 
            {
                "actualWeightPercent": "0.41", 
                "element": "V"
            }, 
            {
                "actualWeightPercent": "0", 
                "element": "N"
            }, 
            {
                "actualWeightPercent": "0.01", 
                "element": "Nb"
            }, 
            {
                "actualWeightPercent": "9.24", 
                "element": "Co"
            }, 
            {
                "actualWeightPercent": "0", 
                "element": "W"
            }, 
            {
                "actualWeightPercent": "0.43", 
                "element": "Al"
            }, 
            {
                "actualWeightPercent": "0.57", 
                "element": "Ti"
            }
        ], 
        "properties": [
            {
                "scalars": "1681.2", 
                "units": "MPa", 
                "conditions": [
                    {
                        "units": "$^{\\circ}$C", 
                        "scalars": "900", 
                        "name": "Temperature"
                    }
                ], 
                "name": "Yield strength, YS"
            }, 
            {
                "scalars": "1750.1", 
                "units": "MPa", 
                "conditions": [
                    {
                        "units": "$^{\\circ}$C", 
                        "scalars": "900", 
                        "name": "Temperature"
                    }
                ], 
                "name": "Ultimate tensile strength, UTS"
            }, 
            {
                "scalars": "33.9", 
                "units": "J", 
                "conditions": [
                    {
                        "units": "$^{\\circ}$C", 
                        "scalars": "900", 
                        "name": "Temperature"
                    }
                ], 
                "name": "Charpy impact energy"
            }
        ]
    }, 
    {
        "category": "system.chemical", 
        "composition": [
            {
                "actualWeightPercent": "0.23", 
                "element": "C"
            }, 
            {
                "actualWeightPercent": "0.01", 
                "element": "Mn"
            }, 
            {
                "actualWeightPercent": "0.02", 
                "element": "Si"
            }, 
            {
                "actualWeightPercent": "3.12", 
                "element": "Cr"
            }, 
            {
                "actualWeightPercent": "11.03", 
                "element": "Ni"
            }, 
            {
                "actualWeightPercent": "1.2", 
                "element": "Mo"
            }, 
            {
                "actualWeightPercent": "0.01", 
                "element": "V"
            }, 
            {
                "actualWeightPercent": "0", 
                "element": "N"
            }, 
            {
                "actualWeightPercent": "0.01", 
                "element": "Nb"
            }, 
            {
                "actualWeightPercent": "13.45", 
                "element": "Co"
            }, 
            {
                "actualWeightPercent": "0", 
                "element": "W"
            }, 
            {
                "actualWeightPercent": "0.01", 
                "element": "Al"
            }, 
            {
                "actualWeightPercent": "0.01", 
                "element": "Ti"
            }
        ], 
        "properties": [
            {
                "scalars": "1830", 
                "units": "MPa", 
                "conditions": [
                    {
                        "units": "$^{\\circ}$C", 
                        "scalars": "885", 
                        "name": "Temperature"
                    }
                ], 
                "name": "Yield strength, YS"
            }, 
            {
                "scalars": "2029.1", 
                "units": "MPa", 
                "conditions": [
                    {
                        "units": "$^{\\circ}$C", 
                        "scalars": "885", 
                        "name": "Temperature"
                    }
                ], 
                "name": "Ultimate tensile strength, UTS"
            }, 
            {
                "scalars": "15.1", 
                "units": "%", 
                "conditions": [
                    {
                        "units": "$^{\\circ}$C", 
                        "scalars": "885", 
                        "name": "Temperature"
                    }
                ], 
                "name": "Elongation"
            }, 
            {
                "scalars": "95.2", 
                "units": "MPa m$^{0.5}$", 
                "conditions": [
                    {
                        "units": "$^{\\circ}$C", 
                        "scalars": "885", 
                        "name": "Temperature"
                    }
                ], 
                "name": "Fracture toughness, K$_{IC}$"
            }
        ]
    }, 
    {
        "category": "system.chemical", 
        "composition": [
            {
                "actualWeightPercent": "0.23", 
                "element": "C"
            }, 
            {
                "actualWeightPercent": "0.01", 
                "element": "Mn"
            }, 
            {
                "actualWeightPercent": "0.02", 
                "element": "Si"
            }, 
            {
                "actualWeightPercent": "3.12", 
                "element": "Cr"
            }, 
            {
                "actualWeightPercent": "11.03", 
                "element": "Ni"
            }, 
            {
                "actualWeightPercent": "1.2", 
                "element": "Mo"
            }, 
            {
                "actualWeightPercent": "0.01", 
                "element": "V"
            }, 
            {
                "actualWeightPercent": "0", 
                "element": "N"
            }, 
            {
                "actualWeightPercent": "0.01", 
                "element": "Nb"
            }, 
            {
                "actualWeightPercent": "13.45", 
                "element": "Co"
            }, 
            {
                "actualWeightPercent": "0", 
                "element": "W"
            }, 
            {
                "actualWeightPercent": "0.01", 
                "element": "Al"
            }, 
            {
                "actualWeightPercent": "0.01", 
                "element": "Ti"
            }
        ], 
        "properties": [
            {
                "scalars": "1805.9", 
                "units": "MPa", 
                "conditions": [
                    {
                        "units": "$^{\\circ}$C", 
                        "scalars": "885", 
                        "name": "Temperature"
                    }
                ], 
                "name": "Yield strength, YS"
            }, 
            {
                "scalars": "2015.3", 
                "units": "MPa", 
                "conditions": [
                    {
                        "units": "$^{\\circ}$C", 
                        "scalars": "885", 
                        "name": "Temperature"
                    }
                ], 
                "name": "Ultimate tensile strength, UTS"
            }, 
            {
                "scalars": "13.7", 
                "units": "%", 
                "conditions": [
                    {
                        "units": "$^{\\circ}$C", 
                        "scalars": "885", 
                        "name": "Temperature"
                    }
                ], 
                "name": "Elongation"
            }, 
            {
                "scalars": "103", 
                "units": "MPa m$^{0.5}$", 
                "conditions": [
                    {
                        "units": "$^{\\circ}$C", 
                        "scalars": "885", 
                        "name": "Temperature"
                    }
                ], 
                "name": "Fracture toughness, K$_{IC}$"
            }
        ]
    }, 
    {
        "category": "system.chemical", 
        "composition": [
            {
                "actualWeightPercent": "0.21", 
                "element": "C"
            }, 
            {
                "actualWeightPercent": "0.01", 
                "element": "Mn"
            }, 
            {
                "actualWeightPercent": "0.01", 
                "element": "Si"
            }, 
            {
                "actualWeightPercent": "3.11", 
                "element": "Cr"
            }, 
            {
                "actualWeightPercent": "11.11", 
                "element": "Ni"
            }, 
            {
                "actualWeightPercent": "1.19", 
                "element": "Mo"
            }, 
            {
                "actualWeightPercent": "0.01", 
                "element": "V"
            }, 
            {
                "actualWeightPercent": "0", 
                "element": "N"
            }, 
            {
                "actualWeightPercent": "0.01", 
                "element": "Nb"
            }, 
            {
                "actualWeightPercent": "13.48", 
                "element": "Co"
            }, 
            {
                "actualWeightPercent": "0", 
                "element": "W"
            }, 
            {
                "actualWeightPercent": "0.01", 
                "element": "Al"
            }, 
            {
                "actualWeightPercent": "0.01", 
                "element": "Ti"
            }
        ], 
        "properties": [
            {
                "scalars": "1796.2", 
                "units": "MPa", 
                "conditions": [
                    {
                        "units": "$^{\\circ}$C", 
                        "scalars": "885", 
                        "name": "Temperature"
                    }
                ], 
                "name": "Yield strength, YS"
            }, 
            {
                "scalars": "1992.6", 
                "units": "MPa", 
                "conditions": [
                    {
                        "units": "$^{\\circ}$C", 
                        "scalars": "885", 
                        "name": "Temperature"
                    }
                ], 
                "name": "Ultimate tensile strength, UTS"
            }, 
            {
                "scalars": "13.3", 
                "units": "%", 
                "conditions": [
                    {
                        "units": "$^{\\circ}$C", 
                        "scalars": "885", 
                        "name": "Temperature"
                    }
                ], 
                "name": "Elongation"
            }, 
            {
                "scalars": "108.9", 
                "units": "MPa m$^{0.5}$", 
                "conditions": [
                    {
                        "units": "$^{\\circ}$C", 
                        "scalars": "885", 
                        "name": "Temperature"
                    }
                ], 
                "name": "Fracture toughness, K$_{IC}$"
            }
        ]
    }, 
    {
        "category": "system.chemical", 
        "composition": [
            {
                "actualWeightPercent": "0.21", 
                "element": "C"
            }, 
            {
                "actualWeightPercent": "0.01", 
                "element": "Mn"
            }, 
            {
                "actualWeightPercent": "0.01", 
                "element": "Si"
            }, 
            {
                "actualWeightPercent": "3.1", 
                "element": "Cr"
            }, 
            {
                "actualWeightPercent": "11.18", 
                "element": "Ni"
            }, 
            {
                "actualWeightPercent": "1.19", 
                "element": "Mo"
            }, 
            {
                "actualWeightPercent": "0.01", 
                "element": "V"
            }, 
            {
                "actualWeightPercent": "0", 
                "element": "N"
            }, 
            {
                "actualWeightPercent": "0.01", 
                "element": "Nb"
            }, 
            {
                "actualWeightPercent": "13.52", 
                "element": "Co"
            }, 
            {
                "actualWeightPercent": "0", 
                "element": "W"
            }, 
            {
                "actualWeightPercent": "0.01", 
                "element": "Al"
            }, 
            {
                "actualWeightPercent": "0.01", 
                "element": "Ti"
            }
        ], 
        "properties": [
            {
                "scalars": "1792.1", 
                "units": "MPa", 
                "conditions": [
                    {
                        "units": "$^{\\circ}$C", 
                        "scalars": "885", 
                        "name": "Temperature"
                    }
                ], 
                "name": "Yield strength, YS"
            }, 
            {
                "scalars": "1989.1", 
                "units": "MPa", 
                "conditions": [
                    {
                        "units": "$^{\\circ}$C", 
                        "scalars": "885", 
                        "name": "Temperature"
                    }
                ], 
                "name": "Ultimate tensile strength, UTS"
            }, 
            {
                "scalars": "14.8", 
                "units": "%", 
                "conditions": [
                    {
                        "units": "$^{\\circ}$C", 
                        "scalars": "885", 
                        "name": "Temperature"
                    }
                ], 
                "name": "Elongation"
            }, 
            {
                "scalars": "117.2", 
                "units": "MPa m$^{0.5}$", 
                "conditions": [
                    {
                        "units": "$^{\\circ}$C", 
                        "scalars": "885", 
                        "name": "Temperature"
                    }
                ], 
                "name": "Fracture toughness, K$_{IC}$"
            }
        ]
    }, 
    {
        "category": "system.chemical", 
        "composition": [
            {
                "actualWeightPercent": "0.21", 
                "element": "C"
            }, 
            {
                "actualWeightPercent": "0.01", 
                "element": "Mn"
            }, 
            {
                "actualWeightPercent": "0.01", 
                "element": "Si"
            }, 
            {
                "actualWeightPercent": "3.11", 
                "element": "Cr"
            }, 
            {
                "actualWeightPercent": "11.11", 
                "element": "Ni"
            }, 
            {
                "actualWeightPercent": "1.19", 
                "element": "Mo"
            }, 
            {
                "actualWeightPercent": "0.01", 
                "element": "V"
            }, 
            {
                "actualWeightPercent": "0", 
                "element": "N"
            }, 
            {
                "actualWeightPercent": "0.01", 
                "element": "Nb"
            }, 
            {
                "actualWeightPercent": "13.48", 
                "element": "Co"
            }, 
            {
                "actualWeightPercent": "0", 
                "element": "W"
            }, 
            {
                "actualWeightPercent": "0.01", 
                "element": "Al"
            }, 
            {
                "actualWeightPercent": "0.01", 
                "element": "Ti"
            }
        ], 
        "properties": [
            {
                "scalars": "1794.8", 
                "units": "MPa", 
                "conditions": [
                    {
                        "units": "$^{\\circ}$C", 
                        "scalars": "885", 
                        "name": "Temperature"
                    }
                ], 
                "name": "Yield strength, YS"
            }, 
            {
                "scalars": "1991.2", 
                "units": "MPa", 
                "conditions": [
                    {
                        "units": "$^{\\circ}$C", 
                        "scalars": "885", 
                        "name": "Temperature"
                    }
                ], 
                "name": "Ultimate tensile strength, UTS"
            }, 
            {
                "scalars": "13.4", 
                "units": "%", 
                "conditions": [
                    {
                        "units": "$^{\\circ}$C", 
                        "scalars": "885", 
                        "name": "Temperature"
                    }
                ], 
                "name": "Elongation"
            }, 
            {
                "scalars": "120.8", 
                "units": "MPa m$^{0.5}$", 
                "conditions": [
                    {
                        "units": "$^{\\circ}$C", 
                        "scalars": "885", 
                        "name": "Temperature"
                    }
                ], 
                "name": "Fracture toughness, K$_{IC}$"
            }
        ]
    }, 
    {
        "category": "system.chemical", 
        "composition": [
            {
                "actualWeightPercent": "0.24", 
                "element": "C"
            }, 
            {
                "actualWeightPercent": "0.01", 
                "element": "Mn"
            }, 
            {
                "actualWeightPercent": "0.01", 
                "element": "Si"
            }, 
            {
                "actualWeightPercent": "3.12", 
                "element": "Cr"
            }, 
            {
                "actualWeightPercent": "11.06", 
                "element": "Ni"
            }, 
            {
                "actualWeightPercent": "1.19", 
                "element": "Mo"
            }, 
            {
                "actualWeightPercent": "0.01", 
                "element": "V"
            }, 
            {
                "actualWeightPercent": "0", 
                "element": "N"
            }, 
            {
                "actualWeightPercent": "0.01", 
                "element": "Nb"
            }, 
            {
                "actualWeightPercent": "13.46", 
                "element": "Co"
            }, 
            {
                "actualWeightPercent": "0", 
                "element": "W"
            }, 
            {
                "actualWeightPercent": "0.01", 
                "element": "Al"
            }, 
            {
                "actualWeightPercent": "0.01", 
                "element": "Ti"
            }
        ], 
        "properties": [
            {
                "scalars": "1802.4", 
                "units": "MPa", 
                "conditions": [
                    {
                        "units": "$^{\\circ}$C", 
                        "scalars": "885", 
                        "name": "Temperature"
                    }
                ], 
                "name": "Yield strength, YS"
            }, 
            {
                "scalars": "2014.6", 
                "units": "MPa", 
                "conditions": [
                    {
                        "units": "$^{\\circ}$C", 
                        "scalars": "885", 
                        "name": "Temperature"
                    }
                ], 
                "name": "Ultimate tensile strength, UTS"
            }, 
            {
                "scalars": "15.4", 
                "units": "%", 
                "conditions": [
                    {
                        "units": "$^{\\circ}$C", 
                        "scalars": "885", 
                        "name": "Temperature"
                    }
                ], 
                "name": "Elongation"
            }, 
            {
                "scalars": "126.9", 
                "units": "MPa m$^{0.5}$", 
                "conditions": [
                    {
                        "units": "$^{\\circ}$C", 
                        "scalars": "885", 
                        "name": "Temperature"
                    }
                ], 
                "name": "Fracture toughness, K$_{IC}$"
            }
        ]
    }, 
    {
        "category": "system.chemical", 
        "composition": [
            {
                "actualWeightPercent": "0.23", 
                "element": "C"
            }, 
            {
                "actualWeightPercent": "0.01", 
                "element": "Mn"
            }, 
            {
                "actualWeightPercent": "0.01", 
                "element": "Si"
            }, 
            {
                "actualWeightPercent": "3.11", 
                "element": "Cr"
            }, 
            {
                "actualWeightPercent": "11.26", 
                "element": "Ni"
            }, 
            {
                "actualWeightPercent": "1.19", 
                "element": "Mo"
            }, 
            {
                "actualWeightPercent": "0.01", 
                "element": "V"
            }, 
            {
                "actualWeightPercent": "0", 
                "element": "N"
            }, 
            {
                "actualWeightPercent": "0.01", 
                "element": "Nb"
            }, 
            {
                "actualWeightPercent": "13.48", 
                "element": "Co"
            }, 
            {
                "actualWeightPercent": "0", 
                "element": "W"
            }, 
            {
                "actualWeightPercent": "0.01", 
                "element": "Al"
            }, 
            {
                "actualWeightPercent": "0.01", 
                "element": "Ti"
            }
        ], 
        "properties": [
            {
                "scalars": "1774.2", 
                "units": "MPa", 
                "conditions": [
                    {
                        "units": "$^{\\circ}$C", 
                        "scalars": "885", 
                        "name": "Temperature"
                    }
                ], 
                "name": "Yield strength, YS"
            }, 
            {
                "scalars": "1951.2", 
                "units": "MPa", 
                "conditions": [
                    {
                        "units": "$^{\\circ}$C", 
                        "scalars": "885", 
                        "name": "Temperature"
                    }
                ], 
                "name": "Ultimate tensile strength, UTS"
            }, 
            {
                "scalars": "15.3", 
                "units": "%", 
                "conditions": [
                    {
                        "units": "$^{\\circ}$C", 
                        "scalars": "885", 
                        "name": "Temperature"
                    }
                ], 
                "name": "Elongation"
            }, 
            {
                "scalars": "127.6", 
                "units": "MPa m$^{0.5}$", 
                "conditions": [
                    {
                        "units": "$^{\\circ}$C", 
                        "scalars": "885", 
                        "name": "Temperature"
                    }
                ], 
                "name": "Fracture toughness, K$_{IC}$"
            }
        ]
    }, 
    {
        "category": "system.chemical", 
        "composition": [
            {
                "actualWeightPercent": "0.21", 
                "element": "C"
            }, 
            {
                "actualWeightPercent": "0.01", 
                "element": "Mn"
            }, 
            {
                "actualWeightPercent": "0.01", 
                "element": "Si"
            }, 
            {
                "actualWeightPercent": "3.1", 
                "element": "Cr"
            }, 
            {
                "actualWeightPercent": "11.18", 
                "element": "Ni"
            }, 
            {
                "actualWeightPercent": "1.19", 
                "element": "Mo"
            }, 
            {
                "actualWeightPercent": "0.01", 
                "element": "V"
            }, 
            {
                "actualWeightPercent": "0", 
                "element": "N"
            }, 
            {
                "actualWeightPercent": "0.01", 
                "element": "Nb"
            }, 
            {
                "actualWeightPercent": "13.52", 
                "element": "Co"
            }, 
            {
                "actualWeightPercent": "0", 
                "element": "W"
            }, 
            {
                "actualWeightPercent": "0.01", 
                "element": "Al"
            }, 
            {
                "actualWeightPercent": "0.01", 
                "element": "Ti"
            }
        ], 
        "properties": [
            {
                "scalars": "1792.1", 
                "units": "MPa", 
                "conditions": [
                    {
                        "units": "$^{\\circ}$C", 
                        "scalars": "885", 
                        "name": "Temperature"
                    }
                ], 
                "name": "Yield strength, YS"
            }, 
            {
                "scalars": "1993.3", 
                "units": "MPa", 
                "conditions": [
                    {
                        "units": "$^{\\circ}$C", 
                        "scalars": "885", 
                        "name": "Temperature"
                    }
                ], 
                "name": "Ultimate tensile strength, UTS"
            }, 
            {
                "scalars": "15.3", 
                "units": "%", 
                "conditions": [
                    {
                        "units": "$^{\\circ}$C", 
                        "scalars": "885", 
                        "name": "Temperature"
                    }
                ], 
                "name": "Elongation"
            }, 
            {
                "scalars": "128.9", 
                "units": "MPa m$^{0.5}$", 
                "conditions": [
                    {
                        "units": "$^{\\circ}$C", 
                        "scalars": "885", 
                        "name": "Temperature"
                    }
                ], 
                "name": "Fracture toughness, K$_{IC}$"
            }
        ]
    }, 
    {
        "category": "system.chemical", 
        "composition": [
            {
                "actualWeightPercent": "0.24", 
                "element": "C"
            }, 
            {
                "actualWeightPercent": "0.01", 
                "element": "Mn"
            }, 
            {
                "actualWeightPercent": "0.01", 
                "element": "Si"
            }, 
            {
                "actualWeightPercent": "3.12", 
                "element": "Cr"
            }, 
            {
                "actualWeightPercent": "11.06", 
                "element": "Ni"
            }, 
            {
                "actualWeightPercent": "1.19", 
                "element": "Mo"
            }, 
            {
                "actualWeightPercent": "0.01", 
                "element": "V"
            }, 
            {
                "actualWeightPercent": "0", 
                "element": "N"
            }, 
            {
                "actualWeightPercent": "0.01", 
                "element": "Nb"
            }, 
            {
                "actualWeightPercent": "13.46", 
                "element": "Co"
            }, 
            {
                "actualWeightPercent": "0", 
                "element": "W"
            }, 
            {
                "actualWeightPercent": "0.01", 
                "element": "Al"
            },
