Repository: hackingmaterials/automatminer

automatminer is an automatic prediction engine for materials properties.
- **Website (including documentation):** <https://hackingmaterials.github.io/automatminer>
- **Help/Support:** <https://groups.google.com/forum/#!forum/matminer>
- **Source:** <https://github.com/hackingmaterials/automatminer>

File: matbench/data/sources/steel_strength.json (part 36 of 57)
[
                "actualWeightPercent": "1.9", 
                "element": "Ti"
            }
        ], 
        "properties": [
            {
                "scalars": "1393", 
                "units": "MPa", 
                "conditions": [
                    {
                        "units": "$^{\\circ}$C", 
                        "scalars": "816", 
                        "name": "Temperature"
                    }
                ], 
                "name": "Yield strength, YS"
            }, 
            {
                "scalars": "1641", 
                "units": "MPa", 
                "conditions": [
                    {
                        "units": "$^{\\circ}$C", 
                        "scalars": "816", 
                        "name": "Temperature"
                    }
                ], 
                "name": "Ultimate tensile strength, UTS"
            }, 
            {
                "scalars": "12", 
                "units": "%", 
                "conditions": [
                    {
                        "units": "$^{\\circ}$C", 
                        "scalars": "816", 
                        "name": "Temperature"
                    }
                ], 
                "name": "Elongation"
            }, 
            {
                "scalars": "30.8", 
                "units": "J", 
                "conditions": [
                    {
                        "units": "$^{\\circ}$C", 
                        "scalars": "816", 
                        "name": "Temperature"
                    }
                ], 
                "name": "Charpy impact energy"
            }
        ]
    }, 
    {
        "category": "system.chemical", 
        "composition": [
            {
                "actualWeightPercent": "0", 
                "element": "C"
            }, 
            {
                "actualWeightPercent": "0.01", 
                "element": "Mn"
            }, 
            {
                "actualWeightPercent": "0.01", 
                "element": "Si"
            }, 
            {
                "actualWeightPercent": "0.01", 
                "element": "Cr"
            }, 
            {
                "actualWeightPercent": "18.1", 
                "element": "Ni"
            }, 
            {
                "actualWeightPercent": "3.1", 
                "element": "Mo"
            }, 
            {
                "actualWeightPercent": "0.01", 
                "element": "V"
            }, 
            {
                "actualWeightPercent": "0", 
                "element": "N"
            }, 
            {
                "actualWeightPercent": "0.01", 
                "element": "Nb"
            }, 
            {
                "actualWeightPercent": "0.01", 
                "element": "Co"
            }, 
            {
                "actualWeightPercent": "0", 
                "element": "W"
            }, 
            {
                "actualWeightPercent": "0.05", 
                "element": "Al"
            }, 
            {
                "actualWeightPercent": "1.4", 
                "element": "Ti"
            }
        ], 
        "properties": [
            {
                "scalars": "1717", 
                "units": "MPa", 
                "conditions": [
                    {
                        "units": "$^{\\circ}$C", 
                        "scalars": "816", 
                        "name": "Temperature"
                    }
                ], 
                "name": "Yield strength, YS"
            }, 
            {
                "scalars": "1772", 
                "units": "MPa", 
                "conditions": [
                    {
                        "units": "$^{\\circ}$C", 
                        "scalars": "816", 
                        "name": "Temperature"
                    }
                ], 
                "name": "Ultimate tensile strength, UTS"
            }, 
            {
                "scalars": "13", 
                "units": "%", 
                "conditions": [
                    {
                        "units": "$^{\\circ}$C", 
                        "scalars": "816", 
                        "name": "Temperature"
                    }
                ], 
                "name": "Elongation"
            }, 
            {
                "scalars": "33.2", 
                "units": "J", 
                "conditions": [
                    {
                        "units": "$^{\\circ}$C", 
                        "scalars": "816", 
                        "name": "Temperature"
                    }
                ], 
                "name": "Charpy impact energy"
            }
        ]
    }, 
    {
        "category": "system.chemical", 
        "composition": [
            {
                "actualWeightPercent": "0.02", 
                "element": "C"
            }, 
            {
                "actualWeightPercent": "0.01", 
                "element": "Mn"
            }, 
            {
                "actualWeightPercent": "0.01", 
                "element": "Si"
            }, 
            {
                "actualWeightPercent": "0.01", 
                "element": "Cr"
            }, 
            {
                "actualWeightPercent": "17.9", 
                "element": "Ni"
            }, 
            {
                "actualWeightPercent": "3.1", 
                "element": "Mo"
            }, 
            {
                "actualWeightPercent": "0.9", 
                "element": "V"
            }, 
            {
                "actualWeightPercent": "0", 
                "element": "N"
            }, 
            {
                "actualWeightPercent": "0.01", 
                "element": "Nb"
            }, 
            {
                "actualWeightPercent": "0.01", 
                "element": "Co"
            }, 
            {
                "actualWeightPercent": "0", 
                "element": "W"
            }, 
            {
                "actualWeightPercent": "0.07", 
                "element": "Al"
            }, 
            {
                "actualWeightPercent": "1.4", 
                "element": "Ti"
            }
        ], 
        "properties": [
            {
                "scalars": "1731", 
                "units": "MPa", 
                "conditions": [
                    {
                        "units": "$^{\\circ}$C", 
                        "scalars": "816", 
                        "name": "Temperature"
                    }
                ], 
                "name": "Yield strength, YS"
            }, 
            {
                "scalars": "1820", 
                "units": "MPa", 
                "conditions": [
                    {
                        "units": "$^{\\circ}$C", 
                        "scalars": "816", 
                        "name": "Temperature"
                    }
                ], 
                "name": "Ultimate tensile strength, UTS"
            }, 
            {
                "scalars": "10", 
                "units": "%", 
                "conditions": [
                    {
                        "units": "$^{\\circ}$C", 
                        "scalars": "816", 
                        "name": "Temperature"
                    }
                ], 
                "name": "Elongation"
            }, 
            {
                "scalars": "25.4", 
                "units": "J", 
                "conditions": [
                    {
                        "units": "$^{\\circ}$C", 
                        "scalars": "816", 
                        "name": "Temperature"
                    }
                ], 
                "name": "Charpy impact energy"
            }
        ]
    }, 
    {
        "category": "system.chemical", 
        "composition": [
            {
                "actualWeightPercent": "0.02", 
                "element": "C"
            }, 
            {
                "actualWeightPercent": "0.01", 
                "element": "Mn"
            }, 
            {
                "actualWeightPercent": "0.01", 
                "element": "Si"
            }, 
            {
                "actualWeightPercent": "0.01", 
                "element": "Cr"
            }, 
            {
                "actualWeightPercent": "17.5", 
                "element": "Ni"
            }, 
            {
                "actualWeightPercent": "0.02", 
                "element": "Mo"
            }, 
            {
                "actualWeightPercent": "1.9", 
                "element": "V"
            }, 
            {
                "actualWeightPercent": "0", 
                "element": "N"
            }, 
            {
                "actualWeightPercent": "0.01", 
                "element": "Nb"
            }, 
            {
                "actualWeightPercent": "0.01", 
                "element": "Co"
            }, 
            {
                "actualWeightPercent": "0", 
                "element": "W"
            }, 
            {
                "actualWeightPercent": "0.09", 
                "element": "Al"
            }, 
            {
                "actualWeightPercent": "2.06", 
                "element": "Ti"
            }
        ], 
        "properties": [
            {
                "scalars": "1731", 
                "units": "MPa", 
                "conditions": [
                    {
                        "units": "$^{\\circ}$C", 
                        "scalars": "816", 
                        "name": "Temperature"
                    }
                ], 
                "name": "Yield strength, YS"
            }, 
            {
                "scalars": "1944", 
                "units": "MPa", 
                "conditions": [
                    {
                        "units": "$^{\\circ}$C", 
                        "scalars": "816", 
                        "name": "Temperature"
                    }
                ], 
                "name": "Ultimate tensile strength, UTS"
            }, 
            {
                "scalars": "6", 
                "units": "%", 
                "conditions": [
                    {
                        "units": "$^{\\circ}$C", 
                        "scalars": "816", 
                        "name": "Temperature"
                    }
                ], 
                "name": "Elongation"
            }, 
            {
                "scalars": "8.8", 
                "units": "J", 
                "conditions": [
                    {
                        "units": "$^{\\circ}$C", 
                        "scalars": "816", 
                        "name": "Temperature"
                    }
                ], 
                "name": "Charpy impact energy"
            }
        ]
    }, 
    {
        "category": "system.chemical", 
        "composition": [
            {
                "actualWeightPercent": "0.03", 
                "element": "C"
            }, 
            {
                "actualWeightPercent": "0.01", 
                "element": "Mn"
            }, 
            {
                "actualWeightPercent": "0.01", 
                "element": "Si"
            }, 
            {
                "actualWeightPercent": "0.01", 
                "element": "Cr"
            }, 
            {
                "actualWeightPercent": "17.3", 
                "element": "Ni"
            }, 
            {
                "actualWeightPercent": "0.02", 
                "element": "Mo"
            }, 
            {
                "actualWeightPercent": "1.8", 
                "element": "V"
            }, 
            {
                "actualWeightPercent": "0", 
                "element": "N"
            }, 
            {
                "actualWeightPercent": "2.5", 
                "element": "Nb"
            }, 
            {
                "actualWeightPercent": "0.01", 
                "element": "Co"
            }, 
            {
                "actualWeightPercent": "0", 
                "element": "W"
            }, 
            {
                "actualWeightPercent": "0.1", 
                "element": "Al"
            }, 
            {
                "actualWeightPercent": "1.07", 
                "element": "Ti"
            }
        ], 
        "properties": [
            {
                "scalars": "1731", 
                "units": "MPa", 
                "conditions": [
                    {
                        "units": "$^{\\circ}$C", 
                        "scalars": "816", 
                        "name": "Temperature"
                    }
                ], 
                "name": "Yield strength, YS"
            }, 
            {
                "scalars": "1772", 
                "units": "MPa", 
                "conditions": [
                    {
                        "units": "$^{\\circ}$C", 
                        "scalars": "816", 
                        "name": "Temperature"
                    }
                ], 
                "name": "Ultimate tensile strength, UTS"
            }, 
            {
                "scalars": "8", 
                "units": "%", 
                "conditions": [
                    {
                        "units": "$^{\\circ}$C", 
                        "scalars": "816", 
                        "name": "Temperature"
                    }
                ], 
                "name": "Elongation"
            }, 
            {
                "scalars": "11.5", 
                "units": "J", 
                "conditions": [
                    {
                        "units": "$^{\\circ}$C", 
                        "scalars": "816", 
                        "name": "Temperature"
                    }
                ], 
                "name": "Charpy impact energy"
            }
        ]
    }, 
    {
        "category": "system.chemical", 
        "composition": [
            {
                "actualWeightPercent": "0.02", 
                "element": "C"
            }, 
            {
                "actualWeightPercent": "0.01", 
                "element": "Mn"
            }, 
            {
                "actualWeightPercent": "0.01", 
                "element": "Si"
            }, 
            {
                "actualWeightPercent": "0.01", 
                "element": "Cr"
            }, 
            {
                "actualWeightPercent": "15.3", 
                "element": "Ni"
            }, 
            {
                "actualWeightPercent": "1.4", 
                "element": "Mo"
            }, 
            {
                "actualWeightPercent": "0.01", 
                "element": "V"
            }, 
            {
                "actualWeightPercent": "0", 
                "element": "N"
            }, 
            {
                "actualWeightPercent": "0.01", 
                "element": "Nb"
            }, 
            {
                "actualWeightPercent": "0.01", 
                "element": "Co"
            }, 
            {
                "actualWeightPercent": "0", 
                "element": "W"
            }, 
            {
                "actualWeightPercent": "0.12", 
                "element": "Al"
            }, 
            {
                "actualWeightPercent": "2.1", 
                "element": "Ti"
            }
        ], 
        "properties": [
            {
                "scalars": "1793", 
                "units": "MPa", 
                "conditions": [
                    {
                        "units": "$^{\\circ}$C", 
                        "scalars": "816", 
                        "name": "Temperature"
                    }
                ], 
                "name": "Yield strength, YS"
            }, 
            {
                "scalars": "1917", 
                "units": "MPa", 
                "conditions": [
                    {
                        "units": "$^{\\circ}$C", 
                        "scalars": "816", 
                        "name": "Temperature"
                    }
                ], 
                "name": "Ultimate tensile strength, UTS"
            }, 
            {
                "scalars": "4", 
                "units": "%", 
                "conditions": [
                    {
                        "units": "$^{\\circ}$C", 
                        "scalars": "816", 
                        "name": "Temperature"
                    }
                ], 
                "name": "Elongation"
            }, 
            {
                "scalars": "4.1", 
                "units": "J", 
                "conditions": [
                    {
                        "units": "$^{\\circ}$C", 
                        "scalars": "816", 
                        "name": "Temperature"
                    }
                ], 
                "name": "Charpy impact energy"
            }
        ]
    }, 
    {
        "category": "system.chemical", 
        "composition": [
            {
                "actualWeightPercent": "0.02", 
                "element": "C"
            }, 
            {
                "actualWeightPercent": "0.01", 
                "element": "Mn"
            }, 
            {
                "actualWeightPercent": "0.01", 
                "element": "Si"
            }, 
            {
                "actualWeightPercent": "0.01", 
                "element": "Cr"
            }, 
            {
                "actualWeightPercent": "17.9", 
                "element": "Ni"
            }, 
            {
                "actualWeightPercent": "0.3", 
                "element": "Mo"
            }, 
            {
                "actualWeightPercent": "0.01", 
                "element": "V"
            }, 
            {
                "actualWeightPercent": "0", 
                "element": "N"
            }, 
            {
                "actualWeightPercent": "0.01", 
                "element": "Nb"
            }, 
            {
                "actualWeightPercent": "0.01", 
                "element": "Co"
            }, 
            {
                "actualWeightPercent": "0", 
                "element": "W"
            }, 
            {
                "actualWeightPercent": "0.1", 
                "element": "Al"
            }, 
            {
                "actualWeightPercent": "1.95", 
                "element": "Ti"
            }
        ], 
        "properties": [
            {
                "scalars": "1675", 
                "units": "MPa", 
                "conditions": [
                    {
                        "units": "$^{\\circ}$C", 
                        "scalars": "816", 
                        "name": "Temperature"
                    }
                ], 
                "name": "Yield strength, YS"
            }, 
            {
                "scalars": "1779", 
                "units": "MPa", 
                "conditions": [
                    {
                        "units": "$^{\\circ}$C", 
                        "scalars": "816", 
                        "name": "Temperature"
                    }
                ], 
                "name": "Ultimate tensile strength, UTS"
            }, 
            {
                "scalars": "9", 
                "units": "%", 
                "conditions": [
                    {
                        "units": "$^{\\circ}$C", 
                        "scalars": "816", 
                        "name": "Temperature"
                    }
                ], 
                "name": "Elongation"
            }, 
            {
                "scalars": "9.5", 
                "units": "J", 
                "conditions": [
                    {
                        "units": "$^{\\circ}$C", 
                        "scalars": "816", 
                        "name": "Temperature"
                    }
                ], 
                "name": "Charpy impact energy"
            }
        ]
    }, 
    {
        "category": "system.chemical", 
        "composition": [
            {
                "actualWeightPercent": "0.02", 
                "element": "C"
            }, 
            {
                "actualWeightPercent": "0.01", 
                "element": "Mn"
            }, 
            {
                "actualWeightPercent": "0.01", 
                "element": "Si"
            }, 
            {
                "actualWeightPercent": "0.01", 
                "element": "Cr"
            }, 
            {
                "actualWeightPercent": "15.7", 
                "element": "Ni"
            }, 
            {
                "actualWeightPercent": "2", 
                "element": "Mo"
            }, 
            {
                "actualWeightPercent": "0.01", 
                "element": "V"
            }, 
            {
                "actualWeightPercent": "0", 
                "element": "N"
            }, 
            {
                "actualWeightPercent": "0.01", 
                "element": "Nb"
            }, 
            {
                "actualWeightPercent": "0.01", 
                "element": "Co"
            }, 
            {
                "actualWeightPercent": "0", 
                "element": "W"
            }, 
            {
                "actualWeightPercent": "0.1", 
                "element": "Al"
            }, 
            {
                "actualWeightPercent": "1.98", 
                "element": "Ti"
            }
        ], 
        "properties": [
            {
                "scalars": "1724", 
                "units": "MPa", 
                "conditions": [
                    {
                        "units": "$^{\\circ}$C", 
                        "scalars": "816", 
                        "name": "Temperature"
                    }
                ], 
                "name": "Yield strength, YS"
            }, 
            {
                "scalars": "1848", 
                "units": "MPa", 
                "conditions": [
                    {
                        "units": "$^{\\circ}$C", 
                        "scalars": "816", 
                        "name": "Temperature"
                    }
                ], 
                "name": "Ultimate tensile strength, UTS"
            }, 
            {
                "scalars": "10", 
                "units": "%", 
                "conditions": [
                    {
                        "units": "$^{\\circ}$C", 
                        "scalars": "816", 
                        "name": "Temperature"
                    }
                ], 
                "name": "Elongation"
            }, 
            {
                "scalars": "9.1", 
                "units": "J", 
                "conditions": [
                    {
                        "units": "$^{\\circ}$C", 
                        "scalars": "816", 
                        "name": "Temperature"
                    }
                ], 
                "name": "Charpy impact energy"
            }
        ]
    }, 
    {
        "category": "system.chemical", 
        "composition": [
            {
                "actualWeightPercent": "0.01", 
                "element": "C"
            }, 
            {
                "actualWeightPercent": "0.01", 
                "element": "Mn"
            }, 
            {
                "actualWeightPercent": "0.01", 
                "element": "Si"
            }, 
            {
                "actualWeightPercent": "0.01", 
                "element": "Cr"
            }, 
            {
                "actualWeightPercent": "21", 
                "element": "Ni"
            }, 
            {
                "actualWeightPercent": "2.1", 
                "element": "Mo"
            }, 
            {
                "actualWeightPercent": "0.01", 
                "element": "V"
            }, 
            {
                "actualWeightPercent": "0", 
                "element": "N"
            }, 
            {
                "actualWeightPercent": "0.01", 
                "element": "Nb"
            }, 
            {
                "actualWeightPercent": "0.01", 
                "element": "Co"
            }, 
            {
                "actualWeightPercent": "0", 
                "element": "W"
            }, 
            {
                "actualWeightPercent": "0.13", 
                "element": "Al"
            }, 
            {
                "actualWeightPercent": "1.9", 
                "element": "Ti"
            }
        ], 
        "properties": [
            {
                "scalars": "1662", 
                "units": "MPa", 
                "conditions": [
                    {
                        "units": "$^{\\circ}$C", 
                        "scalars": "816", 
                        "name": "Temperature"
                    }
                ], 
                "name": "Yield strength, YS"
            }, 
            {
                "scalars": "1889", 
                "units": "MPa", 
                "conditions": [
                    {
                        "units": "$^{\\circ}$C", 
                        "scalars": "816", 
                        "name": "Temperature"
                    }
                ], 
                "name": "Ultimate tensile strength, UTS"
            }, 
            {
                "scalars": "6", 
                "units": "%", 
                "conditions": [
                    {
                        "units": "$^{\\circ}$C", 
                        "scalars": "816", 
                        "name": "Temperature"
                    }
                ], 
                "name": "Elongation"
            }, 
            {
                "scalars": "18.6", 
                "units": "J", 
                "conditions": [
                    {
                        "units": "$^{\\circ}$C", 
                        "scalars": "816", 
                        "name": "Temperature"
                    }
                ], 
                "name": "Charpy impact energy"
            }
        ]
    }, 
    {
        "category": "system.chemical", 
        "composition": [
            {
                "actualWeightPercent": "0.02", 
                "element": "C"
            }, 
            {
                "actualWeightPercent": "0.01", 
                "element": "Mn"
            }, 
            {
                "actualWeightPercent": "0.01", 
                "element": "Si"
            }, 
            {
                "actualWeightPercent": "0.01", 
                "element": "Cr"
            }, 
            {
                "actualWeightPercent": "18.6", 
                "element": "Ni"
            }, 
            {
                "actualWeightPercent": "5.1", 
                "element": "Mo"
            }, 
            {
                "actualWeightPercent": "0.01", 
                "element": "V"
            }, 
            {
                "actualWeightPercent": "0", 
                "element": "N"
            }, 
            {
                "actualWeightPercent": "0.01", 
                "element": "Nb"
            }, 
            {
                "actualWeightPercent": "6.9", 
                "element": "Co"
            }, 
            {
                "actualWeightPercent": "0", 
                "element": "W"
            }, 
            {
                "actualWeightPercent": "0.12", 
                "element": "Al"
            }, 
            {
                "actualWeightPercent": "0.64", 
                "element": "Ti"
            }
        ], 
        "properties": [
            {
                "scalars": "1026.6", 
                "units": "MPa", 
                "conditions": [
                    {
                        "units": "$^{\\circ}$C", 
                        "scalars": "816", 
                        "name": "Temperature"
                    }
                ], 
                "name": "Yield strength, YS"
            }, 
            {
                "scalars": "1178.2", 
                "units": "MPa", 
                "conditions": [
                    {
                        "units": "$^{\\circ}$C", 
                        "scalars": "816", 
                        "name": "Temperature"
                    }
                ], 
                "name": "Ultimate tensile strength, UTS"
            }, 
            {
                "scalars": "14", 
                "units": "%", 
                "conditions": [
                    {
                        "units": "$^{\\circ}$C", 
                        "scalars": "816", 
                        "name": "Temperature"
                    }
                ], 
                "name": "Elongation"
            }
        ]
    }, 
    {
        "category": "system.chemical", 
        "composition": [
            {
                "actualWeightPercent": "0.03", 
                "element": "C"
            }, 
            {
                "actualWeightPercent": "0.01", 
                "element": "Mn"
            }, 
            {
                "actualWeightPercent": "0.01", 
                "element": "Si"
            }, 
            {
                "actualWeightPercent": "0.01", 
                "element": "Cr"
            }, 
            {
                "actualWeightPercent": "18.3", 
                "element": "Ni"
            }, 
            {
                "actualWeightPercent": "5.1", 
                "element": "Mo"
            }, 
            {
                "actualWeightPercent": "0.01", 
                "element": "V"
            }, 
            {
                "actualWeightPercent": "0", 
                "element": "N"
            }, 
            {
                "actualWeightPercent": "0.01", 
                "element": "Nb"
            }, 
            {
                "actualWeightPercent": "6.7", 
                "element": "Co"
            }, 
            {
                "actualWeightPercent": "0", 
                "element": "W"
            }, 
            {
                "actualWeightPercent": "0.11", 
                "element": "Al"
            }, 
            {
                "actualWeightPercent": "0.7", 
                "element": "Ti"
            }
        ], 
        "properties": [
            {
                "scalars": "1109.3", 
                "units": "MPa", 
                "conditions": [
                    {
                        "units": "$^{\\circ}$C", 
                        "scalars": "816", 
                        "name": "Temperature"
                    }
                ], 
                "name": "Yield strength, YS"
            }, 
            {
                "scalars": "1281.5", 
                "units": "MPa", 
                "conditions": [
                    {
                        "units": "$^{\\circ}$C", 
                        "scalars": "816", 
                        "name": "Temperature"
                    }
                ], 
                "name": "Ultimate tensile strength, UTS"
            }, 
            {
                "scalars": "18", 
                "units": "%", 
                "conditions": [
                    {
                        "units": "$^{\\circ}$C", 
                        "scalars": "816", 
                        "name": "Temperature"
                    }
                ], 
                "name": "Elongation"
            }
        ]
    }, 
    {
        "category": "system.chemical", 
        "composition": [
            {
                "actualWeightPercent": "0.04", 
                "element": "C"
            }, 
            {
                "actualWeightPercent": "0.01", 
                "element": "Mn"
            }, 
            {
                "actualWeightPercent": "0.01", 
                "element": "Si"
            }, 
            {
                "actualWeightPercent": "0.01", 
                "element": "Cr"
            }, 
            {
                "actualWeightPercent": "18.8", 
                "element": "Ni"
            }, 
            {
                "actualWeightPercent": "6", 
                "element": "Mo"
            }, 
            {
                "actualWeightPercent": "0.01", 
                "element": "V"
            }, 
            {
                "actualWeightPercent": "0", 
                "element": "N"
            }, 
            {
                "actualWeightPercent": "0.01", 
                "element": "Nb"
            }, 
            {
                "actualWeightPercent": "8", 
                "element": "Co"
            }, 
            {
                "actualWeightPercent": "0", 
                "element": "W"
            }, 
            {
                "actualWeightPercent": "0.16", 
                "element": "Al"
            }, 
            {
                "actualWeightPercent": "0.42", 
                "element": "Ti"
            }
        ], 
        "properties": [
            {
                "scalars": "1012.8", 
                "units": "MPa", 
                "conditions": [
                    {
                        "units": "$^{\\circ}$C", 
                        "scalars": "816", 
                        "name": "Temperature"
                    }
                ], 
                "name": "Yield strength, YS"
            }, 
            {
                "scalars": "1198.9", 
                "units": "MPa", 
                "conditions": [
                    {
                        "units": "$^{\\circ}$C", 
                        "scalars": "816", 
                        "name": "Temperature"
                    }
                ], 
                "name": "Ultimate tensile strength, UTS"
            }, 
            {
                "scalars": "6", 
                "units": "%", 
                "conditions": [
                    {
                        "units": "$^{\\circ}$C", 
                        "scalars": "816", 
                        "name": "Temperature"
                    }
                ], 
                "name": "Elongation"
            }
        ]
    }, 
    {
        "category": "system.chemical", 
        "composition": [
            {
                "actualWeightPercent": "0.03", 
                "element": "C"
            }, 
            {
                "actualWeightPercent": "0.01", 
                "element": "Mn"
            }, 
            {
                "actualWeightPercent": "0.01", 
                "element": "Si"
            }, 
            {
                "actualWeightPercent": "0.01", 
                "element": "Cr"
            }, 
            {
                "actualWeightPercent": "18.4", 
                "element": "Ni"
            }, 
            {
                "actualWeightPercent": "4.9", 
                "element": "Mo"
            }, 
            {
                "actualWeightPercent": "0.01", 
                "element": "V"
            }, 
            {
                "actualWeightPercent": "0", 
                "element": "N"
            }, 
            {
                "actualWeightPercent": "0.01", 
                "element": "Nb"
            }, 
            {
                "actualWeightPercent": "7", 
                "element": "Co"
            }, 
            {
                "actualWeightPercent": "0", 
                "element": "W"
            }, 
            {
                "actualWeightPercent": "0.15", 
                "element": "Al"
            }, 
            {
                "actualWeightPercent": "1.77", 
                "element": "Ti"
            }
        ], 
        "properties": [
            {
                "scalars": "1233.3", 
                "units": "MPa", 
                "conditions": [
                    {
                        "units": "$^{\\circ}$C", 
                        "scalars": "816", 
                        "name": "Temperature"
                    }
                ], 
                "name": "Yield strength, YS"
            }, 
            {
                "scalars": "1378", 
                "units": "MPa", 
                "conditions": [
                    {
                        "units": "$^{\\circ}$C", 
                        "scalars": "816", 
                        "name": "Temperature"
                    }
                ], 
                "name": "Ultimate tensile strength, UTS"
            }, 
            {
                "scalars": "24", 
                "units": "%", 
                "conditions": [
                    {
                        "units": "$^{\\circ}$C", 
                        "scalars": "816", 
                        "name": "Temperature"
                    }
                ], 
                "name": "Elongation"
            }
        ]
    }, 
    {
        "category": "system.chemical", 
        "composition": [
            {
                "actualWeightPercent": "0.02", 
                "element": "C"
            }, 
            {
                "actualWeightPercent": "0.01", 
                "element": "Mn"
            }, 
            {
                "actualWeightPercent": "0.01", 
                "element": "Si"
            }, 
            {
                "actualWeightPercent": "0.01", 
                "element": "Cr"
            }, 
            {
                "actualWeightPercent": "18.6", 
                "element": "Ni"
            }, 
            {
                "actualWeightPercent": "5.1", 
                "element": "Mo"
            }, 
            {
                "actualWeightPercent": "0.01", 
                "element": "V"
            }, 
            {
                "actualWeightPercent": "0", 
                "element": "N"
            }, 
            {
                "actualWeightPercent": "0.01", 
                "element": "Nb"
            }, 
            {
                "actualWeightPercent": "6.7", 
                "element": "Co"
            }, 
            {
                "actualWeightPercent": "0", 
                "element": "W"
            }, 
            {
                "actualWeightPercent": "0.12", 
                "element": "Al"
            }, 
            {
                "actualWeightPercent": "0.89", 
                "element": "Ti"
            }
        ], 
        "properties": [
            {
                "scalars": "1088.6", 
                "units": "MPa", 
                "conditions": [
                    {
                        "units": "$^{\\circ}$C", 
                        "scalars": "816", 
                        "name": "Temperature"
                    }
                ], 
                "name": "Yield strength, YS"
            }, 
            {
                "scalars": "1226.4", 
                "units": "MPa", 
                "conditions": [
                    {
                        "units": "$^{\\circ}$C", 
                        "scalars": "816", 
                        "name": "Temperature"
                    }
                ], 
                "name": "Ultimate tensile strength, UTS"
            }, 
            {
                "scalars": "21", 
                "units": "%", 
                "conditions": [
                    {
                        "units": "$^{\\circ}$C", 
                        "scalars": "816", 
                        "name": "Temperature"
                    }
                ], 
                "name": "Elongation"
            }
        ]
    }, 
    {
        "category": "system.chemical", 
        "composition": [
            {
                "actualWeightPercent": "0.02", 
                "element": "C"
            }, 
            {
                "actualWeightPercent": "0.01", 
                "element": "Mn"
            }, 
            {
                "actualWeightPercent": "0.01", 
                "element": "Si"
            }, 
            {
                "actualWeightPercent": "0.01", 
                "element": "Cr"
            }, 
            {
