Repository: hackingmaterials/automatminer

automatminer is an automatic prediction engine for materials properties.
- **Website (including documentation):** <https://hackingmaterials.github.io/automatminer>
- **Help/Support:** <https://groups.google.com/forum/#!forum/matminer>
- **Source:** <https://github.com/hackingmaterials/automatminer>

File: matbench/data/sources/steel_strength.json (part 37 of 57)
[
                "actualWeightPercent": "18.1", 
                "element": "Ni"
            }, 
            {
                "actualWeightPercent": "4.8", 
                "element": "Mo"
            }, 
            {
                "actualWeightPercent": "0.01", 
                "element": "V"
            }, 
            {
                "actualWeightPercent": "0", 
                "element": "N"
            }, 
            {
                "actualWeightPercent": "0.3", 
                "element": "Nb"
            }, 
            {
                "actualWeightPercent": "6.8", 
                "element": "Co"
            }, 
            {
                "actualWeightPercent": "0", 
                "element": "W"
            }, 
            {
                "actualWeightPercent": "0.09", 
                "element": "Al"
            }, 
            {
                "actualWeightPercent": "0.41", 
                "element": "Ti"
            }
        ], 
        "properties": [
            {
                "scalars": "1005.9", 
                "units": "MPa", 
                "conditions": [
                    {
                        "units": "$^{\\circ}$C", 
                        "scalars": "816", 
                        "name": "Temperature"
                    }
                ], 
                "name": "Yield strength, YS"
            }, 
            {
                "scalars": "1109.3", 
                "units": "MPa", 
                "conditions": [
                    {
                        "units": "$^{\\circ}$C", 
                        "scalars": "816", 
                        "name": "Temperature"
                    }
                ], 
                "name": "Ultimate tensile strength, UTS"
            }, 
            {
                "scalars": "28", 
                "units": "%", 
                "conditions": [
                    {
                        "units": "$^{\\circ}$C", 
                        "scalars": "816", 
                        "name": "Temperature"
                    }
                ], 
                "name": "Elongation"
            }
        ]
    }, 
    {
        "category": "system.chemical", 
        "composition": [
            {
                "actualWeightPercent": "0.02", 
                "element": "C"
            }, 
            {
                "actualWeightPercent": "0.01", 
                "element": "Mn"
            }, 
            {
                "actualWeightPercent": "0.01", 
                "element": "Si"
            }, 
            {
                "actualWeightPercent": "5", 
                "element": "Cr"
            }, 
            {
                "actualWeightPercent": "11.1", 
                "element": "Ni"
            }, 
            {
                "actualWeightPercent": "4.8", 
                "element": "Mo"
            }, 
            {
                "actualWeightPercent": "0.01", 
                "element": "V"
            }, 
            {
                "actualWeightPercent": "0", 
                "element": "N"
            }, 
            {
                "actualWeightPercent": "0.01", 
                "element": "Nb"
            }, 
            {
                "actualWeightPercent": "6.2", 
                "element": "Co"
            }, 
            {
                "actualWeightPercent": "0", 
                "element": "W"
            }, 
            {
                "actualWeightPercent": "0.09", 
                "element": "Al"
            }, 
            {
                "actualWeightPercent": "0.82", 
                "element": "Ti"
            }
        ], 
        "properties": [
            {
                "scalars": "1047.3", 
                "units": "MPa", 
                "conditions": [
                    {
                        "units": "$^{\\circ}$C", 
                        "scalars": "982", 
                        "name": "Temperature"
                    }
                ], 
                "name": "Yield strength, YS"
            }, 
            {
                "scalars": "1178.2", 
                "units": "MPa", 
                "conditions": [
                    {
                        "units": "$^{\\circ}$C", 
                        "scalars": "982", 
                        "name": "Temperature"
                    }
                ], 
                "name": "Ultimate tensile strength, UTS"
            }, 
            {
                "scalars": "18", 
                "units": "%", 
                "conditions": [
                    {
                        "units": "$^{\\circ}$C", 
                        "scalars": "982", 
                        "name": "Temperature"
                    }
                ], 
                "name": "Elongation"
            }
        ]
    }, 
    {
        "category": "system.chemical", 
        "composition": [
            {
                "actualWeightPercent": "0.01", 
                "element": "C"
            }, 
            {
                "actualWeightPercent": "0.01", 
                "element": "Mn"
            }, 
            {
                "actualWeightPercent": "0.01", 
                "element": "Si"
            }, 
            {
                "actualWeightPercent": "5", 
                "element": "Cr"
            }, 
            {
                "actualWeightPercent": "11.1", 
                "element": "Ni"
            }, 
            {
                "actualWeightPercent": "5.1", 
                "element": "Mo"
            }, 
            {
                "actualWeightPercent": "0.01", 
                "element": "V"
            }, 
            {
                "actualWeightPercent": "0", 
                "element": "N"
            }, 
            {
                "actualWeightPercent": "0.01", 
                "element": "Nb"
            }, 
            {
                "actualWeightPercent": "6.3", 
                "element": "Co"
            }, 
            {
                "actualWeightPercent": "0", 
                "element": "W"
            }, 
            {
                "actualWeightPercent": "0.1", 
                "element": "Al"
            }, 
            {
                "actualWeightPercent": "1.29", 
                "element": "Ti"
            }
        ], 
        "properties": [
            {
                "scalars": "1123.1", 
                "units": "MPa", 
                "conditions": [
                    {
                        "units": "$^{\\circ}$C", 
                        "scalars": "816", 
                        "name": "Temperature"
                    }
                ], 
                "name": "Yield strength, YS"
            }, 
            {
                "scalars": "1247.1", 
                "units": "MPa", 
                "conditions": [
                    {
                        "units": "$^{\\circ}$C", 
                        "scalars": "816", 
                        "name": "Temperature"
                    }
                ], 
                "name": "Ultimate tensile strength, UTS"
            }, 
            {
                "scalars": "23", 
                "units": "%", 
                "conditions": [
                    {
                        "units": "$^{\\circ}$C", 
                        "scalars": "816", 
                        "name": "Temperature"
                    }
                ], 
                "name": "Elongation"
            }
        ]
    }, 
    {
        "category": "system.chemical", 
        "composition": [
            {
                "actualWeightPercent": "0.01", 
                "element": "C"
            }, 
            {
                "actualWeightPercent": "0.01", 
                "element": "Mn"
            }, 
            {
                "actualWeightPercent": "0.01", 
                "element": "Si"
            }, 
            {
                "actualWeightPercent": "5", 
                "element": "Cr"
            }, 
            {
                "actualWeightPercent": "11.2", 
                "element": "Ni"
            }, 
            {
                "actualWeightPercent": "5", 
                "element": "Mo"
            }, 
            {
                "actualWeightPercent": "0.01", 
                "element": "V"
            }, 
            {
                "actualWeightPercent": "0", 
                "element": "N"
            }, 
            {
                "actualWeightPercent": "0.01", 
                "element": "Nb"
            }, 
            {
                "actualWeightPercent": "6.2", 
                "element": "Co"
            }, 
            {
                "actualWeightPercent": "0", 
                "element": "W"
            }, 
            {
                "actualWeightPercent": "0.09", 
                "element": "Al"
            }, 
            {
                "actualWeightPercent": "1.81", 
                "element": "Ti"
            }
        ], 
        "properties": [
            {
                "scalars": "1164.4", 
                "units": "MPa", 
                "conditions": [
                    {
                        "units": "$^{\\circ}$C", 
                        "scalars": "816", 
                        "name": "Temperature"
                    }
                ], 
                "name": "Yield strength, YS"
            }, 
            {
                "scalars": "1288.4", 
                "units": "MPa", 
                "conditions": [
                    {
                        "units": "$^{\\circ}$C", 
                        "scalars": "816", 
                        "name": "Temperature"
                    }
                ], 
                "name": "Ultimate tensile strength, UTS"
            }, 
            {
                "scalars": "33", 
                "units": "%", 
                "conditions": [
                    {
                        "units": "$^{\\circ}$C", 
                        "scalars": "816", 
                        "name": "Temperature"
                    }
                ], 
                "name": "Elongation"
            }
        ]
    }, 
    {
        "category": "system.chemical", 
        "composition": [
            {
                "actualWeightPercent": "0.02", 
                "element": "C"
            }, 
            {
                "actualWeightPercent": "0.01", 
                "element": "Mn"
            }, 
            {
                "actualWeightPercent": "0.01", 
                "element": "Si"
            }, 
            {
                "actualWeightPercent": "5.1", 
                "element": "Cr"
            }, 
            {
                "actualWeightPercent": "11.2", 
                "element": "Ni"
            }, 
            {
                "actualWeightPercent": "5.1", 
                "element": "Mo"
            }, 
            {
                "actualWeightPercent": "0.01", 
                "element": "V"
            }, 
            {
                "actualWeightPercent": "0", 
                "element": "N"
            }, 
            {
                "actualWeightPercent": "0.01", 
                "element": "Nb"
            }, 
            {
                "actualWeightPercent": "6.2", 
                "element": "Co"
            }, 
            {
                "actualWeightPercent": "0", 
                "element": "W"
            }, 
            {
                "actualWeightPercent": "0.71", 
                "element": "Al"
            }, 
            {
                "actualWeightPercent": "0.94", 
                "element": "Ti"
            }
        ], 
        "properties": [
            {
                "scalars": "1074.8", 
                "units": "MPa", 
                "conditions": [
                    {
                        "units": "$^{\\circ}$C", 
                        "scalars": "982", 
                        "name": "Temperature"
                    }
                ], 
                "name": "Yield strength, YS"
            }, 
            {
                "scalars": "1226.4", 
                "units": "MPa", 
                "conditions": [
                    {
                        "units": "$^{\\circ}$C", 
                        "scalars": "982", 
                        "name": "Temperature"
                    }
                ], 
                "name": "Ultimate tensile strength, UTS"
            }, 
            {
                "scalars": "21", 
                "units": "%", 
                "conditions": [
                    {
                        "units": "$^{\\circ}$C", 
                        "scalars": "982", 
                        "name": "Temperature"
                    }
                ], 
                "name": "Elongation"
            }
        ]
    }, 
    {
        "category": "system.chemical", 
        "composition": [
            {
                "actualWeightPercent": "0.02", 
                "element": "C"
            }, 
            {
                "actualWeightPercent": "0.01", 
                "element": "Mn"
            }, 
            {
                "actualWeightPercent": "0.01", 
                "element": "Si"
            }, 
            {
                "actualWeightPercent": "5.1", 
                "element": "Cr"
            }, 
            {
                "actualWeightPercent": "11.2", 
                "element": "Ni"
            }, 
            {
                "actualWeightPercent": "5.1", 
                "element": "Mo"
            }, 
            {
                "actualWeightPercent": "0.01", 
                "element": "V"
            }, 
            {
                "actualWeightPercent": "0", 
                "element": "N"
            }, 
            {
                "actualWeightPercent": "0.01", 
                "element": "Nb"
            }, 
            {
                "actualWeightPercent": "6.2", 
                "element": "Co"
            }, 
            {
                "actualWeightPercent": "0", 
                "element": "W"
            }, 
            {
                "actualWeightPercent": "0.71", 
                "element": "Al"
            }, 
            {
                "actualWeightPercent": "0.94", 
                "element": "Ti"
            }
        ], 
        "properties": [
            {
                "scalars": "1068", 
                "units": "MPa", 
                "conditions": [
                    {
                        "units": "$^{\\circ}$C", 
                        "scalars": "816", 
                        "name": "Temperature"
                    }
                ], 
                "name": "Yield strength, YS"
            }, 
            {
                "scalars": "1233.3", 
                "units": "MPa", 
                "conditions": [
                    {
                        "units": "$^{\\circ}$C", 
                        "scalars": "816", 
                        "name": "Temperature"
                    }
                ], 
                "name": "Ultimate tensile strength, UTS"
            }, 
            {
                "scalars": "28", 
                "units": "%", 
                "conditions": [
                    {
                        "units": "$^{\\circ}$C", 
                        "scalars": "816", 
                        "name": "Temperature"
                    }
                ], 
                "name": "Elongation"
            }
        ]
    }, 
    {
        "category": "system.chemical", 
        "composition": [
            {
                "actualWeightPercent": "0.01", 
                "element": "C"
            }, 
            {
                "actualWeightPercent": "0.01", 
                "element": "Mn"
            }, 
            {
                "actualWeightPercent": "0.01", 
                "element": "Si"
            }, 
            {
                "actualWeightPercent": "5.1", 
                "element": "Cr"
            }, 
            {
                "actualWeightPercent": "11.2", 
                "element": "Ni"
            }, 
            {
                "actualWeightPercent": "5.1", 
                "element": "Mo"
            }, 
            {
                "actualWeightPercent": "0.94", 
                "element": "V"
            }, 
            {
                "actualWeightPercent": "0", 
                "element": "N"
            }, 
            {
                "actualWeightPercent": "0.01", 
                "element": "Nb"
            }, 
            {
                "actualWeightPercent": "6.3", 
                "element": "Co"
            }, 
            {
                "actualWeightPercent": "0", 
                "element": "W"
            }, 
            {
                "actualWeightPercent": "0.09", 
                "element": "Al"
            }, 
            {
                "actualWeightPercent": "0.78", 
                "element": "Ti"
            }
        ], 
        "properties": [
            {
                "scalars": "1033.5", 
                "units": "MPa", 
                "conditions": [
                    {
                        "units": "$^{\\circ}$C", 
                        "scalars": "816", 
                        "name": "Temperature"
                    }
                ], 
                "name": "Yield strength, YS"
            }, 
            {
                "scalars": "1150.6", 
                "units": "MPa", 
                "conditions": [
                    {
                        "units": "$^{\\circ}$C", 
                        "scalars": "816", 
                        "name": "Temperature"
                    }
                ], 
                "name": "Ultimate tensile strength, UTS"
            }, 
            {
                "scalars": "27", 
                "units": "%", 
                "conditions": [
                    {
                        "units": "$^{\\circ}$C", 
                        "scalars": "816", 
                        "name": "Temperature"
                    }
                ], 
                "name": "Elongation"
            }
        ]
    }, 
    {
        "category": "system.chemical", 
        "composition": [
            {
                "actualWeightPercent": "0.01", 
                "element": "C"
            }, 
            {
                "actualWeightPercent": "0.01", 
                "element": "Mn"
            }, 
            {
                "actualWeightPercent": "0.01", 
                "element": "Si"
            }, 
            {
                "actualWeightPercent": "5.1", 
                "element": "Cr"
            }, 
            {
                "actualWeightPercent": "11.2", 
                "element": "Ni"
            }, 
            {
                "actualWeightPercent": "5.1", 
                "element": "Mo"
            }, 
            {
                "actualWeightPercent": "0.94", 
                "element": "V"
            }, 
            {
                "actualWeightPercent": "0", 
                "element": "N"
            }, 
            {
                "actualWeightPercent": "0.01", 
                "element": "Nb"
            }, 
            {
                "actualWeightPercent": "6.3", 
                "element": "Co"
            }, 
            {
                "actualWeightPercent": "0", 
                "element": "W"
            }, 
            {
                "actualWeightPercent": "0.09", 
                "element": "Al"
            }, 
            {
                "actualWeightPercent": "0.78", 
                "element": "Ti"
            }
        ], 
        "properties": [
            {
                "scalars": "1047.3", 
                "units": "MPa", 
                "conditions": [
                    {
                        "units": "$^{\\circ}$C", 
                        "scalars": "982", 
                        "name": "Temperature"
                    }
                ], 
                "name": "Yield strength, YS"
            }, 
            {
                "scalars": "1178.2", 
                "units": "MPa", 
                "conditions": [
                    {
                        "units": "$^{\\circ}$C", 
                        "scalars": "982", 
                        "name": "Temperature"
                    }
                ], 
                "name": "Ultimate tensile strength, UTS"
            }, 
            {
                "scalars": "17", 
                "units": "%", 
                "conditions": [
                    {
                        "units": "$^{\\circ}$C", 
                        "scalars": "982", 
                        "name": "Temperature"
                    }
                ], 
                "name": "Elongation"
            }
        ]
    }, 
    {
        "category": "system.chemical", 
        "composition": [
            {
                "actualWeightPercent": "0.02", 
                "element": "C"
            }, 
            {
                "actualWeightPercent": "0.01", 
                "element": "Mn"
            }, 
            {
                "actualWeightPercent": "0.01", 
                "element": "Si"
            }, 
            {
                "actualWeightPercent": "5.1", 
                "element": "Cr"
            }, 
            {
                "actualWeightPercent": "11.2", 
                "element": "Ni"
            }, 
            {
                "actualWeightPercent": "5.1", 
                "element": "Mo"
            }, 
            {
                "actualWeightPercent": "0.49", 
                "element": "V"
            }, 
            {
                "actualWeightPercent": "0", 
                "element": "N"
            }, 
            {
                "actualWeightPercent": "0.01", 
                "element": "Nb"
            }, 
            {
                "actualWeightPercent": "6.3", 
                "element": "Co"
            }, 
            {
                "actualWeightPercent": "0", 
                "element": "W"
            }, 
            {
                "actualWeightPercent": "0.41", 
                "element": "Al"
            }, 
            {
                "actualWeightPercent": "0.74", 
                "element": "Ti"
            }
        ], 
        "properties": [
            {
                "scalars": "1116.2", 
                "units": "MPa", 
                "conditions": [
                    {
                        "units": "$^{\\circ}$C", 
                        "scalars": "816", 
                        "name": "Temperature"
                    }
                ], 
                "name": "Yield strength, YS"
            }, 
            {
                "scalars": "1205.8", 
                "units": "MPa", 
                "conditions": [
                    {
                        "units": "$^{\\circ}$C", 
                        "scalars": "816", 
                        "name": "Temperature"
                    }
                ], 
                "name": "Ultimate tensile strength, UTS"
            }, 
            {
                "scalars": "26", 
                "units": "%", 
                "conditions": [
                    {
                        "units": "$^{\\circ}$C", 
                        "scalars": "816", 
                        "name": "Temperature"
                    }
                ], 
                "name": "Elongation"
            }
        ]
    }, 
    {
        "category": "system.chemical", 
        "composition": [
            {
                "actualWeightPercent": "0.02", 
                "element": "C"
            }, 
            {
                "actualWeightPercent": "0.01", 
                "element": "Mn"
            }, 
            {
                "actualWeightPercent": "0.01", 
                "element": "Si"
            }, 
            {
                "actualWeightPercent": "5.1", 
                "element": "Cr"
            }, 
            {
                "actualWeightPercent": "11.2", 
                "element": "Ni"
            }, 
            {
                "actualWeightPercent": "5.1", 
                "element": "Mo"
            }, 
            {
                "actualWeightPercent": "0.49", 
                "element": "V"
            }, 
            {
                "actualWeightPercent": "0", 
                "element": "N"
            }, 
            {
                "actualWeightPercent": "0.01", 
                "element": "Nb"
            }, 
            {
                "actualWeightPercent": "6.3", 
                "element": "Co"
            }, 
            {
                "actualWeightPercent": "0", 
                "element": "W"
            }, 
            {
                "actualWeightPercent": "0.41", 
                "element": "Al"
            }, 
            {
                "actualWeightPercent": "0.74", 
                "element": "Ti"
            }
        ], 
        "properties": [
            {
                "scalars": "1157.5", 
                "units": "MPa", 
                "conditions": [
                    {
                        "units": "$^{\\circ}$C", 
                        "scalars": "982", 
                        "name": "Temperature"
                    }
                ], 
                "name": "Yield strength, YS"
            }, 
            {
                "scalars": "19", 
                "units": "%", 
                "conditions": [
                    {
                        "units": "$^{\\circ}$C", 
                        "scalars": "982", 
                        "name": "Temperature"
                    }
                ], 
                "name": "Elongation"
            }
        ]
    }, 
    {
        "category": "system.chemical", 
        "composition": [
            {
                "actualWeightPercent": "0.01", 
                "element": "C"
            }, 
            {
                "actualWeightPercent": "0.01", 
                "element": "Mn"
            }, 
            {
                "actualWeightPercent": "0.01", 
                "element": "Si"
            }, 
            {
                "actualWeightPercent": "0.01", 
                "element": "Cr"
            }, 
            {
                "actualWeightPercent": "18.5", 
                "element": "Ni"
            }, 
            {
                "actualWeightPercent": "4.9", 
                "element": "Mo"
            }, 
            {
                "actualWeightPercent": "0.39", 
                "element": "V"
            }, 
            {
                "actualWeightPercent": "0", 
                "element": "N"
            }, 
            {
                "actualWeightPercent": "0.01", 
                "element": "Nb"
            }, 
            {
                "actualWeightPercent": "8.7", 
                "element": "Co"
            }, 
            {
                "actualWeightPercent": "0", 
                "element": "W"
            }, 
            {
                "actualWeightPercent": "0.51", 
                "element": "Al"
            }, 
            {
                "actualWeightPercent": "0.65", 
                "element": "Ti"
            }
        ], 
        "properties": [
            {
                "scalars": "1164.4", 
                "units": "MPa", 
                "conditions": [
                    {
                        "units": "$^{\\circ}$C", 
                        "scalars": "982", 
                        "name": "Temperature"
                    }
                ], 
                "name": "Yield strength, YS"
            }, 
            {
                "scalars": "1371.1", 
                "units": "MPa", 
                "conditions": [
                    {
                        "units": "$^{\\circ}$C", 
                        "scalars": "982", 
                        "name": "Temperature"
                    }
                ], 
                "name": "Ultimate tensile strength, UTS"
            }, 
            {
                "scalars": "22", 
                "units": "%", 
                "conditions": [
                    {
                        "units": "$^{\\circ}$C", 
                        "scalars": "982", 
                        "name": "Temperature"
                    }
                ], 
                "name": "Elongation"
            }
        ]
    }, 
    {
        "category": "system.chemical", 
        "composition": [
            {
                "actualWeightPercent": "0.01", 
                "element": "C"
            }, 
            {
                "actualWeightPercent": "0.01", 
                "element": "Mn"
            }, 
            {
                "actualWeightPercent": "0.01", 
                "element": "Si"
            }, 
            {
                "actualWeightPercent": "0.01", 
                "element": "Cr"
            }, 
            {
                "actualWeightPercent": "17", 
                "element": "Ni"
            }, 
            {
                "actualWeightPercent": "4.8", 
                "element": "Mo"
            }, 
            {
                "actualWeightPercent": "0.34", 
                "element": "V"
            }, 
            {
                "actualWeightPercent": "0", 
                "element": "N"
            }, 
            {
                "actualWeightPercent": "0.01", 
                "element": "Nb"
            }, 
            {
                "actualWeightPercent": "8.7", 
                "element": "Co"
            }, 
            {
                "actualWeightPercent": "0", 
                "element": "W"
            }, 
            {
                "actualWeightPercent": "0.39", 
                "element": "Al"
            }, 
            {
                "actualWeightPercent": "0.67", 
                "element": "Ti"
            }
        ], 
        "properties": [
            {
                "scalars": "1302.2", 
                "units": "MPa", 
                "conditions": [
                    {
                        "units": "$^{\\circ}$C", 
                        "scalars": "1066", 
                        "name": "Temperature"
                    }
                ], 
                "name": "Yield strength, YS"
            }, 
            {
                "scalars": "1412.5", 
                "units": "MPa", 
                "conditions": [
                    {
                        "units": "$^{\\circ}$C", 
                        "scalars": "1066", 
                        "name": "Temperature"
                    }
                ], 
                "name": "Ultimate tensile strength, UTS"
            }, 
            {
                "scalars": "20", 
                "units": "%", 
                "conditions": [
                    {
                        "units": "$^{\\circ}$C", 
                        "scalars": "1066", 
                        "name": "Temperature"
                    }
                ], 
                "name": "Elongation"
            }
        ]
    }, 
    {
        "category": "system.chemical", 
        "composition": [
            {
                "actualWeightPercent": "0.01", 
                "element": "C"
            }, 
            {
                "actualWeightPercent": "0.01", 
                "element": "Mn"
            }, 
            {
                "actualWeightPercent": "0.01", 
                "element": "Si"
            }, 
            {
                "actualWeightPercent": "0.01", 
                "element": "Cr"
            }, 
            {
                "actualWeightPercent": "17", 
                "element": "Ni"
            }, 
            {
                "actualWeightPercent": "4.8", 
                "element": "Mo"
            }, 
            {
                "actualWeightPercent": "0.34", 
                "element": "V"
            }, 
            {
                "actualWeightPercent": "0", 
                "element": "N"
            }, 
            {
                "actualWeightPercent": "0.01", 
                "element": "Nb"
            }, 
            {
                "actualWeightPercent": "8.7", 
                "element": "Co"
            }, 
            {
                "actualWeightPercent": "0", 
                "element": "W"
            }, 
            {
                "actualWeightPercent": "0.39", 
                "element": "Al"
            }, 
            {
                "actualWeightPercent": "0.67", 
                "element": "Ti"
            }
        ], 
        "properties": [
            {
                "scalars": "1302.2", 
                "units": "MPa", 
                "conditions": [
                    {
                        "units": "$^{\\circ}$C", 
                        "scalars": "1149", 
                        "name": "Temperature"
                    }
                ], 
                "name": "Yield strength, YS"
            }, 
            {
                "scalars": "1440", 
                "units": "MPa", 
                "conditions": [
                    {
                        "units": "$^{\\circ}$C", 
                        "scalars": "1149", 
                        "name": "Temperature"
                    }
                ], 
                "name": "Ultimate tensile strength, UTS"
            }, 
            {
                "scalars": "17", 
                "units": "%", 
                "conditions": [
                    {
                        "units": "$^{\\circ}$C", 
                        "scalars": "1149", 
                        "name": "Temperature"
                    }
                ], 
                "name": "Elongation"
            }
        ]
    }, 
    {
        "category": "system.chemical", 
        "composition": [
            {
                "actualWeightPercent": "0.01", 
                "element": "C"
            }, 
            {
                "actualWeightPercent": "0.01", 
                "element": "Mn"
            }, 
            {
                "actualWeightPercent": "0.01", 
                "element": "Si"
            }, 
            {
                "actualWeightPercent": "0.01", 
                "element": "Cr"
            }, 
            {
                "actualWeightPercent": "17", 
                "element": "Ni"
            }, 
            {
                "actualWeightPercent": "4.8", 
                "element": "Mo"
            }, 
            {
                "actualWeightPercent": "0.34", 
                "element": "V"
            }, 
            {
                "actualWeightPercent": "0", 
                "element": "N"
            }, 
            {
                "actualWeightPercent": "0.01", 
                "element": "Nb"
            }, 
            {
                "actualWeightPercent": "8.7", 
                "element": "Co"
            }, 
            {
                "actualWeightPercent": "0", 
                "element": "W"
            }, 
            {
                "actualWeightPercent": "0.39", 
                "element": "Al"
            }, 
            {
                "actualWeightPercent": "0.67", 
                "element": "Ti"
            }
        ], 
        "properties": [
            {
                "scalars": "1302.2", 
                "units": "MPa", 
                "conditions": [
                    {
                        "units": "$^{\\circ}$C", 
                        "scalars": "899", 
                        "name": "Temperature"
                    }
                ], 
                "name": "Yield strength, YS"
            }, 
            {
                "scalars": "1453.8", 
                "units": "MPa", 
                "conditions": [
                    {
                        "units": "$^{\\circ}$C", 
                        "scalars": "899", 
                        "name": "Temperature"
                    }
                ], 
                "name": "Ultimate tensile strength, UTS"
            }, 
            {
                "scalars": "21", 
                "units": "%", 
                "conditions": [
                    {
                        "units": "$^{\\circ}$C", 
                        "scalars": "899", 
                        "name": "Temperature"
                    }
                ], 
                "name": "Elongation"
            }
        ]
    }, 
    {
        "category": "system.chemical", 
        "composition": [
            {
                "actualWeightPercent": "0.01", 
                "element": "C"
            }, 
            {
                "actualWeightPercent": "0.01", 
                "element": "Mn"
            }, 
            {
                "actualWeightPercent": "0.01", 
                "element": "Si"
            }, 
            {
                "actualWeightPercent": "0.01", 
                "element": "Cr"
            }, 
            {
                "actualWeightPercent": "17", 
                "element": "Ni"
            }, 
            {
                "actualWeightPercent": "4.8", 
                "element": "Mo"
            }, 
            {
                "actualWeightPercent": "0.34", 
                "element": "V"
            }, 
            {
                "actualWeightPercent": "0", 
                "element": "N"
            }, 
            {
                "actualWeightPercent": "0.01", 
                "element": "Nb"
            }, 
            {
                "actualWeightPercent": "8.7", 
                "element": "Co"
            }, 
            {
                "actualWeightPercent": "0", 
                "element": "W"
            }, 
            {
                "actualWeightPercent": "0.39", 
                "element": "Al"
            }, 
            {
                "actualWeightPercent": "0.67", 
                "element": "Ti"
            }
        ], 
        "properties": [
            {
                "scalars": "1281.5", 
                "units": "MPa", 
                "conditions": [
                    {
                        "units": "$^{\\circ}$C", 
                        "scalars": "982", 
                        "name": "Temperature"
                    }
                ], 
                "name": "Yield strength, YS"
            }, 
            {
                "scalars": "1433.1", 
                "units": "MPa", 
                "conditions": [
                    {
                        "units": "$^{\\circ}$C", 
                        "scalars": "982", 
                        "name": "Temperature"
                    }
                ], 
                "name": "Ultimate tensile strength, UTS"
            }, 
            {
                "scalars": "20", 
                "units": "%", 
                "conditions": [
                    {
                        "units": "$^{\\circ}$C", 
                        "scalars": "982", 
                        "name": "Temperature"
                    }
                ], 
                "name": "Elongation"
            }
        ]
    }, 
    {
        "category": "system.chemical", 
        "composition": [
            {
                "actualWeightPercent": "0.01", 
                "element": "C"
            }, 
            {
                "actualWeightPercent": "0.01", 
                "element": "Mn"
            }, 
            {
                "actualWeightPercent": "0.01", 
                "element": "Si"
            }, 
            {
                "actualWeightPercent": "0.01", 
                "element": "Cr"
            }, 
            {
                "actualWeightPercent": "17", 
                "element": "Ni"
            }, 
            {
                "actualWeightPercent": "4.8", 
                "element": "Mo"
            }, 
            {
