Repository: hackingmaterials/automatminer

automatminer is an automatic prediction engine for materials properties.
- **Website (including documentation):** <https://hackingmaterials.github.io/automatminer>
- **Help/Support:** <https://groups.google.com/forum/#!forum/matminer>
- **Source:** <https://github.com/hackingmaterials/automatminer>

File: matbench/data/sources/steel_strength.json (part 39 of 57)
[
                "element": "Ni"
            }, 
            {
                "actualWeightPercent": "5.1", 
                "element": "Mo"
            }, 
            {
                "actualWeightPercent": "0.01", 
                "element": "V"
            }, 
            {
                "actualWeightPercent": "0", 
                "element": "N"
            }, 
            {
                "actualWeightPercent": "0.01", 
                "element": "Nb"
            }, 
            {
                "actualWeightPercent": "9.2", 
                "element": "Co"
            }, 
            {
                "actualWeightPercent": "0", 
                "element": "W"
            }, 
            {
                "actualWeightPercent": "0.9", 
                "element": "Al"
            }, 
            {
                "actualWeightPercent": "0.7", 
                "element": "Ti"
            }
        ], 
        "properties": [
            {
                "scalars": "1281.5", 
                "units": "MPa", 
                "conditions": [
                    {
                        "units": "$^{\\circ}$C", 
                        "scalars": "982", 
                        "name": "Temperature"
                    }
                ], 
                "name": "Yield strength, YS"
            }, 
            {
                "scalars": "1398.7", 
                "units": "MPa", 
                "conditions": [
                    {
                        "units": "$^{\\circ}$C", 
                        "scalars": "982", 
                        "name": "Temperature"
                    }
                ], 
                "name": "Ultimate tensile strength, UTS"
            }, 
            {
                "scalars": "16", 
                "units": "%", 
                "conditions": [
                    {
                        "units": "$^{\\circ}$C", 
                        "scalars": "982", 
                        "name": "Temperature"
                    }
                ], 
                "name": "Elongation"
            }
        ]
    }, 
    {
        "category": "system.chemical", 
        "composition": [
            {
                "actualWeightPercent": "0.01", 
                "element": "C"
            }, 
            {
                "actualWeightPercent": "0.01", 
                "element": "Mn"
            }, 
            {
                "actualWeightPercent": "0.01", 
                "element": "Si"
            }, 
            {
                "actualWeightPercent": "0.01", 
                "element": "Cr"
            }, 
            {
                "actualWeightPercent": "15.2", 
                "element": "Ni"
            }, 
            {
                "actualWeightPercent": "5.1", 
                "element": "Mo"
            }, 
            {
                "actualWeightPercent": "0.01", 
                "element": "V"
            }, 
            {
                "actualWeightPercent": "0", 
                "element": "N"
            }, 
            {
                "actualWeightPercent": "0.01", 
                "element": "Nb"
            }, 
            {
                "actualWeightPercent": "9.2", 
                "element": "Co"
            }, 
            {
                "actualWeightPercent": "0", 
                "element": "W"
            }, 
            {
                "actualWeightPercent": "0.9", 
                "element": "Al"
            }, 
            {
                "actualWeightPercent": "0.7", 
                "element": "Ti"
            }
        ], 
        "properties": [
            {
                "scalars": "1281.5", 
                "units": "MPa", 
                "conditions": [
                    {
                        "units": "$^{\\circ}$C", 
                        "scalars": "982", 
                        "name": "Temperature"
                    }
                ], 
                "name": "Yield strength, YS"
            }, 
            {
                "scalars": "1398.7", 
                "units": "MPa", 
                "conditions": [
                    {
                        "units": "$^{\\circ}$C", 
                        "scalars": "982", 
                        "name": "Temperature"
                    }
                ], 
                "name": "Ultimate tensile strength, UTS"
            }, 
            {
                "scalars": "16", 
                "units": "%", 
                "conditions": [
                    {
                        "units": "$^{\\circ}$C", 
                        "scalars": "982", 
                        "name": "Temperature"
                    }
                ], 
                "name": "Elongation"
            }
        ]
    }, 
    {
        "category": "system.chemical", 
        "composition": [
            {
                "actualWeightPercent": "0.01", 
                "element": "C"
            }, 
            {
                "actualWeightPercent": "0.01", 
                "element": "Mn"
            }, 
            {
                "actualWeightPercent": "0.01", 
                "element": "Si"
            }, 
            {
                "actualWeightPercent": "0.01", 
                "element": "Cr"
            }, 
            {
                "actualWeightPercent": "15.2", 
                "element": "Ni"
            }, 
            {
                "actualWeightPercent": "5.1", 
                "element": "Mo"
            }, 
            {
                "actualWeightPercent": "0.01", 
                "element": "V"
            }, 
            {
                "actualWeightPercent": "0", 
                "element": "N"
            }, 
            {
                "actualWeightPercent": "0.01", 
                "element": "Nb"
            }, 
            {
                "actualWeightPercent": "9.2", 
                "element": "Co"
            }, 
            {
                "actualWeightPercent": "0", 
                "element": "W"
            }, 
            {
                "actualWeightPercent": "0.9", 
                "element": "Al"
            }, 
            {
                "actualWeightPercent": "0.7", 
                "element": "Ti"
            }
        ], 
        "properties": [
            {
                "scalars": "1281.5", 
                "units": "MPa", 
                "conditions": [
                    {
                        "units": "$^{\\circ}$C", 
                        "scalars": "982", 
                        "name": "Temperature"
                    }
                ], 
                "name": "Yield strength, YS"
            }, 
            {
                "scalars": "1398.7", 
                "units": "MPa", 
                "conditions": [
                    {
                        "units": "$^{\\circ}$C", 
                        "scalars": "982", 
                        "name": "Temperature"
                    }
                ], 
                "name": "Ultimate tensile strength, UTS"
            }, 
            {
                "scalars": "16", 
                "units": "%", 
                "conditions": [
                    {
                        "units": "$^{\\circ}$C", 
                        "scalars": "982", 
                        "name": "Temperature"
                    }
                ], 
                "name": "Elongation"
            }
        ]
    }, 
    {
        "category": "system.chemical", 
        "composition": [
            {
                "actualWeightPercent": "0.01", 
                "element": "C"
            }, 
            {
                "actualWeightPercent": "0.01", 
                "element": "Mn"
            }, 
            {
                "actualWeightPercent": "0.01", 
                "element": "Si"
            }, 
            {
                "actualWeightPercent": "0.01", 
                "element": "Cr"
            }, 
            {
                "actualWeightPercent": "15.2", 
                "element": "Ni"
            }, 
            {
                "actualWeightPercent": "5.1", 
                "element": "Mo"
            }, 
            {
                "actualWeightPercent": "0.01", 
                "element": "V"
            }, 
            {
                "actualWeightPercent": "0", 
                "element": "N"
            }, 
            {
                "actualWeightPercent": "0.01", 
                "element": "Nb"
            }, 
            {
                "actualWeightPercent": "9.2", 
                "element": "Co"
            }, 
            {
                "actualWeightPercent": "0", 
                "element": "W"
            }, 
            {
                "actualWeightPercent": "0.9", 
                "element": "Al"
            }, 
            {
                "actualWeightPercent": "0.7", 
                "element": "Ti"
            }
        ], 
        "properties": [
            {
                "scalars": "1281.5", 
                "units": "MPa", 
                "conditions": [
                    {
                        "units": "$^{\\circ}$C", 
                        "scalars": "982", 
                        "name": "Temperature"
                    }
                ], 
                "name": "Yield strength, YS"
            }, 
            {
                "scalars": "1398.7", 
                "units": "MPa", 
                "conditions": [
                    {
                        "units": "$^{\\circ}$C", 
                        "scalars": "982", 
                        "name": "Temperature"
                    }
                ], 
                "name": "Ultimate tensile strength, UTS"
            }, 
            {
                "scalars": "16", 
                "units": "%", 
                "conditions": [
                    {
                        "units": "$^{\\circ}$C", 
                        "scalars": "982", 
                        "name": "Temperature"
                    }
                ], 
                "name": "Elongation"
            }
        ]
    }, 
    {
        "category": "system.chemical", 
        "composition": [
            {
                "actualWeightPercent": "0.01", 
                "element": "C"
            }, 
            {
                "actualWeightPercent": "0.01", 
                "element": "Mn"
            }, 
            {
                "actualWeightPercent": "0.01", 
                "element": "Si"
            }, 
            {
                "actualWeightPercent": "0.01", 
                "element": "Cr"
            }, 
            {
                "actualWeightPercent": "15.2", 
                "element": "Ni"
            }, 
            {
                "actualWeightPercent": "5.1", 
                "element": "Mo"
            }, 
            {
                "actualWeightPercent": "0.01", 
                "element": "V"
            }, 
            {
                "actualWeightPercent": "0", 
                "element": "N"
            }, 
            {
                "actualWeightPercent": "0.01", 
                "element": "Nb"
            }, 
            {
                "actualWeightPercent": "9.2", 
                "element": "Co"
            }, 
            {
                "actualWeightPercent": "0", 
                "element": "W"
            }, 
            {
                "actualWeightPercent": "0.9", 
                "element": "Al"
            }, 
            {
                "actualWeightPercent": "0.7", 
                "element": "Ti"
            }
        ], 
        "properties": [
            {
                "scalars": "1281.5", 
                "units": "MPa", 
                "conditions": [
                    {
                        "units": "$^{\\circ}$C", 
                        "scalars": "982", 
                        "name": "Temperature"
                    }
                ], 
                "name": "Yield strength, YS"
            }, 
            {
                "scalars": "1398.7", 
                "units": "MPa", 
                "conditions": [
                    {
                        "units": "$^{\\circ}$C", 
                        "scalars": "982", 
                        "name": "Temperature"
                    }
                ], 
                "name": "Ultimate tensile strength, UTS"
            }, 
            {
                "scalars": "16", 
                "units": "%", 
                "conditions": [
                    {
                        "units": "$^{\\circ}$C", 
                        "scalars": "982", 
                        "name": "Temperature"
                    }
                ], 
                "name": "Elongation"
            }
        ]
    }, 
    {
        "category": "system.chemical", 
        "composition": [
            {
                "actualWeightPercent": "0.01", 
                "element": "C"
            }, 
            {
                "actualWeightPercent": "0.01", 
                "element": "Mn"
            }, 
            {
                "actualWeightPercent": "0.01", 
                "element": "Si"
            }, 
            {
                "actualWeightPercent": "0.01", 
                "element": "Cr"
            }, 
            {
                "actualWeightPercent": "15.2", 
                "element": "Ni"
            }, 
            {
                "actualWeightPercent": "5.1", 
                "element": "Mo"
            }, 
            {
                "actualWeightPercent": "0.01", 
                "element": "V"
            }, 
            {
                "actualWeightPercent": "0", 
                "element": "N"
            }, 
            {
                "actualWeightPercent": "0.01", 
                "element": "Nb"
            }, 
            {
                "actualWeightPercent": "9.2", 
                "element": "Co"
            }, 
            {
                "actualWeightPercent": "0", 
                "element": "W"
            }, 
            {
                "actualWeightPercent": "0.9", 
                "element": "Al"
            }, 
            {
                "actualWeightPercent": "0.7", 
                "element": "Ti"
            }
        ], 
        "properties": [
            {
                "scalars": "1281.5", 
                "units": "MPa", 
                "conditions": [
                    {
                        "units": "$^{\\circ}$C", 
                        "scalars": "982", 
                        "name": "Temperature"
                    }
                ], 
                "name": "Yield strength, YS"
            }, 
            {
                "scalars": "1398.7", 
                "units": "MPa", 
                "conditions": [
                    {
                        "units": "$^{\\circ}$C", 
                        "scalars": "982", 
                        "name": "Temperature"
                    }
                ], 
                "name": "Ultimate tensile strength, UTS"
            }, 
            {
                "scalars": "16", 
                "units": "%", 
                "conditions": [
                    {
                        "units": "$^{\\circ}$C", 
                        "scalars": "982", 
                        "name": "Temperature"
                    }
                ], 
                "name": "Elongation"
            }
        ]
    }, 
    {
        "category": "system.chemical", 
        "composition": [
            {
                "actualWeightPercent": "0.01", 
                "element": "C"
            }, 
            {
                "actualWeightPercent": "0.01", 
                "element": "Mn"
            }, 
            {
                "actualWeightPercent": "0.01", 
                "element": "Si"
            }, 
            {
                "actualWeightPercent": "0.01", 
                "element": "Cr"
            }, 
            {
                "actualWeightPercent": "15.2", 
                "element": "Ni"
            }, 
            {
                "actualWeightPercent": "5.1", 
                "element": "Mo"
            }, 
            {
                "actualWeightPercent": "0.01", 
                "element": "V"
            }, 
            {
                "actualWeightPercent": "0", 
                "element": "N"
            }, 
            {
                "actualWeightPercent": "0.01", 
                "element": "Nb"
            }, 
            {
                "actualWeightPercent": "9.2", 
                "element": "Co"
            }, 
            {
                "actualWeightPercent": "0", 
                "element": "W"
            }, 
            {
                "actualWeightPercent": "0.9", 
                "element": "Al"
            }, 
            {
                "actualWeightPercent": "0.7", 
                "element": "Ti"
            }
        ], 
        "properties": [
            {
                "scalars": "1502", 
                "units": "MPa", 
                "conditions": [
                    {
                        "units": "$^{\\circ}$C", 
                        "scalars": "982", 
                        "name": "Temperature"
                    }
                ], 
                "name": "Yield strength, YS"
            }, 
            {
                "scalars": "1660.5", 
                "units": "MPa", 
                "conditions": [
                    {
                        "units": "$^{\\circ}$C", 
                        "scalars": "982", 
                        "name": "Temperature"
                    }
                ], 
                "name": "Ultimate tensile strength, UTS"
            }, 
            {
                "scalars": "10", 
                "units": "%", 
                "conditions": [
                    {
                        "units": "$^{\\circ}$C", 
                        "scalars": "982", 
                        "name": "Temperature"
                    }
                ], 
                "name": "Elongation"
            }
        ]
    }, 
    {
        "category": "system.chemical", 
        "composition": [
            {
                "actualWeightPercent": "0.01", 
                "element": "C"
            }, 
            {
                "actualWeightPercent": "0.01", 
                "element": "Mn"
            }, 
            {
                "actualWeightPercent": "0.01", 
                "element": "Si"
            }, 
            {
                "actualWeightPercent": "0.01", 
                "element": "Cr"
            }, 
            {
                "actualWeightPercent": "15.2", 
                "element": "Ni"
            }, 
            {
                "actualWeightPercent": "5.1", 
                "element": "Mo"
            }, 
            {
                "actualWeightPercent": "0.01", 
                "element": "V"
            }, 
            {
                "actualWeightPercent": "0", 
                "element": "N"
            }, 
            {
                "actualWeightPercent": "0.01", 
                "element": "Nb"
            }, 
            {
                "actualWeightPercent": "9.2", 
                "element": "Co"
            }, 
            {
                "actualWeightPercent": "0", 
                "element": "W"
            }, 
            {
                "actualWeightPercent": "0.9", 
                "element": "Al"
            }, 
            {
                "actualWeightPercent": "0.7", 
                "element": "Ti"
            }
        ], 
        "properties": [
            {
                "scalars": "1412.5", 
                "units": "MPa", 
                "conditions": [
                    {
                        "units": "$^{\\circ}$C", 
                        "scalars": "982", 
                        "name": "Temperature"
                    }
                ], 
                "name": "Yield strength, YS"
            }, 
            {
                "scalars": "1591.6", 
                "units": "MPa", 
                "conditions": [
                    {
                        "units": "$^{\\circ}$C", 
                        "scalars": "982", 
                        "name": "Temperature"
                    }
                ], 
                "name": "Ultimate tensile strength, UTS"
            }, 
            {
                "scalars": "12", 
                "units": "%", 
                "conditions": [
                    {
                        "units": "$^{\\circ}$C", 
                        "scalars": "982", 
                        "name": "Temperature"
                    }
                ], 
                "name": "Elongation"
            }
        ]
    }, 
    {
        "category": "system.chemical", 
        "composition": [
            {
                "actualWeightPercent": "0.04", 
                "element": "C"
            }, 
            {
                "actualWeightPercent": "0.01", 
                "element": "Mn"
            }, 
            {
                "actualWeightPercent": "0.01", 
                "element": "Si"
            }, 
            {
                "actualWeightPercent": "0.01", 
                "element": "Cr"
            }, 
            {
                "actualWeightPercent": "15", 
                "element": "Ni"
            }, 
            {
                "actualWeightPercent": "5", 
                "element": "Mo"
            }, 
            {
                "actualWeightPercent": "0.01", 
                "element": "V"
            }, 
            {
                "actualWeightPercent": "0", 
                "element": "N"
            }, 
            {
                "actualWeightPercent": "0.2", 
                "element": "Nb"
            }, 
            {
                "actualWeightPercent": "8.8", 
                "element": "Co"
            }, 
            {
                "actualWeightPercent": "0", 
                "element": "W"
            }, 
            {
                "actualWeightPercent": "0.5", 
                "element": "Al"
            }, 
            {
                "actualWeightPercent": "0.24", 
                "element": "Ti"
            }
        ], 
        "properties": [
            {
                "scalars": "1019.7", 
                "units": "MPa", 
                "conditions": [
                    {
                        "units": "$^{\\circ}$C", 
                        "scalars": "982", 
                        "name": "Temperature"
                    }
                ], 
                "name": "Yield strength, YS"
            }, 
            {
                "scalars": "1157.5", 
                "units": "MPa", 
                "conditions": [
                    {
                        "units": "$^{\\circ}$C", 
                        "scalars": "982", 
                        "name": "Temperature"
                    }
                ], 
                "name": "Ultimate tensile strength, UTS"
            }, 
            {
                "scalars": "15", 
                "units": "%", 
                "conditions": [
                    {
                        "units": "$^{\\circ}$C", 
                        "scalars": "982", 
                        "name": "Temperature"
                    }
                ], 
                "name": "Elongation"
            }
        ]
    }, 
    {
        "category": "system.chemical", 
        "composition": [
            {
                "actualWeightPercent": "0.03", 
                "element": "C"
            }, 
            {
                "actualWeightPercent": "0.01", 
                "element": "Mn"
            }, 
            {
                "actualWeightPercent": "0.01", 
                "element": "Si"
            }, 
            {
                "actualWeightPercent": "0.01", 
                "element": "Cr"
            }, 
            {
                "actualWeightPercent": "15", 
                "element": "Ni"
            }, 
            {
                "actualWeightPercent": "5", 
                "element": "Mo"
            }, 
            {
                "actualWeightPercent": "0.01", 
                "element": "V"
            }, 
            {
                "actualWeightPercent": "0", 
                "element": "N"
            }, 
            {
                "actualWeightPercent": "0.2", 
                "element": "Nb"
            }, 
            {
                "actualWeightPercent": "8.8", 
                "element": "Co"
            }, 
            {
                "actualWeightPercent": "0", 
                "element": "W"
            }, 
            {
                "actualWeightPercent": "0.98", 
                "element": "Al"
            }, 
            {
                "actualWeightPercent": "0.26", 
                "element": "Ti"
            }
        ], 
        "properties": [
            {
                "scalars": "1026.6", 
                "units": "MPa", 
                "conditions": [
                    {
                        "units": "$^{\\circ}$C", 
                        "scalars": "982", 
                        "name": "Temperature"
                    }
                ], 
                "name": "Yield strength, YS"
            }, 
            {
                "scalars": "1164.4", 
                "units": "MPa", 
                "conditions": [
                    {
                        "units": "$^{\\circ}$C", 
                        "scalars": "982", 
                        "name": "Temperature"
                    }
                ], 
                "name": "Ultimate tensile strength, UTS"
            }, 
            {
                "scalars": "35", 
                "units": "%", 
                "conditions": [
                    {
                        "units": "$^{\\circ}$C", 
                        "scalars": "982", 
                        "name": "Temperature"
                    }
                ], 
                "name": "Elongation"
            }
        ]
    }, 
    {
        "category": "system.chemical", 
        "composition": [
            {
                "actualWeightPercent": "0.02", 
                "element": "C"
            }, 
            {
                "actualWeightPercent": "0.01", 
                "element": "Mn"
            }, 
            {
                "actualWeightPercent": "0.01", 
                "element": "Si"
            }, 
            {
                "actualWeightPercent": "0.01", 
                "element": "Cr"
            }, 
            {
                "actualWeightPercent": "14.6", 
                "element": "Ni"
            }, 
            {
                "actualWeightPercent": "5", 
                "element": "Mo"
            }, 
            {
                "actualWeightPercent": "0.43", 
                "element": "V"
            }, 
            {
                "actualWeightPercent": "0", 
                "element": "N"
            }, 
            {
                "actualWeightPercent": "0.2", 
                "element": "Nb"
            }, 
            {
                "actualWeightPercent": "8.9", 
                "element": "Co"
            }, 
            {
                "actualWeightPercent": "0", 
                "element": "W"
            }, 
            {
                "actualWeightPercent": "0.48", 
                "element": "Al"
            }, 
            {
                "actualWeightPercent": "0.2", 
                "element": "Ti"
            }
        ], 
        "properties": [
            {
                "scalars": "1026.6", 
                "units": "MPa", 
                "conditions": [
                    {
                        "units": "$^{\\circ}$C", 
                        "scalars": "982", 
                        "name": "Temperature"
                    }
                ], 
                "name": "Yield strength, YS"
            }, 
            {
                "scalars": "1178.2", 
                "units": "MPa", 
                "conditions": [
                    {
                        "units": "$^{\\circ}$C", 
                        "scalars": "982", 
                        "name": "Temperature"
                    }
                ], 
                "name": "Ultimate tensile strength, UTS"
            }, 
            {
                "scalars": "18", 
                "units": "%", 
                "conditions": [
                    {
                        "units": "$^{\\circ}$C", 
                        "scalars": "982", 
                        "name": "Temperature"
                    }
                ], 
                "name": "Elongation"
            }
        ]
    }, 
    {
        "category": "system.chemical", 
        "composition": [
            {
                "actualWeightPercent": "0.1", 
                "element": "C"
            }, 
            {
                "actualWeightPercent": "0.5", 
                "element": "Mn"
            }, 
            {
                "actualWeightPercent": "0.3", 
                "element": "Si"
            }, 
            {
                "actualWeightPercent": "12", 
                "element": "Cr"
            }, 
            {
                "actualWeightPercent": "2", 
                "element": "Ni"
            }, 
            {
                "actualWeightPercent": "0.02", 
                "element": "Mo"
            }, 
            {
                "actualWeightPercent": "0.01", 
                "element": "V"
            }, 
            {
                "actualWeightPercent": "0", 
                "element": "N"
            }, 
            {
                "actualWeightPercent": "0.01", 
                "element": "Nb"
            }, 
            {
                "actualWeightPercent": "5", 
                "element": "Co"
            }, 
            {
                "actualWeightPercent": "6", 
                "element": "W"
            }, 
            {
                "actualWeightPercent": "0.03", 
                "element": "Al"
            }, 
            {
                "actualWeightPercent": "0", 
                "element": "Ti"
            }
        ], 
        "properties": [
            {
                "scalars": "1269", 
                "units": "MPa", 
                "conditions": [
                    {
                        "units": "$^{\\circ}$C", 
                        "scalars": "1050", 
                        "name": "Temperature"
                    }
                ], 
                "name": "Yield strength, YS"
            }, 
            {
                "scalars": "1483", 
                "units": "MPa", 
                "conditions": [
                    {
                        "units": "$^{\\circ}$C", 
                        "scalars": "1050", 
                        "name": "Temperature"
                    }
                ], 
                "name": "Ultimate tensile strength, UTS"
            }, 
            {
                "scalars": "14.5", 
                "units": "%", 
                "conditions": [
                    {
                        "units": "$^{\\circ}$C", 
                        "scalars": "1050", 
                        "name": "Temperature"
                    }
                ], 
                "name": "Elongation"
            }, 
            {
                "scalars": "19", 
                "units": "J", 
                "conditions": [
                    {
                        "units": "$^{\\circ}$C", 
                        "scalars": "1050", 
                        "name": "Temperature"
                    }
                ], 
                "name": "Charpy impact energy"
            }
        ]
    }, 
    {
        "category": "system.chemical", 
        "composition": [
            {
                "actualWeightPercent": "0.1", 
                "element": "C"
            }, 
            {
                "actualWeightPercent": "0.5", 
                "element": "Mn"
            }, 
            {
                "actualWeightPercent": "0.3", 
                "element": "Si"
            }, 
            {
                "actualWeightPercent": "12", 
                "element": "Cr"
            }, 
            {
                "actualWeightPercent": "2", 
                "element": "Ni"
            }, 
            {
                "actualWeightPercent": "0.02", 
                "element": "Mo"
            }, 
            {
                "actualWeightPercent": "0.01", 
                "element": "V"
            }, 
            {
                "actualWeightPercent": "0", 
                "element": "N"
            }, 
            {
                "actualWeightPercent": "0.01", 
                "element": "Nb"
            }, 
            {
                "actualWeightPercent": "5", 
                "element": "Co"
            }, 
            {
                "actualWeightPercent": "6", 
                "element": "W"
            }, 
            {
                "actualWeightPercent": "0.03", 
                "element": "Al"
            }, 
            {
                "actualWeightPercent": "0", 
                "element": "Ti"
            }
        ], 
        "properties": [
            {
                "scalars": "1232", 
                "units": "MPa", 
                "conditions": [
                    {
                        "units": "$^{\\circ}$C", 
                        "scalars": "1050", 
                        "name": "Temperature"
                    }
                ], 
                "name": "Yield strength, YS"
            }, 
            {
                "scalars": "1490.7", 
                "units": "MPa", 
                "conditions": [
                    {
                        "units": "$^{\\circ}$C", 
                        "scalars": "1050", 
                        "name": "Temperature"
                    }
                ], 
                "name": "Ultimate tensile strength, UTS"
            }, 
            {
                "scalars": "15.5", 
                "units": "%", 
                "conditions": [
                    {
                        "units": "$^{\\circ}$C", 
                        "scalars": "1050", 
                        "name": "Temperature"
                    }
                ], 
                "name": "Elongation"
            }, 
            {
                "scalars": "19", 
                "units": "J", 
                "conditions": [
                    {
                        "units": "$^{\\circ}$C", 
                        "scalars": "1050", 
                        "name": "Temperature"
                    }
                ], 
                "name": "Charpy impact energy"
            }
        ]
    }, 
    {
        "category": "system.chemical", 
        "composition": [
            {
                "actualWeightPercent": "0.1", 
                "element": "C"
            }, 
            {
                "actualWeightPercent": "0.5", 
                "element": "Mn"
            }, 
            {
                "actualWeightPercent": "0.3", 
                "element": "Si"
            }, 
            {
                "actualWeightPercent": "12", 
                "element": "Cr"
            }, 
            {
                "actualWeightPercent": "2", 
                "element": "Ni"
            }, 
            {
                "actualWeightPercent": "0.02", 
                "element": "Mo"
            }, 
            {
                "actualWeightPercent": "0.01", 
                "element": "V"
            }, 
            {
                "actualWeightPercent": "0", 
                "element": "N"
            }, 
            {
                "actualWeightPercent": "0.01", 
                "element": "Nb"
            }, 
            {
                "actualWeightPercent": "5", 
                "element": "Co"
            }, 
            {
                "actualWeightPercent": "6", 
                "element": "W"
            }, 
            {
                "actualWeightPercent": "0.03", 
                "element": "Al"
            }, 
            {
                "actualWeightPercent": "0", 
                "element": "Ti"
            }
        ], 
        "properties": [
            {
                "scalars": "1342.9", 
                "units": "MPa", 
                "conditions": [
                    {
                        "units": "$^{\\circ}$C", 
                        "scalars": "1050", 
                        "name": "Temperature"
                    }
                ], 
                "name": "Yield strength, YS"
            }, 
            {
                "scalars": "1661.7", 
                "units": "MPa", 
                "conditions": [
                    {
                        "units": "$^{\\circ}$C", 
                        "scalars": "1050", 
                        "name": "Temperature"
                    }
                ], 
                "name": "Ultimate tensile strength, UTS"
            }, 
            {
                "scalars": "18", 
                "units": "%", 
                "conditions": [
                    {
                        "units": "$^{\\circ}$C", 
                        "scalars": "1050", 
                        "name": "Temperature"
                    }
                ], 
                "name": "Elongation"
            }, 
            {
                "scalars": "10.8", 
                "units": "J", 
                "conditions": [
                    {
                        "units": "$^{\\circ}$C", 
                        "scalars": "1050", 
                        "name": "Temperature"
                    }
                ], 
                "name": "Charpy impact energy"
            }
        ]
    }, 
    {
        "category": "system.chemical", 
        "composition": [
            {
                "actualWeightPercent": "0.12", 
                "element": "C"
            }, 
            {
                "actualWeightPercent": "0.54", 
                "element": "Mn"
            }, 
            {
                "actualWeightPercent": "1.2", 
                "element": "Si"
            }, 
            {
                "actualWeightPercent": "12.02", 
                "element": "Cr"
            }, 
            {
                "actualWeightPercent": "2", 
                "element": "Ni"
            }, 
            {
                "actualWeightPercent": "3.01", 
                "element": "Mo"
            }, 
            {
                "actualWeightPercent": "0.35", 
                "element": "V"
            }, 
            {
                "actualWeightPercent": "0.05", 
                "element": "N"
            }, 
            {
                "actualWeightPercent": "0.41", 
                "element": "Nb"
            }, 
            {
                "actualWeightPercent": "4", 
                "element": "Co"
            }, 
            {
                "actualWeightPercent": "0", 
                "element": "W"
            }, 
            {
                "actualWeightPercent": "0.03", 
                "element": "Al"
            }, 
            {
                "actualWeightPercent": "0", 
                "element": "Ti"
            }
        ], 
        "properties": [
            {
                "scalars": "1074.9", 
                "units": "MPa", 
                "conditions": [
                    {
                        "units": "$^{\\circ}$C", 
                        "scalars": "1050", 
                        "name": "Temperature"
                    }
                ], 
                "name": "Yield strength, YS"
            }, 
            {
                "scalars": "1342.9",
