Repository: hackingmaterials/automatminer

automatminer is an automatic prediction engine for materials properties.
- **Website (including documentation):** <https://hackingmaterials.github.io/automatminer>
- **Help/Support:** <https://groups.google.com/forum/#!forum/matminer>
- **Source:** <https://github.com/hackingmaterials/automatminer>

File: matbench/data/sources/steel_strength.json (part 40 of 57)
[
                "units": "MPa", 
                "conditions": [
                    {
                        "units": "$^{\\circ}$C", 
                        "scalars": "1050", 
                        "name": "Temperature"
                    }
                ], 
                "name": "Ultimate tensile strength, UTS"
            }, 
            {
                "scalars": "17.9", 
                "units": "%", 
                "conditions": [
                    {
                        "units": "$^{\\circ}$C", 
                        "scalars": "1050", 
                        "name": "Temperature"
                    }
                ], 
                "name": "Elongation"
            }, 
            {
                "scalars": "8.1", 
                "units": "J", 
                "conditions": [
                    {
                        "units": "$^{\\circ}$C", 
                        "scalars": "1050", 
                        "name": "Temperature"
                    }
                ], 
                "name": "Charpy impact energy"
            }
        ]
    }, 
    {
        "category": "system.chemical", 
        "composition": [
            {
                "actualWeightPercent": "0.1", 
                "element": "C"
            }, 
            {
                "actualWeightPercent": "0.53", 
                "element": "Mn"
            }, 
            {
                "actualWeightPercent": "0.26", 
                "element": "Si"
            }, 
            {
                "actualWeightPercent": "12.32", 
                "element": "Cr"
            }, 
            {
                "actualWeightPercent": "0.01", 
                "element": "Ni"
            }, 
            {
                "actualWeightPercent": "0.02", 
                "element": "Mo"
            }, 
            {
                "actualWeightPercent": "0.01", 
                "element": "V"
            }, 
            {
                "actualWeightPercent": "0.03", 
                "element": "N"
            }, 
            {
                "actualWeightPercent": "0.01", 
                "element": "Nb"
            }, 
            {
                "actualWeightPercent": "9.75", 
                "element": "Co"
            }, 
            {
                "actualWeightPercent": "6", 
                "element": "W"
            }, 
            {
                "actualWeightPercent": "0.03", 
                "element": "Al"
            }, 
            {
                "actualWeightPercent": "0", 
                "element": "Ti"
            }
        ], 
        "properties": [
            {
                "scalars": "1232", 
                "units": "MPa", 
                "conditions": [
                    {
                        "units": "$^{\\circ}$C", 
                        "scalars": "1050", 
                        "name": "Temperature"
                    }
                ], 
                "name": "Yield strength, YS"
            }, 
            {
                "scalars": "1566.2", 
                "units": "MPa", 
                "conditions": [
                    {
                        "units": "$^{\\circ}$C", 
                        "scalars": "1050", 
                        "name": "Temperature"
                    }
                ], 
                "name": "Ultimate tensile strength, UTS"
            }, 
            {
                "scalars": "14.7", 
                "units": "%", 
                "conditions": [
                    {
                        "units": "$^{\\circ}$C", 
                        "scalars": "1050", 
                        "name": "Temperature"
                    }
                ], 
                "name": "Elongation"
            }, 
            {
                "scalars": "8.1", 
                "units": "J", 
                "conditions": [
                    {
                        "units": "$^{\\circ}$C", 
                        "scalars": "1050", 
                        "name": "Temperature"
                    }
                ], 
                "name": "Charpy impact energy"
            }
        ]
    }, 
    {
        "category": "system.chemical", 
        "composition": [
            {
                "actualWeightPercent": "0.1", 
                "element": "C"
            }, 
            {
                "actualWeightPercent": "0.62", 
                "element": "Mn"
            }, 
            {
                "actualWeightPercent": "0.37", 
                "element": "Si"
            }, 
            {
                "actualWeightPercent": "12.19", 
                "element": "Cr"
            }, 
            {
                "actualWeightPercent": "0.01", 
                "element": "Ni"
            }, 
            {
                "actualWeightPercent": "6.15", 
                "element": "Mo"
            }, 
            {
                "actualWeightPercent": "0.01", 
                "element": "V"
            }, 
            {
                "actualWeightPercent": "0.03", 
                "element": "N"
            }, 
            {
                "actualWeightPercent": "0.01", 
                "element": "Nb"
            }, 
            {
                "actualWeightPercent": "10.2", 
                "element": "Co"
            }, 
            {
                "actualWeightPercent": "0", 
                "element": "W"
            }, 
            {
                "actualWeightPercent": "0.03", 
                "element": "Al"
            }, 
            {
                "actualWeightPercent": "0", 
                "element": "Ti"
            }
        ], 
        "properties": [
            {
                "scalars": "1258.2", 
                "units": "MPa", 
                "conditions": [
                    {
                        "units": "$^{\\circ}$C", 
                        "scalars": "1050", 
                        "name": "Temperature"
                    }
                ], 
                "name": "Yield strength, YS"
            }, 
            {
                "scalars": "1650.9", 
                "units": "MPa", 
                "conditions": [
                    {
                        "units": "$^{\\circ}$C", 
                        "scalars": "1050", 
                        "name": "Temperature"
                    }
                ], 
                "name": "Ultimate tensile strength, UTS"
            }, 
            {
                "scalars": "12", 
                "units": "%", 
                "conditions": [
                    {
                        "units": "$^{\\circ}$C", 
                        "scalars": "1050", 
                        "name": "Temperature"
                    }
                ], 
                "name": "Elongation"
            }
        ]
    }, 
    {
        "category": "system.chemical", 
        "composition": [
            {
                "actualWeightPercent": "0.1", 
                "element": "C"
            }, 
            {
                "actualWeightPercent": "0.62", 
                "element": "Mn"
            }, 
            {
                "actualWeightPercent": "0.37", 
                "element": "Si"
            }, 
            {
                "actualWeightPercent": "12.2", 
                "element": "Cr"
            }, 
            {
                "actualWeightPercent": "0.01", 
                "element": "Ni"
            }, 
            {
                "actualWeightPercent": "6.15", 
                "element": "Mo"
            }, 
            {
                "actualWeightPercent": "0.01", 
                "element": "V"
            }, 
            {
                "actualWeightPercent": "0.03", 
                "element": "N"
            }, 
            {
                "actualWeightPercent": "0.01", 
                "element": "Nb"
            }, 
            {
                "actualWeightPercent": "10.2", 
                "element": "Co"
            }, 
            {
                "actualWeightPercent": "0", 
                "element": "W"
            }, 
            {
                "actualWeightPercent": "0.03", 
                "element": "Al"
            }, 
            {
                "actualWeightPercent": "0", 
                "element": "Ti"
            }
        ], 
        "properties": [
            {
                "scalars": "1258.2", 
                "units": "MPa", 
                "conditions": [
                    {
                        "units": "$^{\\circ}$C", 
                        "scalars": "1050", 
                        "name": "Temperature"
                    }
                ], 
                "name": "Yield strength, YS"
            }, 
            {
                "scalars": "1650.9", 
                "units": "MPa", 
                "conditions": [
                    {
                        "units": "$^{\\circ}$C", 
                        "scalars": "1050", 
                        "name": "Temperature"
                    }
                ], 
                "name": "Ultimate tensile strength, UTS"
            }, 
            {
                "scalars": "12", 
                "units": "%", 
                "conditions": [
                    {
                        "units": "$^{\\circ}$C", 
                        "scalars": "1050", 
                        "name": "Temperature"
                    }
                ], 
                "name": "Elongation"
            }
        ]
    }, 
    {
        "category": "system.chemical", 
        "composition": [
            {
                "actualWeightPercent": "0.1", 
                "element": "C"
            }, 
            {
                "actualWeightPercent": "0.5", 
                "element": "Mn"
            }, 
            {
                "actualWeightPercent": "0.3", 
                "element": "Si"
            }, 
            {
                "actualWeightPercent": "12", 
                "element": "Cr"
            }, 
            {
                "actualWeightPercent": "2", 
                "element": "Ni"
            }, 
            {
                "actualWeightPercent": "0.02", 
                "element": "Mo"
            }, 
            {
                "actualWeightPercent": "0.01", 
                "element": "V"
            }, 
            {
                "actualWeightPercent": "0", 
                "element": "N"
            }, 
            {
                "actualWeightPercent": "0.01", 
                "element": "Nb"
            }, 
            {
                "actualWeightPercent": "5", 
                "element": "Co"
            }, 
            {
                "actualWeightPercent": "6", 
                "element": "W"
            }, 
            {
                "actualWeightPercent": "0.03", 
                "element": "Al"
            }, 
            {
                "actualWeightPercent": "0", 
                "element": "Ti"
            }
        ], 
        "properties": [
            {
                "scalars": "1099.6", 
                "units": "MPa", 
                "conditions": [
                    {
                        "units": "$^{\\circ}$C", 
                        "scalars": "1050", 
                        "name": "Temperature"
                    }
                ], 
                "name": "Yield strength, YS"
            }, 
            {
                "scalars": "1444.5", 
                "units": "MPa", 
                "conditions": [
                    {
                        "units": "$^{\\circ}$C", 
                        "scalars": "1050", 
                        "name": "Temperature"
                    }
                ], 
                "name": "Ultimate tensile strength, UTS"
            }, 
            {
                "scalars": "14.5", 
                "units": "%", 
                "conditions": [
                    {
                        "units": "$^{\\circ}$C", 
                        "scalars": "1050", 
                        "name": "Temperature"
                    }
                ], 
                "name": "Elongation"
            }, 
            {
                "scalars": "20.3", 
                "units": "J", 
                "conditions": [
                    {
                        "units": "$^{\\circ}$C", 
                        "scalars": "1050", 
                        "name": "Temperature"
                    }
                ], 
                "name": "Charpy impact energy"
            }
        ]
    }, 
    {
        "category": "system.chemical", 
        "composition": [
            {
                "actualWeightPercent": "0.11", 
                "element": "C"
            }, 
            {
                "actualWeightPercent": "0.58", 
                "element": "Mn"
            }, 
            {
                "actualWeightPercent": "0.22", 
                "element": "Si"
            }, 
            {
                "actualWeightPercent": "11.89", 
                "element": "Cr"
            }, 
            {
                "actualWeightPercent": "0.01", 
                "element": "Ni"
            }, 
            {
                "actualWeightPercent": "3.88", 
                "element": "Mo"
            }, 
            {
                "actualWeightPercent": "0.01", 
                "element": "V"
            }, 
            {
                "actualWeightPercent": "0.02", 
                "element": "N"
            }, 
            {
                "actualWeightPercent": "0.01", 
                "element": "Nb"
            }, 
            {
                "actualWeightPercent": "10.2", 
                "element": "Co"
            }, 
            {
                "actualWeightPercent": "0", 
                "element": "W"
            }, 
            {
                "actualWeightPercent": "0.03", 
                "element": "Al"
            }, 
            {
                "actualWeightPercent": "0", 
                "element": "Ti"
            }
        ], 
        "properties": [
            {
                "scalars": "1096.5", 
                "units": "MPa", 
                "conditions": [
                    {
                        "units": "$^{\\circ}$C", 
                        "scalars": "1050", 
                        "name": "Temperature"
                    }
                ], 
                "name": "Yield strength, YS"
            }, 
            {
                "scalars": "1492.3", 
                "units": "MPa", 
                "conditions": [
                    {
                        "units": "$^{\\circ}$C", 
                        "scalars": "1050", 
                        "name": "Temperature"
                    }
                ], 
                "name": "Ultimate tensile strength, UTS"
            }, 
            {
                "scalars": "14.5", 
                "units": "%", 
                "conditions": [
                    {
                        "units": "$^{\\circ}$C", 
                        "scalars": "1050", 
                        "name": "Temperature"
                    }
                ], 
                "name": "Elongation"
            }
        ]
    }, 
    {
        "category": "system.chemical", 
        "composition": [
            {
                "actualWeightPercent": "0.04", 
                "element": "C"
            }, 
            {
                "actualWeightPercent": "0.44", 
                "element": "Mn"
            }, 
            {
                "actualWeightPercent": "0.32", 
                "element": "Si"
            }, 
            {
                "actualWeightPercent": "12", 
                "element": "Cr"
            }, 
            {
                "actualWeightPercent": "0.01", 
                "element": "Ni"
            }, 
            {
                "actualWeightPercent": "6.16", 
                "element": "Mo"
            }, 
            {
                "actualWeightPercent": "0.01", 
                "element": "V"
            }, 
            {
                "actualWeightPercent": "0.03", 
                "element": "N"
            }, 
            {
                "actualWeightPercent": "0.01", 
                "element": "Nb"
            }, 
            {
                "actualWeightPercent": "10", 
                "element": "Co"
            }, 
            {
                "actualWeightPercent": "0", 
                "element": "W"
            }, 
            {
                "actualWeightPercent": "0.03", 
                "element": "Al"
            }, 
            {
                "actualWeightPercent": "0", 
                "element": "Ti"
            }
        ], 
        "properties": [
            {
                "scalars": "1219.7", 
                "units": "MPa", 
                "conditions": [
                    {
                        "units": "$^{\\circ}$C", 
                        "scalars": "1050", 
                        "name": "Temperature"
                    }
                ], 
                "name": "Yield strength, YS"
            }, 
            {
                "scalars": "1674", 
                "units": "MPa", 
                "conditions": [
                    {
                        "units": "$^{\\circ}$C", 
                        "scalars": "1050", 
                        "name": "Temperature"
                    }
                ], 
                "name": "Ultimate tensile strength, UTS"
            }, 
            {
                "scalars": "12.5", 
                "units": "%", 
                "conditions": [
                    {
                        "units": "$^{\\circ}$C", 
                        "scalars": "1050", 
                        "name": "Temperature"
                    }
                ], 
                "name": "Elongation"
            }
        ]
    }, 
    {
        "category": "system.chemical", 
        "composition": [
            {
                "actualWeightPercent": "0.08", 
                "element": "C"
            }, 
            {
                "actualWeightPercent": "0.59", 
                "element": "Mn"
            }, 
            {
                "actualWeightPercent": "0.3", 
                "element": "Si"
            }, 
            {
                "actualWeightPercent": "12.16", 
                "element": "Cr"
            }, 
            {
                "actualWeightPercent": "0.01", 
                "element": "Ni"
            }, 
            {
                "actualWeightPercent": "6.3", 
                "element": "Mo"
            }, 
            {
                "actualWeightPercent": "0.01", 
                "element": "V"
            }, 
            {
                "actualWeightPercent": "0.05", 
                "element": "N"
            }, 
            {
                "actualWeightPercent": "0.01", 
                "element": "Nb"
            }, 
            {
                "actualWeightPercent": "10", 
                "element": "Co"
            }, 
            {
                "actualWeightPercent": "0", 
                "element": "W"
            }, 
            {
                "actualWeightPercent": "0.03", 
                "element": "Al"
            }, 
            {
                "actualWeightPercent": "0", 
                "element": "Ti"
            }
        ], 
        "properties": [
            {
                "scalars": "1287.4", 
                "units": "MPa", 
                "conditions": [
                    {
                        "units": "$^{\\circ}$C", 
                        "scalars": "1050", 
                        "name": "Temperature"
                    }
                ], 
                "name": "Yield strength, YS"
            }, 
            {
                "scalars": "1801.8", 
                "units": "MPa", 
                "conditions": [
                    {
                        "units": "$^{\\circ}$C", 
                        "scalars": "1050", 
                        "name": "Temperature"
                    }
                ], 
                "name": "Ultimate tensile strength, UTS"
            }, 
            {
                "scalars": "9.7", 
                "units": "%", 
                "conditions": [
                    {
                        "units": "$^{\\circ}$C", 
                        "scalars": "1050", 
                        "name": "Temperature"
                    }
                ], 
                "name": "Elongation"
            }
        ]
    }, 
    {
        "category": "system.chemical", 
        "composition": [
            {
                "actualWeightPercent": "0.09", 
                "element": "C"
            }, 
            {
                "actualWeightPercent": "0.63", 
                "element": "Mn"
            }, 
            {
                "actualWeightPercent": "0.37", 
                "element": "Si"
            }, 
            {
                "actualWeightPercent": "12.3", 
                "element": "Cr"
            }, 
            {
                "actualWeightPercent": "0.01", 
                "element": "Ni"
            }, 
            {
                "actualWeightPercent": "3.97", 
                "element": "Mo"
            }, 
            {
                "actualWeightPercent": "0.01", 
                "element": "V"
            }, 
            {
                "actualWeightPercent": "0.04", 
                "element": "N"
            }, 
            {
                "actualWeightPercent": "0.01", 
                "element": "Nb"
            }, 
            {
                "actualWeightPercent": "15.2", 
                "element": "Co"
            }, 
            {
                "actualWeightPercent": "0", 
                "element": "W"
            }, 
            {
                "actualWeightPercent": "0.03", 
                "element": "Al"
            }, 
            {
                "actualWeightPercent": "0", 
                "element": "Ti"
            }
        ], 
        "properties": [
            {
                "scalars": "1131.9", 
                "units": "MPa", 
                "conditions": [
                    {
                        "units": "$^{\\circ}$C", 
                        "scalars": "1050", 
                        "name": "Temperature"
                    }
                ], 
                "name": "Yield strength, YS"
            }, 
            {
                "scalars": "1595.4", 
                "units": "MPa", 
                "conditions": [
                    {
                        "units": "$^{\\circ}$C", 
                        "scalars": "1050", 
                        "name": "Temperature"
                    }
                ], 
                "name": "Ultimate tensile strength, UTS"
            }, 
            {
                "scalars": "13.4", 
                "units": "%", 
                "conditions": [
                    {
                        "units": "$^{\\circ}$C", 
                        "scalars": "1050", 
                        "name": "Temperature"
                    }
                ], 
                "name": "Elongation"
            }
        ]
    }, 
    {
        "category": "system.chemical", 
        "composition": [
            {
                "actualWeightPercent": "0.1", 
                "element": "C"
            }, 
            {
                "actualWeightPercent": "0.57", 
                "element": "Mn"
            }, 
            {
                "actualWeightPercent": "0.24", 
                "element": "Si"
            }, 
            {
                "actualWeightPercent": "12.19", 
                "element": "Cr"
            }, 
            {
                "actualWeightPercent": "0.01", 
                "element": "Ni"
            }, 
            {
                "actualWeightPercent": "8.9", 
                "element": "Mo"
            }, 
            {
                "actualWeightPercent": "0.01", 
                "element": "V"
            }, 
            {
                "actualWeightPercent": "0.02", 
                "element": "N"
            }, 
            {
                "actualWeightPercent": "0.01", 
                "element": "Nb"
            }, 
            {
                "actualWeightPercent": "15.2", 
                "element": "Co"
            }, 
            {
                "actualWeightPercent": "0", 
                "element": "W"
            }, 
            {
                "actualWeightPercent": "0.03", 
                "element": "Al"
            }, 
            {
                "actualWeightPercent": "0", 
                "element": "Ti"
            }
        ], 
        "properties": [
            {
                "scalars": "1228.9", 
                "units": "MPa", 
                "conditions": [
                    {
                        "units": "$^{\\circ}$C", 
                        "scalars": "1050", 
                        "name": "Temperature"
                    }
                ], 
                "name": "Yield strength, YS"
            }, 
            {
                "scalars": "1795.6", 
                "units": "MPa", 
                "conditions": [
                    {
                        "units": "$^{\\circ}$C", 
                        "scalars": "1050", 
                        "name": "Temperature"
                    }
                ], 
                "name": "Ultimate tensile strength, UTS"
            }, 
            {
                "scalars": "2", 
                "units": "%", 
                "conditions": [
                    {
                        "units": "$^{\\circ}$C", 
                        "scalars": "1050", 
                        "name": "Temperature"
                    }
                ], 
                "name": "Elongation"
            }
        ]
    }, 
    {
        "category": "system.chemical", 
        "composition": [
            {
                "actualWeightPercent": "0.04", 
                "element": "C"
            }, 
            {
                "actualWeightPercent": "0.55", 
                "element": "Mn"
            }, 
            {
                "actualWeightPercent": "0.27", 
                "element": "Si"
            }, 
            {
                "actualWeightPercent": "12.29", 
                "element": "Cr"
            }, 
            {
                "actualWeightPercent": "0.01", 
                "element": "Ni"
            }, 
            {
                "actualWeightPercent": "5.85", 
                "element": "Mo"
            }, 
            {
                "actualWeightPercent": "0.01", 
                "element": "V"
            }, 
            {
                "actualWeightPercent": "0.03", 
                "element": "N"
            }, 
            {
                "actualWeightPercent": "0.01", 
                "element": "Nb"
            }, 
            {
                "actualWeightPercent": "15", 
                "element": "Co"
            }, 
            {
                "actualWeightPercent": "0", 
                "element": "W"
            }, 
            {
                "actualWeightPercent": "0.03", 
                "element": "Al"
            }, 
            {
                "actualWeightPercent": "0", 
                "element": "Ti"
            }
        ], 
        "properties": [
            {
                "scalars": "1287.4", 
                "units": "MPa", 
                "conditions": [
                    {
                        "units": "$^{\\circ}$C", 
                        "scalars": "1050", 
                        "name": "Temperature"
                    }
                ], 
                "name": "Yield strength, YS"
            }, 
            {
                "scalars": "1891.1", 
                "units": "MPa", 
                "conditions": [
                    {
                        "units": "$^{\\circ}$C", 
                        "scalars": "1050", 
                        "name": "Temperature"
                    }
                ], 
                "name": "Ultimate tensile strength, UTS"
            }, 
            {
                "scalars": "11", 
                "units": "%", 
                "conditions": [
                    {
                        "units": "$^{\\circ}$C", 
                        "scalars": "1050", 
                        "name": "Temperature"
                    }
                ], 
                "name": "Elongation"
            }
        ]
    }, 
    {
        "category": "system.chemical", 
        "composition": [
            {
                "actualWeightPercent": "0.09", 
                "element": "C"
            }, 
            {
                "actualWeightPercent": "0.66", 
                "element": "Mn"
            }, 
            {
                "actualWeightPercent": "0.27", 
                "element": "Si"
            }, 
            {
                "actualWeightPercent": "12.28", 
                "element": "Cr"
            }, 
            {
                "actualWeightPercent": "0.01", 
                "element": "Ni"
            }, 
            {
                "actualWeightPercent": "0.02", 
                "element": "Mo"
            }, 
            {
                "actualWeightPercent": "0.01", 
                "element": "V"
            }, 
            {
                "actualWeightPercent": "0.03", 
                "element": "N"
            }, 
            {
                "actualWeightPercent": "0.01", 
                "element": "Nb"
            }, 
            {
                "actualWeightPercent": "14.8", 
                "element": "Co"
            }, 
            {
                "actualWeightPercent": "8", 
                "element": "W"
            }, 
            {
                "actualWeightPercent": "0.03", 
                "element": "Al"
            }, 
            {
                "actualWeightPercent": "0", 
                "element": "Ti"
            }
        ], 
        "properties": [
            {
                "scalars": "1081.1", 
                "units": "MPa", 
                "conditions": [
                    {
                        "units": "$^{\\circ}$C", 
                        "scalars": "1050", 
                        "name": "Temperature"
                    }
                ], 
                "name": "Yield strength, YS"
            }, 
            {
                "scalars": "1678.6", 
                "units": "MPa", 
                "conditions": [
                    {
                        "units": "$^{\\circ}$C", 
                        "scalars": "1050", 
                        "name": "Temperature"
                    }
                ], 
                "name": "Ultimate tensile strength, UTS"
            }, 
            {
                "scalars": "5.8", 
                "units": "%", 
                "conditions": [
                    {
                        "units": "$^{\\circ}$C", 
                        "scalars": "1050", 
                        "name": "Temperature"
                    }
                ], 
                "name": "Elongation"
            }, 
            {
                "scalars": "12.2", 
                "units": "J", 
                "conditions": [
                    {
                        "units": "$^{\\circ}$C", 
                        "scalars": "1050", 
                        "name": "Temperature"
                    }
                ], 
                "name": "Charpy impact energy"
            }
        ]
    }, 
    {
        "category": "system.chemical", 
        "composition": [
            {
                "actualWeightPercent": "0.1", 
                "element": "C"
            }, 
            {
                "actualWeightPercent": "0.51", 
                "element": "Mn"
            }, 
            {
                "actualWeightPercent": "0.32", 
                "element": "Si"
            }, 
            {
                "actualWeightPercent": "12", 
                "element": "Cr"
            }, 
            {
                "actualWeightPercent": "0.01", 
                "element": "Ni"
            }, 
            {
                "actualWeightPercent": "6.3", 
                "element": "Mo"
            }, 
            {
                "actualWeightPercent": "0.01", 
                "element": "V"
            }, 
            {
                "actualWeightPercent": "0.04", 
                "element": "N"
            }, 
            {
                "actualWeightPercent": "0.01", 
                "element": "Nb"
            }, 
            {
                "actualWeightPercent": "14.6", 
                "element": "Co"
            }, 
            {
                "actualWeightPercent": "0", 
                "element": "W"
            }, 
            {
                "actualWeightPercent": "0.03", 
                "element": "Al"
            }, 
            {
                "actualWeightPercent": "0", 
                "element": "Ti"
            }
        ], 
        "properties": [
            {
                "scalars": "1155", 
                "units": "MPa", 
                "conditions": [
                    {
                        "units": "$^{\\circ}$C", 
                        "scalars": "1050", 
                        "name": "Temperature"
                    }
                ], 
                "name": "Yield strength, YS"
            }, 
            {
                "scalars": "1848", 
                "units": "MPa", 
                "conditions": [
                    {
                        "units": "$^{\\circ}$C", 
                        "scalars": "1050", 
                        "name": "Temperature"
                    }
                ], 
                "name": "Ultimate tensile strength, UTS"
            }, 
            {
                "scalars": "13.4", 
                "units": "%", 
                "conditions": [
                    {
                        "units": "$^{\\circ}$C", 
                        "scalars": "1050", 
                        "name": "Temperature"
                    }
                ], 
                "name": "Elongation"
            }
        ]
    }, 
    {
        "category": "system.chemical", 
        "composition": [
            {
                "actualWeightPercent": "0.07", 
                "element": "C"
            }, 
            {
                "actualWeightPercent": "0.57", 
                "element": "Mn"
            }, 
            {
                "actualWeightPercent": "0.32", 
                "element": "Si"
            }, 
            {
                "actualWeightPercent": "11.76", 
                "element": "Cr"
            }, 
            {
                "actualWeightPercent": "0.01", 
                "element": "Ni"
            }, 
            {
                "actualWeightPercent": "6.32", 
                "element": "Mo"
            }, 
            {
                "actualWeightPercent": "0.01", 
                "element": "V"
            }, 
            {
                "actualWeightPercent": "0.05", 
                "element": "N"
            }, 
            {
                "actualWeightPercent": "0.01", 
                "element": "Nb"
            }, 
            {
                "actualWeightPercent": "15.2", 
                "element": "Co"
            }, 
            {
                "actualWeightPercent": "0", 
                "element": "W"
            }, 
            {
                "actualWeightPercent": "0.03", 
                "element": "Al"
            }, 
            {
                "actualWeightPercent": "0", 
                "element": "Ti"
            }
        ], 
        "properties": [
            {
                "scalars": "1133.4", 
                "units": "MPa", 
                "conditions": [
                    {
                        "units": "$^{\\circ}$C", 
                        "scalars": "1050", 
                        "name": "Temperature"
                    }
                ], 
                "name": "Yield strength, YS"
            }, 
            {
                "scalars": "1931.2", 
                "units": "MPa", 
                "conditions": [
                    {
                        "units": "$^{\\circ}$C", 
                        "scalars": "1050", 
                        "name": "Temperature"
                    }
                ], 
                "name": "Ultimate tensile strength, UTS"
            }, 
            {
                "scalars": "13.4", 
                "units": "%", 
                "conditions": [
                    {
                        "units": "$^{\\circ}$C", 
                        "scalars": "1050", 
                        "name": "Temperature"
                    }
                ], 
                "name": "Elongation"
            }
        ]
    }, 
    {
        "category": "system.chemical", 
        "composition": [
            {
                "actualWeightPercent": "0.11", 
                "element": "C"
            }, 
            {
                "actualWeightPercent": "0.68", 
                "element": "Mn"
            }, 
            {
                "actualWeightPercent": "0.25", 
                "element": "Si"
            }, 
            {
                "actualWeightPercent": "11.9", 
                "element": "Cr"
            }, 
            {
                "actualWeightPercent": "2.38", 
                "element": "Ni"
            }, 
            {
                "actualWeightPercent": "1.76", 
                "element": "Mo"
            }, 
            {
                "actualWeightPercent": "0.33", 
                "element": "V"
            }, 
            {
                "actualWeightPercent": "0.02", 
                "element": "N"
            }, 
            {
                "actualWeightPercent": "0.01", 
                "element": "Nb"
            }, 
            {
                "actualWeightPercent": "0.01", 
                "element": "Co"
            }, 
            {
                "actualWeightPercent": "0", 
                "element": "W"
            }, 
            {
                "actualWeightPercent": "0.03", 
                "element": "Al"
            }, 
            {
                "actualWeightPercent": "0", 
                "element": "Ti"
            }
        ], 
        "properties": [
            {
                "scalars": "1021", 
                "units": "MPa", 
                "conditions": [
                    {
                        "units": "$^{\\circ}$C", 
                        "scalars": "1050", 
                        "name": "Temperature"
                    }
                ], 
                "name": "Yield strength, YS"
            }, 
            {
                "scalars": "1128.8", 
                "units": "MPa", 
                "conditions": [
                    {
                        "units": "$^{\\circ}$C", 
                        "scalars": "1050", 
                        "name": "Temperature"
                    }
                ], 
                "name": "Ultimate tensile strength, UTS"
            }, 
            {
                "scalars": "23.6", 
                "units": "%", 
                "conditions": [
                    {
                        "units": "$^{\\circ}$C", 
                        "scalars": "1050", 
                        "name": "Temperature"
                    }
                ], 
                "name": "Elongation"
            }, 
            {
                "scalars": "27.1", 
                "units": "J", 
                "conditions": [
                    {
                        "units": "$^{\\circ}$C",
