Repository: hackingmaterials/automatminer

automatminer is an automatic prediction engine for materials properties.
- **Website (including documentation):** <https://hackingmaterials.github.io/automatminer>
- **Help/Support:** <https://groups.google.com/forum/#!forum/matminer>
- **Source:** <https://github.com/hackingmaterials/automatminer>

File: matbench/data/sources/steel_strength.json (part 41 of 57)
[
                        "scalars": "1050", 
                        "name": "Temperature"
                    }
                ], 
                "name": "Charpy impact energy"
            }
        ]
    }, 
    {
        "category": "system.chemical", 
        "composition": [
            {
                "actualWeightPercent": "0.15", 
                "element": "C"
            }, 
            {
                "actualWeightPercent": "0.01", 
                "element": "Mn"
            }, 
            {
                "actualWeightPercent": "0.01", 
                "element": "Si"
            }, 
            {
                "actualWeightPercent": "14.5", 
                "element": "Cr"
            }, 
            {
                "actualWeightPercent": "0.01", 
                "element": "Ni"
            }, 
            {
                "actualWeightPercent": "5", 
                "element": "Mo"
            }, 
            {
                "actualWeightPercent": "0.01", 
                "element": "V"
            }, 
            {
                "actualWeightPercent": "0", 
                "element": "N"
            }, 
            {
                "actualWeightPercent": "0.01", 
                "element": "Nb"
            }, 
            {
                "actualWeightPercent": "13.5", 
                "element": "Co"
            }, 
            {
                "actualWeightPercent": "0", 
                "element": "W"
            }, 
            {
                "actualWeightPercent": "0.05", 
                "element": "Al"
            }, 
            {
                "actualWeightPercent": "0", 
                "element": "Ti"
            }
        ], 
        "properties": [
            {
                "scalars": "1226.4", 
                "units": "MPa", 
                "conditions": [
                    {
                        "units": "$^{\\circ}$C", 
                        "scalars": "1093", 
                        "name": "Temperature"
                    }
                ], 
                "name": "Yield strength, YS"
            }, 
            {
                "scalars": "1949.9", 
                "units": "MPa", 
                "conditions": [
                    {
                        "units": "$^{\\circ}$C", 
                        "scalars": "1093", 
                        "name": "Temperature"
                    }
                ], 
                "name": "Ultimate tensile strength, UTS"
            }, 
            {
                "scalars": "18", 
                "units": "%", 
                "conditions": [
                    {
                        "units": "$^{\\circ}$C", 
                        "scalars": "1093", 
                        "name": "Temperature"
                    }
                ], 
                "name": "Elongation"
            }
        ]
    }, 
    {
        "category": "system.chemical", 
        "composition": [
            {
                "actualWeightPercent": "0.15", 
                "element": "C"
            }, 
            {
                "actualWeightPercent": "0.01", 
                "element": "Mn"
            }, 
            {
                "actualWeightPercent": "0.01", 
                "element": "Si"
            }, 
            {
                "actualWeightPercent": "14.5", 
                "element": "Cr"
            }, 
            {
                "actualWeightPercent": "0.01", 
                "element": "Ni"
            }, 
            {
                "actualWeightPercent": "5", 
                "element": "Mo"
            }, 
            {
                "actualWeightPercent": "0.01", 
                "element": "V"
            }, 
            {
                "actualWeightPercent": "0", 
                "element": "N"
            }, 
            {
                "actualWeightPercent": "0.01", 
                "element": "Nb"
            }, 
            {
                "actualWeightPercent": "13.5", 
                "element": "Co"
            }, 
            {
                "actualWeightPercent": "0", 
                "element": "W"
            }, 
            {
                "actualWeightPercent": "0.05", 
                "element": "Al"
            }, 
            {
                "actualWeightPercent": "0", 
                "element": "Ti"
            }
        ], 
        "properties": [
            {
                "scalars": "1260.9", 
                "units": "MPa", 
                "conditions": [
                    {
                        "units": "$^{\\circ}$C", 
                        "scalars": "1093", 
                        "name": "Temperature"
                    }
                ], 
                "name": "Yield strength, YS"
            }, 
            {
                "scalars": "1936.1", 
                "units": "MPa", 
                "conditions": [
                    {
                        "units": "$^{\\circ}$C", 
                        "scalars": "1093", 
                        "name": "Temperature"
                    }
                ], 
                "name": "Ultimate tensile strength, UTS"
            }, 
            {
                "scalars": "18", 
                "units": "%", 
                "conditions": [
                    {
                        "units": "$^{\\circ}$C", 
                        "scalars": "1093", 
                        "name": "Temperature"
                    }
                ], 
                "name": "Elongation"
            }
        ]
    }, 
    {
        "category": "system.chemical", 
        "composition": [
            {
                "actualWeightPercent": "0.15", 
                "element": "C"
            }, 
            {
                "actualWeightPercent": "0.01", 
                "element": "Mn"
            }, 
            {
                "actualWeightPercent": "0.01", 
                "element": "Si"
            }, 
            {
                "actualWeightPercent": "14.5", 
                "element": "Cr"
            }, 
            {
                "actualWeightPercent": "0.01", 
                "element": "Ni"
            }, 
            {
                "actualWeightPercent": "5", 
                "element": "Mo"
            }, 
            {
                "actualWeightPercent": "0.01", 
                "element": "V"
            }, 
            {
                "actualWeightPercent": "0", 
                "element": "N"
            }, 
            {
                "actualWeightPercent": "0.01", 
                "element": "Nb"
            }, 
            {
                "actualWeightPercent": "13.5", 
                "element": "Co"
            }, 
            {
                "actualWeightPercent": "0", 
                "element": "W"
            }, 
            {
                "actualWeightPercent": "0.05", 
                "element": "Al"
            }, 
            {
                "actualWeightPercent": "0", 
                "element": "Ti"
            }
        ], 
        "properties": [
            {
                "scalars": "1508.9", 
                "units": "MPa", 
                "conditions": [
                    {
                        "units": "$^{\\circ}$C", 
                        "scalars": "982", 
                        "name": "Temperature"
                    }
                ], 
                "name": "Yield strength, YS"
            }, 
            {
                "scalars": "1777.6", 
                "units": "MPa", 
                "conditions": [
                    {
                        "units": "$^{\\circ}$C", 
                        "scalars": "982", 
                        "name": "Temperature"
                    }
                ], 
                "name": "Ultimate tensile strength, UTS"
            }, 
            {
                "scalars": "16", 
                "units": "%", 
                "conditions": [
                    {
                        "units": "$^{\\circ}$C", 
                        "scalars": "982", 
                        "name": "Temperature"
                    }
                ], 
                "name": "Elongation"
            }
        ]
    }, 
    {
        "category": "system.chemical", 
        "composition": [
            {
                "actualWeightPercent": "0.15", 
                "element": "C"
            }, 
            {
                "actualWeightPercent": "0.01", 
                "element": "Mn"
            }, 
            {
                "actualWeightPercent": "0.01", 
                "element": "Si"
            }, 
            {
                "actualWeightPercent": "14.5", 
                "element": "Cr"
            }, 
            {
                "actualWeightPercent": "0.01", 
                "element": "Ni"
            }, 
            {
                "actualWeightPercent": "5", 
                "element": "Mo"
            }, 
            {
                "actualWeightPercent": "0.01", 
                "element": "V"
            }, 
            {
                "actualWeightPercent": "0", 
                "element": "N"
            }, 
            {
                "actualWeightPercent": "0.01", 
                "element": "Nb"
            }, 
            {
                "actualWeightPercent": "13.5", 
                "element": "Co"
            }, 
            {
                "actualWeightPercent": "0", 
                "element": "W"
            }, 
            {
                "actualWeightPercent": "0.05", 
                "element": "Al"
            }, 
            {
                "actualWeightPercent": "0", 
                "element": "Ti"
            }
        ], 
        "properties": [
            {
                "scalars": "1481.4", 
                "units": "MPa", 
                "conditions": [
                    {
                        "units": "$^{\\circ}$C", 
                        "scalars": "982", 
                        "name": "Temperature"
                    }
                ], 
                "name": "Yield strength, YS"
            }, 
            {
                "scalars": "1757", 
                "units": "MPa", 
                "conditions": [
                    {
                        "units": "$^{\\circ}$C", 
                        "scalars": "982", 
                        "name": "Temperature"
                    }
                ], 
                "name": "Ultimate tensile strength, UTS"
            }
        ]
    }, 
    {
        "category": "system.chemical", 
        "composition": [
            {
                "actualWeightPercent": "0.15", 
                "element": "C"
            }, 
            {
                "actualWeightPercent": "0.01", 
                "element": "Mn"
            }, 
            {
                "actualWeightPercent": "0.01", 
                "element": "Si"
            }, 
            {
                "actualWeightPercent": "14.5", 
                "element": "Cr"
            }, 
            {
                "actualWeightPercent": "0.01", 
                "element": "Ni"
            }, 
            {
                "actualWeightPercent": "5", 
                "element": "Mo"
            }, 
            {
                "actualWeightPercent": "0.01", 
                "element": "V"
            }, 
            {
                "actualWeightPercent": "0", 
                "element": "N"
            }, 
            {
                "actualWeightPercent": "0.01", 
                "element": "Nb"
            }, 
            {
                "actualWeightPercent": "13.5", 
                "element": "Co"
            }, 
            {
                "actualWeightPercent": "0", 
                "element": "W"
            }, 
            {
                "actualWeightPercent": "0.05", 
                "element": "Al"
            }, 
            {
                "actualWeightPercent": "0", 
                "element": "Ti"
            }
        ], 
        "properties": [
            {
                "scalars": "1481.4", 
                "units": "MPa", 
                "conditions": [
                    {
                        "units": "$^{\\circ}$C", 
                        "scalars": "982", 
                        "name": "Temperature"
                    }
                ], 
                "name": "Yield strength, YS"
            }, 
            {
                "scalars": "1763.8", 
                "units": "MPa", 
                "conditions": [
                    {
                        "units": "$^{\\circ}$C", 
                        "scalars": "982", 
                        "name": "Temperature"
                    }
                ], 
                "name": "Ultimate tensile strength, UTS"
            }, 
            {
                "scalars": "16", 
                "units": "%", 
                "conditions": [
                    {
                        "units": "$^{\\circ}$C", 
                        "scalars": "982", 
                        "name": "Temperature"
                    }
                ], 
                "name": "Elongation"
            }
        ]
    }, 
    {
        "category": "system.chemical", 
        "composition": [
            {
                "actualWeightPercent": "0.15", 
                "element": "C"
            }, 
            {
                "actualWeightPercent": "0.01", 
                "element": "Mn"
            }, 
            {
                "actualWeightPercent": "0.01", 
                "element": "Si"
            }, 
            {
                "actualWeightPercent": "14.5", 
                "element": "Cr"
            }, 
            {
                "actualWeightPercent": "0.01", 
                "element": "Ni"
            }, 
            {
                "actualWeightPercent": "5", 
                "element": "Mo"
            }, 
            {
                "actualWeightPercent": "0.01", 
                "element": "V"
            }, 
            {
                "actualWeightPercent": "0", 
                "element": "N"
            }, 
            {
                "actualWeightPercent": "0.01", 
                "element": "Nb"
            }, 
            {
                "actualWeightPercent": "13.5", 
                "element": "Co"
            }, 
            {
                "actualWeightPercent": "0", 
                "element": "W"
            }, 
            {
                "actualWeightPercent": "0.05", 
                "element": "Al"
            }, 
            {
                "actualWeightPercent": "0", 
                "element": "Ti"
            }
        ], 
        "properties": [
            {
                "scalars": "1508.9", 
                "units": "MPa", 
                "conditions": [
                    {
                        "units": "$^{\\circ}$C", 
                        "scalars": "1038", 
                        "name": "Temperature"
                    }
                ], 
                "name": "Yield strength, YS"
            }, 
            {
                "scalars": "1819", 
                "units": "MPa", 
                "conditions": [
                    {
                        "units": "$^{\\circ}$C", 
                        "scalars": "1038", 
                        "name": "Temperature"
                    }
                ], 
                "name": "Ultimate tensile strength, UTS"
            }, 
            {
                "scalars": "10", 
                "units": "%", 
                "conditions": [
                    {
                        "units": "$^{\\circ}$C", 
                        "scalars": "1038", 
                        "name": "Temperature"
                    }
                ], 
                "name": "Elongation"
            }
        ]
    }, 
    {
        "category": "system.chemical", 
        "composition": [
            {
                "actualWeightPercent": "0.15", 
                "element": "C"
            }, 
            {
                "actualWeightPercent": "0.01", 
                "element": "Mn"
            }, 
            {
                "actualWeightPercent": "0.01", 
                "element": "Si"
            }, 
            {
                "actualWeightPercent": "14.5", 
                "element": "Cr"
            }, 
            {
                "actualWeightPercent": "0.01", 
                "element": "Ni"
            }, 
            {
                "actualWeightPercent": "5", 
                "element": "Mo"
            }, 
            {
                "actualWeightPercent": "0.01", 
                "element": "V"
            }, 
            {
                "actualWeightPercent": "0", 
                "element": "N"
            }, 
            {
                "actualWeightPercent": "0.01", 
                "element": "Nb"
            }, 
            {
                "actualWeightPercent": "13.5", 
                "element": "Co"
            }, 
            {
                "actualWeightPercent": "0", 
                "element": "W"
            }, 
            {
                "actualWeightPercent": "0.05", 
                "element": "Al"
            }, 
            {
                "actualWeightPercent": "0", 
                "element": "Ti"
            }
        ], 
        "properties": [
            {
                "scalars": "1460.7", 
                "units": "MPa", 
                "conditions": [
                    {
                        "units": "$^{\\circ}$C", 
                        "scalars": "1038", 
                        "name": "Temperature"
                    }
                ], 
                "name": "Yield strength, YS"
            }, 
            {
                "scalars": "1791.4", 
                "units": "MPa", 
                "conditions": [
                    {
                        "units": "$^{\\circ}$C", 
                        "scalars": "1038", 
                        "name": "Temperature"
                    }
                ], 
                "name": "Ultimate tensile strength, UTS"
            }, 
            {
                "scalars": "20", 
                "units": "%", 
                "conditions": [
                    {
                        "units": "$^{\\circ}$C", 
                        "scalars": "1038", 
                        "name": "Temperature"
                    }
                ], 
                "name": "Elongation"
            }
        ]
    }, 
    {
        "category": "system.chemical", 
        "composition": [
            {
                "actualWeightPercent": "0.15", 
                "element": "C"
            }, 
            {
                "actualWeightPercent": "0.01", 
                "element": "Mn"
            }, 
            {
                "actualWeightPercent": "0.01", 
                "element": "Si"
            }, 
            {
                "actualWeightPercent": "14.5", 
                "element": "Cr"
            }, 
            {
                "actualWeightPercent": "0.01", 
                "element": "Ni"
            }, 
            {
                "actualWeightPercent": "5", 
                "element": "Mo"
            }, 
            {
                "actualWeightPercent": "0.01", 
                "element": "V"
            }, 
            {
                "actualWeightPercent": "0", 
                "element": "N"
            }, 
            {
                "actualWeightPercent": "0.01", 
                "element": "Nb"
            }, 
            {
                "actualWeightPercent": "13.5", 
                "element": "Co"
            }, 
            {
                "actualWeightPercent": "0", 
                "element": "W"
            }, 
            {
                "actualWeightPercent": "0.05", 
                "element": "Al"
            }, 
            {
                "actualWeightPercent": "0", 
                "element": "Ti"
            }
        ], 
        "properties": [
            {
                "scalars": "1446.9", 
                "units": "MPa", 
                "conditions": [
                    {
                        "units": "$^{\\circ}$C", 
                        "scalars": "1038", 
                        "name": "Temperature"
                    }
                ], 
                "name": "Yield strength, YS"
            }, 
            {
                "scalars": "1791.4", 
                "units": "MPa", 
                "conditions": [
                    {
                        "units": "$^{\\circ}$C", 
                        "scalars": "1038", 
                        "name": "Temperature"
                    }
                ], 
                "name": "Ultimate tensile strength, UTS"
            }
        ]
    }, 
    {
        "category": "system.chemical", 
        "composition": [
            {
                "actualWeightPercent": "0.15", 
                "element": "C"
            }, 
            {
                "actualWeightPercent": "0.01", 
                "element": "Mn"
            }, 
            {
                "actualWeightPercent": "0.01", 
                "element": "Si"
            }, 
            {
                "actualWeightPercent": "14.5", 
                "element": "Cr"
            }, 
            {
                "actualWeightPercent": "0.01", 
                "element": "Ni"
            }, 
            {
                "actualWeightPercent": "5", 
                "element": "Mo"
            }, 
            {
                "actualWeightPercent": "0.01", 
                "element": "V"
            }, 
            {
                "actualWeightPercent": "0", 
                "element": "N"
            }, 
            {
                "actualWeightPercent": "0.01", 
                "element": "Nb"
            }, 
            {
                "actualWeightPercent": "13.5", 
                "element": "Co"
            }, 
            {
                "actualWeightPercent": "0", 
                "element": "W"
            }, 
            {
                "actualWeightPercent": "0.05", 
                "element": "Al"
            }, 
            {
                "actualWeightPercent": "0", 
                "element": "Ti"
            }
        ], 
        "properties": [
            {
                "scalars": "1371.1", 
                "units": "MPa", 
                "conditions": [
                    {
                        "units": "$^{\\circ}$C", 
                        "scalars": "982", 
                        "name": "Temperature"
                    }
                ], 
                "name": "Yield strength, YS"
            }, 
            {
                "scalars": "1708.7", 
                "units": "MPa", 
                "conditions": [
                    {
                        "units": "$^{\\circ}$C", 
                        "scalars": "982", 
                        "name": "Temperature"
                    }
                ], 
                "name": "Ultimate tensile strength, UTS"
            }, 
            {
                "scalars": "14", 
                "units": "%", 
                "conditions": [
                    {
                        "units": "$^{\\circ}$C", 
                        "scalars": "982", 
                        "name": "Temperature"
                    }
                ], 
                "name": "Elongation"
            }
        ]
    }, 
    {
        "category": "system.chemical", 
        "composition": [
            {
                "actualWeightPercent": "0.15", 
                "element": "C"
            }, 
            {
                "actualWeightPercent": "0.01", 
                "element": "Mn"
            }, 
            {
                "actualWeightPercent": "0.01", 
                "element": "Si"
            }, 
            {
                "actualWeightPercent": "14.5", 
                "element": "Cr"
            }, 
            {
                "actualWeightPercent": "0.01", 
                "element": "Ni"
            }, 
            {
                "actualWeightPercent": "5", 
                "element": "Mo"
            }, 
            {
                "actualWeightPercent": "0.01", 
                "element": "V"
            }, 
            {
                "actualWeightPercent": "0", 
                "element": "N"
            }, 
            {
                "actualWeightPercent": "0.01", 
                "element": "Nb"
            }, 
            {
                "actualWeightPercent": "13.5", 
                "element": "Co"
            }, 
            {
                "actualWeightPercent": "0", 
                "element": "W"
            }, 
            {
                "actualWeightPercent": "0.05", 
                "element": "Al"
            }, 
            {
                "actualWeightPercent": "0", 
                "element": "Ti"
            }
        ], 
        "properties": [
            {
                "scalars": "1433.1", 
                "units": "MPa", 
                "conditions": [
                    {
                        "units": "$^{\\circ}$C", 
                        "scalars": "1038", 
                        "name": "Temperature"
                    }
                ], 
                "name": "Yield strength, YS"
            }, 
            {
                "scalars": "1791.4", 
                "units": "MPa", 
                "conditions": [
                    {
                        "units": "$^{\\circ}$C", 
                        "scalars": "1038", 
                        "name": "Temperature"
                    }
                ], 
                "name": "Ultimate tensile strength, UTS"
            }, 
            {
                "scalars": "11", 
                "units": "%", 
                "conditions": [
                    {
                        "units": "$^{\\circ}$C", 
                        "scalars": "1038", 
                        "name": "Temperature"
                    }
                ], 
                "name": "Elongation"
            }
        ]
    }, 
    {
        "category": "system.chemical", 
        "composition": [
            {
                "actualWeightPercent": "0.15", 
                "element": "C"
            }, 
            {
                "actualWeightPercent": "0.01", 
                "element": "Mn"
            }, 
            {
                "actualWeightPercent": "0.01", 
                "element": "Si"
            }, 
            {
                "actualWeightPercent": "14.5", 
                "element": "Cr"
            }, 
            {
                "actualWeightPercent": "0.01", 
                "element": "Ni"
            }, 
            {
                "actualWeightPercent": "5", 
                "element": "Mo"
            }, 
            {
                "actualWeightPercent": "0.01", 
                "element": "V"
            }, 
            {
                "actualWeightPercent": "0", 
                "element": "N"
            }, 
            {
                "actualWeightPercent": "0.01", 
                "element": "Nb"
            }, 
            {
                "actualWeightPercent": "13.5", 
                "element": "Co"
            }, 
            {
                "actualWeightPercent": "0", 
                "element": "W"
            }, 
            {
                "actualWeightPercent": "0.05", 
                "element": "Al"
            }, 
            {
                "actualWeightPercent": "0", 
                "element": "Ti"
            }
        ], 
        "properties": [
            {
                "scalars": "1378", 
                "units": "MPa", 
                "conditions": [
                    {
                        "units": "$^{\\circ}$C", 
                        "scalars": "1093", 
                        "name": "Temperature"
                    }
                ], 
                "name": "Yield strength, YS"
            }, 
            {
                "scalars": "1743.2", 
                "units": "MPa", 
                "conditions": [
                    {
                        "units": "$^{\\circ}$C", 
                        "scalars": "1093", 
                        "name": "Temperature"
                    }
                ], 
                "name": "Ultimate tensile strength, UTS"
            }, 
            {
                "scalars": "21", 
                "units": "%", 
                "conditions": [
                    {
                        "units": "$^{\\circ}$C", 
                        "scalars": "1093", 
                        "name": "Temperature"
                    }
                ], 
                "name": "Elongation"
            }
        ]
    }, 
    {
        "category": "system.chemical", 
        "composition": [
            {
                "actualWeightPercent": "0.15", 
                "element": "C"
            }, 
            {
                "actualWeightPercent": "0.01", 
                "element": "Mn"
            }, 
            {
                "actualWeightPercent": "0.01", 
                "element": "Si"
            }, 
            {
                "actualWeightPercent": "14.5", 
                "element": "Cr"
            }, 
            {
                "actualWeightPercent": "0.01", 
                "element": "Ni"
            }, 
            {
                "actualWeightPercent": "5", 
                "element": "Mo"
            }, 
            {
                "actualWeightPercent": "0.01", 
                "element": "V"
            }, 
            {
                "actualWeightPercent": "0", 
                "element": "N"
            }, 
            {
                "actualWeightPercent": "0.01", 
                "element": "Nb"
            }, 
            {
                "actualWeightPercent": "13.5", 
                "element": "Co"
            }, 
            {
                "actualWeightPercent": "0", 
                "element": "W"
            }, 
            {
                "actualWeightPercent": "0.05", 
                "element": "Al"
            }, 
            {
                "actualWeightPercent": "0", 
                "element": "Ti"
            }
        ], 
        "properties": [
            {
                "scalars": "1350.4", 
                "units": "MPa", 
                "conditions": [
                    {
                        "units": "$^{\\circ}$C", 
                        "scalars": "1038", 
                        "name": "Temperature"
                    }
                ], 
                "name": "Yield strength, YS"
            }, 
            {
                "scalars": "1708.7", 
                "units": "MPa", 
                "conditions": [
                    {
                        "units": "$^{\\circ}$C", 
                        "scalars": "1038", 
                        "name": "Temperature"
                    }
                ], 
                "name": "Ultimate tensile strength, UTS"
            }, 
            {
                "scalars": "19", 
                "units": "%", 
                "conditions": [
                    {
                        "units": "$^{\\circ}$C", 
                        "scalars": "1038", 
                        "name": "Temperature"
                    }
                ], 
                "name": "Elongation"
            }
        ]
    }, 
    {
        "category": "system.chemical", 
        "composition": [
            {
                "actualWeightPercent": "0.15", 
                "element": "C"
            }, 
            {
                "actualWeightPercent": "0.01", 
                "element": "Mn"
            }, 
            {
                "actualWeightPercent": "0.01", 
                "element": "Si"
            }, 
            {
                "actualWeightPercent": "14.5", 
                "element": "Cr"
            }, 
            {
                "actualWeightPercent": "0.01", 
                "element": "Ni"
            }, 
            {
                "actualWeightPercent": "5", 
                "element": "Mo"
            }, 
            {
                "actualWeightPercent": "0.01", 
                "element": "V"
            }, 
            {
                "actualWeightPercent": "0", 
                "element": "N"
            }, 
            {
                "actualWeightPercent": "0.01", 
                "element": "Nb"
            }, 
            {
                "actualWeightPercent": "13.5", 
                "element": "Co"
            }, 
            {
                "actualWeightPercent": "0", 
                "element": "W"
            }, 
            {
                "actualWeightPercent": "0.05", 
                "element": "Al"
            }, 
            {
                "actualWeightPercent": "0", 
                "element": "Ti"
            }
        ], 
        "properties": [
            {
                "scalars": "1288.4", 
                "units": "MPa", 
                "conditions": [
                    {
                        "units": "$^{\\circ}$C", 
                        "scalars": "1038", 
                        "name": "Temperature"
                    }
                ], 
                "name": "Yield strength, YS"
            }, 
            {
                "scalars": "1632.9", 
                "units": "MPa", 
                "conditions": [
                    {
                        "units": "$^{\\circ}$C", 
                        "scalars": "1038", 
                        "name": "Temperature"
                    }
                ], 
                "name": "Ultimate tensile strength, UTS"
            }, 
            {
                "scalars": "11", 
                "units": "%", 
                "conditions": [
                    {
                        "units": "$^{\\circ}$C", 
                        "scalars": "1038", 
                        "name": "Temperature"
                    }
                ], 
                "name": "Elongation"
            }
        ]
    }, 
    {
        "category": "system.chemical", 
        "composition": [
            {
                "actualWeightPercent": "0.15", 
                "element": "C"
            }, 
            {
                "actualWeightPercent": "0.01", 
                "element": "Mn"
            }, 
            {
                "actualWeightPercent": "0.01", 
                "element": "Si"
            }, 
            {
                "actualWeightPercent": "14.5", 
                "element": "Cr"
            }, 
            {
                "actualWeightPercent": "0.01", 
                "element": "Ni"
            }, 
            {
                "actualWeightPercent": "5", 
                "element": "Mo"
            }, 
            {
                "actualWeightPercent": "0.01", 
                "element": "V"
            }, 
            {
                "actualWeightPercent": "0", 
                "element": "N"
            }, 
            {
                "actualWeightPercent": "0.01", 
                "element": "Nb"
            }, 
            {
                "actualWeightPercent": "13.5", 
                "element": "Co"
            }, 
            {
                "actualWeightPercent": "0", 
                "element": "W"
            }, 
            {
                "actualWeightPercent": "0.05", 
                "element": "Al"
            }, 
            {
                "actualWeightPercent": "0", 
                "element": "Ti"
            }
        ], 
        "properties": [
            {
                "scalars": "1178.2", 
                "units": "MPa", 
                "conditions": [
                    {
                        "units": "$^{\\circ}$C", 
                        "scalars": "982", 
                        "name": "Temperature"
                    }
                ], 
                "name": "Yield strength, YS"
            }, 
            {
                "scalars": "1495.1", 
                "units": "MPa", 
                "conditions": [
                    {
                        "units": "$^{\\circ}$C", 
                        "scalars": "982", 
                        "name": "Temperature"
                    }
                ], 
                "name": "Ultimate tensile strength, UTS"
            }, 
            {
                "scalars": "11", 
                "units": "%", 
                "conditions": [
                    {
                        "units": "$^{\\circ}$C", 
                        "scalars": "982", 
                        "name": "Temperature"
                    }
                ], 
                "name": "Elongation"
            }
        ]
    }, 
    {
        "category": "system.chemical", 
        "composition": [
            {
                "actualWeightPercent": "0.15", 
                "element": "C"
            }, 
            {
                "actualWeightPercent": "0.01", 
                "element": "Mn"
            }, 
            {
                "actualWeightPercent": "0.01", 
                "element": "Si"
            }, 
            {
                "actualWeightPercent": "14.5", 
                "element": "Cr"
            }, 
            {
                "actualWeightPercent": "0.01", 
                "element": "Ni"
            }, 
            {
                "actualWeightPercent": "5", 
                "element": "Mo"
            }, 
            {
                "actualWeightPercent": "0.01", 
                "element": "V"
            }, 
            {
                "actualWeightPercent": "0", 
                "element": "N"
            }, 
            {
                "actualWeightPercent": "0.01", 
                "element": "Nb"
            }, 
            {
                "actualWeightPercent": "13.5", 
                "element": "Co"
            }, 
            {
                "actualWeightPercent": "0", 
                "element": "W"
            }, 
            {
                "actualWeightPercent": "0.05", 
                "element": "Al"
            }, 
            {
                "actualWeightPercent": "0", 
                "element": "Ti"
            }
        ], 
        "properties": [
            {
                "scalars": "1446.9", 
                "units": "MPa", 
                "conditions": [
                    {
                        "units": "$^{\\circ}$C", 
                        "scalars": "1093", 
                        "name": "Temperature"
                    }
                ], 
                "name": "Yield strength, YS"
            }, 
            {
                "scalars": "1846.5", 
                "units": "MPa", 
                "conditions": [
                    {
                        "units": "$^{\\circ}$C", 
                        "scalars": "1093", 
                        "name": "Temperature"
                    }
                ], 
                "name": "Ultimate tensile strength, UTS"
            }, 
            {
                "scalars": "20", 
                "units": "%", 
                "conditions": [
                    {
                        "units": "$^{\\circ}$C", 
                        "scalars": "1093", 
                        "name": "Temperature"
                    }
                ], 
                "name": "Elongation"
            }
        ]
    }, 
    {
        "category": "system.chemical", 
        "composition": [
            {
                "actualWeightPercent": "0.15", 
                "element": "C"
            }, 
            {
                "actualWeightPercent": "0.01", 
                "element": "Mn"
            }, 
            {
                "actualWeightPercent": "0.01",
