Repository: hackingmaterials/automatminer

automatminer is an automatic prediction engine for materials properties.
- **Website (including documentation):** <https://hackingmaterials.github.io/automatminer>
- **Help/Support:** <https://groups.google.com/forum/#!forum/matminer>
- **Source:** <https://github.com/hackingmaterials/automatminer>

File: matbench/data/sources/steel_strength.json (part 45 of 57)
[
                        "units": "$^{\\circ}$C", 
                        "scalars": "960", 
                        "name": "Temperature"
                    }
                ], 
                "name": "Ultimate tensile strength, UTS"
            }
        ]
    }, 
    {
        "category": "system.chemical", 
        "composition": [
            {
                "actualWeightPercent": "0.01", 
                "element": "C"
            }, 
            {
                "actualWeightPercent": "0.04", 
                "element": "Mn"
            }, 
            {
                "actualWeightPercent": "0.04", 
                "element": "Si"
            }, 
            {
                "actualWeightPercent": "9.9", 
                "element": "Cr"
            }, 
            {
                "actualWeightPercent": "6.99", 
                "element": "Ni"
            }, 
            {
                "actualWeightPercent": "2.75", 
                "element": "Mo"
            }, 
            {
                "actualWeightPercent": "0", 
                "element": "V"
            }, 
            {
                "actualWeightPercent": "0", 
                "element": "N"
            }, 
            {
                "actualWeightPercent": "0", 
                "element": "Nb"
            }, 
            {
                "actualWeightPercent": "8.02", 
                "element": "Co"
            }, 
            {
                "actualWeightPercent": "2.43", 
                "element": "W"
            }, 
            {
                "actualWeightPercent": "1.8", 
                "element": "Al"
            }, 
            {
                "actualWeightPercent": "0", 
                "element": "Ti"
            }
        ], 
        "properties": [
            {
                "scalars": "1323", 
                "units": "MPa", 
                "conditions": [
                    {
                        "units": "$^{\\circ}$C", 
                        "scalars": "825", 
                        "name": "Temperature"
                    }
                ], 
                "name": "Yield strength, YS"
            }, 
            {
                "scalars": "1462", 
                "units": "MPa", 
                "conditions": [
                    {
                        "units": "$^{\\circ}$C", 
                        "scalars": "825", 
                        "name": "Temperature"
                    }
                ], 
                "name": "Ultimate tensile strength, UTS"
            }
        ]
    }, 
    {
        "category": "system.chemical", 
        "composition": [
            {
                "actualWeightPercent": "0.01", 
                "element": "C"
            }, 
            {
                "actualWeightPercent": "0.04", 
                "element": "Mn"
            }, 
            {
                "actualWeightPercent": "0.04", 
                "element": "Si"
            }, 
            {
                "actualWeightPercent": "9.9", 
                "element": "Cr"
            }, 
            {
                "actualWeightPercent": "6.99", 
                "element": "Ni"
            }, 
            {
                "actualWeightPercent": "2.75", 
                "element": "Mo"
            }, 
            {
                "actualWeightPercent": "0", 
                "element": "V"
            }, 
            {
                "actualWeightPercent": "0", 
                "element": "N"
            }, 
            {
                "actualWeightPercent": "0", 
                "element": "Nb"
            }, 
            {
                "actualWeightPercent": "8.02", 
                "element": "Co"
            }, 
            {
                "actualWeightPercent": "2.43", 
                "element": "W"
            }, 
            {
                "actualWeightPercent": "1.8", 
                "element": "Al"
            }, 
            {
                "actualWeightPercent": "0", 
                "element": "Ti"
            }
        ], 
        "properties": [
            {
                "scalars": "1327", 
                "units": "MPa", 
                "conditions": [
                    {
                        "units": "$^{\\circ}$C", 
                        "scalars": "825", 
                        "name": "Temperature"
                    }
                ], 
                "name": "Yield strength, YS"
            }, 
            {
                "scalars": "1477", 
                "units": "MPa", 
                "conditions": [
                    {
                        "units": "$^{\\circ}$C", 
                        "scalars": "825", 
                        "name": "Temperature"
                    }
                ], 
                "name": "Ultimate tensile strength, UTS"
            }
        ]
    }, 
    {
        "category": "system.chemical", 
        "composition": [
            {
                "actualWeightPercent": "0.01", 
                "element": "C"
            }, 
            {
                "actualWeightPercent": "0.04", 
                "element": "Mn"
            }, 
            {
                "actualWeightPercent": "0.04", 
                "element": "Si"
            }, 
            {
                "actualWeightPercent": "9.9", 
                "element": "Cr"
            }, 
            {
                "actualWeightPercent": "6.99", 
                "element": "Ni"
            }, 
            {
                "actualWeightPercent": "2.75", 
                "element": "Mo"
            }, 
            {
                "actualWeightPercent": "0", 
                "element": "V"
            }, 
            {
                "actualWeightPercent": "0", 
                "element": "N"
            }, 
            {
                "actualWeightPercent": "0", 
                "element": "Nb"
            }, 
            {
                "actualWeightPercent": "8.02", 
                "element": "Co"
            }, 
            {
                "actualWeightPercent": "2.43", 
                "element": "W"
            }, 
            {
                "actualWeightPercent": "1.8", 
                "element": "Al"
            }, 
            {
                "actualWeightPercent": "0", 
                "element": "Ti"
            }
        ], 
        "properties": [
            {
                "scalars": "1960", 
                "units": "MPa", 
                "conditions": [
                    {
                        "units": "$^{\\circ}$C", 
                        "scalars": "825", 
                        "name": "Temperature"
                    }
                ], 
                "name": "Yield strength, YS"
            }, 
            {
                "scalars": "1995", 
                "units": "MPa", 
                "conditions": [
                    {
                        "units": "$^{\\circ}$C", 
                        "scalars": "825", 
                        "name": "Temperature"
                    }
                ], 
                "name": "Ultimate tensile strength, UTS"
            }, 
            {
                "scalars": "2", 
                "units": "%", 
                "conditions": [
                    {
                        "units": "$^{\\circ}$C", 
                        "scalars": "825", 
                        "name": "Temperature"
                    }
                ], 
                "name": "Elongation"
            }
        ]
    }, 
    {
        "category": "system.chemical", 
        "composition": [
            {
                "actualWeightPercent": "0.01", 
                "element": "C"
            }, 
            {
                "actualWeightPercent": "0.04", 
                "element": "Mn"
            }, 
            {
                "actualWeightPercent": "0.04", 
                "element": "Si"
            }, 
            {
                "actualWeightPercent": "9.9", 
                "element": "Cr"
            }, 
            {
                "actualWeightPercent": "6.99", 
                "element": "Ni"
            }, 
            {
                "actualWeightPercent": "2.75", 
                "element": "Mo"
            }, 
            {
                "actualWeightPercent": "0", 
                "element": "V"
            }, 
            {
                "actualWeightPercent": "0", 
                "element": "N"
            }, 
            {
                "actualWeightPercent": "0", 
                "element": "Nb"
            }, 
            {
                "actualWeightPercent": "8.02", 
                "element": "Co"
            }, 
            {
                "actualWeightPercent": "2.43", 
                "element": "W"
            }, 
            {
                "actualWeightPercent": "1.8", 
                "element": "Al"
            }, 
            {
                "actualWeightPercent": "0", 
                "element": "Ti"
            }
        ], 
        "properties": [
            {
                "scalars": "1315", 
                "units": "MPa", 
                "conditions": [
                    {
                        "units": "$^{\\circ}$C", 
                        "scalars": "825", 
                        "name": "Temperature"
                    }
                ], 
                "name": "Yield strength, YS"
            }, 
            {
                "scalars": "1320", 
                "units": "MPa", 
                "conditions": [
                    {
                        "units": "$^{\\circ}$C", 
                        "scalars": "825", 
                        "name": "Temperature"
                    }
                ], 
                "name": "Ultimate tensile strength, UTS"
            }, 
            {
                "scalars": "15", 
                "units": "%", 
                "conditions": [
                    {
                        "units": "$^{\\circ}$C", 
                        "scalars": "825", 
                        "name": "Temperature"
                    }
                ], 
                "name": "Elongation"
            }
        ]
    }, 
    {
        "category": "system.chemical", 
        "composition": [
            {
                "actualWeightPercent": "0.01", 
                "element": "C"
            }, 
            {
                "actualWeightPercent": "0.04", 
                "element": "Mn"
            }, 
            {
                "actualWeightPercent": "0.04", 
                "element": "Si"
            }, 
            {
                "actualWeightPercent": "9.9", 
                "element": "Cr"
            }, 
            {
                "actualWeightPercent": "6.99", 
                "element": "Ni"
            }, 
            {
                "actualWeightPercent": "2.75", 
                "element": "Mo"
            }, 
            {
                "actualWeightPercent": "0", 
                "element": "V"
            }, 
            {
                "actualWeightPercent": "0", 
                "element": "N"
            }, 
            {
                "actualWeightPercent": "0", 
                "element": "Nb"
            }, 
            {
                "actualWeightPercent": "8.02", 
                "element": "Co"
            }, 
            {
                "actualWeightPercent": "2.43", 
                "element": "W"
            }, 
            {
                "actualWeightPercent": "1.8", 
                "element": "Al"
            }, 
            {
                "actualWeightPercent": "0", 
                "element": "Ti"
            }
        ], 
        "properties": [
            {
                "scalars": "1928", 
                "units": "MPa", 
                "conditions": [
                    {
                        "units": "$^{\\circ}$C", 
                        "scalars": "825", 
                        "name": "Temperature"
                    }
                ], 
                "name": "Yield strength, YS"
            }, 
            {
                "scalars": "2012", 
                "units": "MPa", 
                "conditions": [
                    {
                        "units": "$^{\\circ}$C", 
                        "scalars": "825", 
                        "name": "Temperature"
                    }
                ], 
                "name": "Ultimate tensile strength, UTS"
            }, 
            {
                "scalars": "3.9", 
                "units": "%", 
                "conditions": [
                    {
                        "units": "$^{\\circ}$C", 
                        "scalars": "825", 
                        "name": "Temperature"
                    }
                ], 
                "name": "Elongation"
            }
        ]
    }, 
    {
        "category": "system.chemical", 
        "composition": [
            {
                "actualWeightPercent": "0.01", 
                "element": "C"
            }, 
            {
                "actualWeightPercent": "0.04", 
                "element": "Mn"
            }, 
            {
                "actualWeightPercent": "0.04", 
                "element": "Si"
            }, 
            {
                "actualWeightPercent": "9.9", 
                "element": "Cr"
            }, 
            {
                "actualWeightPercent": "6.99", 
                "element": "Ni"
            }, 
            {
                "actualWeightPercent": "2.75", 
                "element": "Mo"
            }, 
            {
                "actualWeightPercent": "0", 
                "element": "V"
            }, 
            {
                "actualWeightPercent": "0", 
                "element": "N"
            }, 
            {
                "actualWeightPercent": "0", 
                "element": "Nb"
            }, 
            {
                "actualWeightPercent": "8.02", 
                "element": "Co"
            }, 
            {
                "actualWeightPercent": "2.43", 
                "element": "W"
            }, 
            {
                "actualWeightPercent": "1.8", 
                "element": "Al"
            }, 
            {
                "actualWeightPercent": "0", 
                "element": "Ti"
            }
        ], 
        "properties": [
            {
                "scalars": "2027", 
                "units": "MPa", 
                "conditions": [
                    {
                        "units": "$^{\\circ}$C", 
                        "scalars": "870", 
                        "name": "Temperature"
                    }
                ], 
                "name": "Yield strength, YS"
            }, 
            {
                "scalars": "2087", 
                "units": "MPa", 
                "conditions": [
                    {
                        "units": "$^{\\circ}$C", 
                        "scalars": "870", 
                        "name": "Temperature"
                    }
                ], 
                "name": "Ultimate tensile strength, UTS"
            }, 
            {
                "scalars": "1.3", 
                "units": "%", 
                "conditions": [
                    {
                        "units": "$^{\\circ}$C", 
                        "scalars": "870", 
                        "name": "Temperature"
                    }
                ], 
                "name": "Elongation"
            }
        ]
    }, 
    {
        "category": "system.chemical", 
        "composition": [
            {
                "actualWeightPercent": "0.01", 
                "element": "C"
            }, 
            {
                "actualWeightPercent": "0.04", 
                "element": "Mn"
            }, 
            {
                "actualWeightPercent": "0.04", 
                "element": "Si"
            }, 
            {
                "actualWeightPercent": "9.9", 
                "element": "Cr"
            }, 
            {
                "actualWeightPercent": "6.99", 
                "element": "Ni"
            }, 
            {
                "actualWeightPercent": "2.75", 
                "element": "Mo"
            }, 
            {
                "actualWeightPercent": "0", 
                "element": "V"
            }, 
            {
                "actualWeightPercent": "0", 
                "element": "N"
            }, 
            {
                "actualWeightPercent": "0", 
                "element": "Nb"
            }, 
            {
                "actualWeightPercent": "8.02", 
                "element": "Co"
            }, 
            {
                "actualWeightPercent": "2.43", 
                "element": "W"
            }, 
            {
                "actualWeightPercent": "1.8", 
                "element": "Al"
            }, 
            {
                "actualWeightPercent": "0", 
                "element": "Ti"
            }
        ], 
        "properties": [
            {
                "scalars": "2099", 
                "units": "MPa", 
                "conditions": [
                    {
                        "units": "$^{\\circ}$C", 
                        "scalars": "870", 
                        "name": "Temperature"
                    }
                ], 
                "name": "Yield strength, YS"
            }, 
            {
                "scalars": "2109", 
                "units": "MPa", 
                "conditions": [
                    {
                        "units": "$^{\\circ}$C", 
                        "scalars": "870", 
                        "name": "Temperature"
                    }
                ], 
                "name": "Ultimate tensile strength, UTS"
            }, 
            {
                "scalars": "3.4", 
                "units": "%", 
                "conditions": [
                    {
                        "units": "$^{\\circ}$C", 
                        "scalars": "870", 
                        "name": "Temperature"
                    }
                ], 
                "name": "Elongation"
            }
        ]
    }, 
    {
        "category": "system.chemical", 
        "composition": [
            {
                "actualWeightPercent": "0.01", 
                "element": "C"
            }, 
            {
                "actualWeightPercent": "0.04", 
                "element": "Mn"
            }, 
            {
                "actualWeightPercent": "0.04", 
                "element": "Si"
            }, 
            {
                "actualWeightPercent": "9.9", 
                "element": "Cr"
            }, 
            {
                "actualWeightPercent": "6.99", 
                "element": "Ni"
            }, 
            {
                "actualWeightPercent": "2.75", 
                "element": "Mo"
            }, 
            {
                "actualWeightPercent": "0", 
                "element": "V"
            }, 
            {
                "actualWeightPercent": "0", 
                "element": "N"
            }, 
            {
                "actualWeightPercent": "0", 
                "element": "Nb"
            }, 
            {
                "actualWeightPercent": "8.02", 
                "element": "Co"
            }, 
            {
                "actualWeightPercent": "2.43", 
                "element": "W"
            }, 
            {
                "actualWeightPercent": "1.8", 
                "element": "Al"
            }, 
            {
                "actualWeightPercent": "0", 
                "element": "Ti"
            }
        ], 
        "properties": [
            {
                "scalars": "2102", 
                "units": "MPa", 
                "conditions": [
                    {
                        "units": "$^{\\circ}$C", 
                        "scalars": "960", 
                        "name": "Temperature"
                    }
                ], 
                "name": "Yield strength, YS"
            }, 
            {
                "scalars": "2165", 
                "units": "MPa", 
                "conditions": [
                    {
                        "units": "$^{\\circ}$C", 
                        "scalars": "960", 
                        "name": "Temperature"
                    }
                ], 
                "name": "Ultimate tensile strength, UTS"
            }, 
            {
                "scalars": "1.6", 
                "units": "%", 
                "conditions": [
                    {
                        "units": "$^{\\circ}$C", 
                        "scalars": "960", 
                        "name": "Temperature"
                    }
                ], 
                "name": "Elongation"
            }
        ]
    }, 
    {
        "category": "system.chemical", 
        "composition": [
            {
                "actualWeightPercent": "0.29", 
                "element": "C"
            }, 
            {
                "actualWeightPercent": "0.01", 
                "element": "Mn"
            }, 
            {
                "actualWeightPercent": "0.01", 
                "element": "Si"
            }, 
            {
                "actualWeightPercent": "1.02", 
                "element": "Cr"
            }, 
            {
                "actualWeightPercent": "10.46", 
                "element": "Ni"
            }, 
            {
                "actualWeightPercent": "2", 
                "element": "Mo"
            }, 
            {
                "actualWeightPercent": "0.1", 
                "element": "V"
            }, 
            {
                "actualWeightPercent": "0", 
                "element": "N"
            }, 
            {
                "actualWeightPercent": "0.01", 
                "element": "Nb"
            }, 
            {
                "actualWeightPercent": "7.17", 
                "element": "Co"
            }, 
            {
                "actualWeightPercent": "1.28", 
                "element": "W"
            }, 
            {
                "actualWeightPercent": "0.03", 
                "element": "Al"
            }, 
            {
                "actualWeightPercent": "0.01", 
                "element": "Ti"
            }
        ], 
        "properties": [
            {
                "scalars": "1683", 
                "units": "MPa", 
                "conditions": [
                    {
                        "units": "$^{\\circ}$C", 
                        "scalars": "1026", 
                        "name": "Temperature"
                    }
                ], 
                "name": "Yield strength, YS"
            }, 
            {
                "scalars": "1990", 
                "units": "MPa", 
                "conditions": [
                    {
                        "units": "$^{\\circ}$C", 
                        "scalars": "1026", 
                        "name": "Temperature"
                    }
                ], 
                "name": "Ultimate tensile strength, UTS"
            }, 
            {
                "scalars": "14", 
                "units": "%", 
                "conditions": [
                    {
                        "units": "$^{\\circ}$C", 
                        "scalars": "1026", 
                        "name": "Temperature"
                    }
                ], 
                "name": "Elongation"
            }, 
            {
                "scalars": "37.1", 
                "units": "J", 
                "conditions": [
                    {
                        "units": "$^{\\circ}$C", 
                        "scalars": "1026", 
                        "name": "Temperature"
                    }
                ], 
                "name": "Charpy impact energy"
            }, 
            {
                "scalars": "122", 
                "units": "MPa m$^{0.5}$", 
                "conditions": [
                    {
                        "units": "$^{\\circ}$C", 
                        "scalars": "1026", 
                        "name": "Temperature"
                    }
                ], 
                "name": "Fracture toughness, K$_{IC}$"
            }
        ]
    }, 
    {
        "category": "system.chemical", 
        "composition": [
            {
                "actualWeightPercent": "0.01", 
                "element": "C"
            }, 
            {
                "actualWeightPercent": "0.01", 
                "element": "Mn"
            }, 
            {
                "actualWeightPercent": "0.01", 
                "element": "Si"
            }, 
            {
                "actualWeightPercent": "10.12", 
                "element": "Cr"
            }, 
            {
                "actualWeightPercent": "7.01", 
                "element": "Ni"
            }, 
            {
                "actualWeightPercent": "5.48", 
                "element": "Mo"
            }, 
            {
                "actualWeightPercent": "0.01", 
                "element": "V"
            }, 
            {
                "actualWeightPercent": "0", 
                "element": "N"
            }, 
            {
                "actualWeightPercent": "0.01", 
                "element": "Nb"
            }, 
            {
                "actualWeightPercent": "10.05", 
                "element": "Co"
            }, 
            {
                "actualWeightPercent": "0", 
                "element": "W"
            }, 
            {
                "actualWeightPercent": "0.03", 
                "element": "Al"
            }, 
            {
                "actualWeightPercent": "0", 
                "element": "Ti"
            }
        ], 
        "properties": [
            {
                "scalars": "1584.7", 
                "units": "MPa", 
                "conditions": [
                    {
                        "units": "$^{\\circ}$C", 
                        "scalars": "927", 
                        "name": "Temperature"
                    }
                ], 
                "name": "Yield strength, YS"
            }, 
            {
                "scalars": "1692.9", 
                "units": "MPa", 
                "conditions": [
                    {
                        "units": "$^{\\circ}$C", 
                        "scalars": "927", 
                        "name": "Temperature"
                    }
                ], 
                "name": "Ultimate tensile strength, UTS"
            }, 
            {
                "scalars": "13.4", 
                "units": "%", 
                "conditions": [
                    {
                        "units": "$^{\\circ}$C", 
                        "scalars": "927", 
                        "name": "Temperature"
                    }
                ], 
                "name": "Elongation"
            }
        ]
    }, 
    {
        "category": "system.chemical", 
        "composition": [
            {
                "actualWeightPercent": "0.01", 
                "element": "C"
            }, 
            {
                "actualWeightPercent": "0.01", 
                "element": "Mn"
            }, 
            {
                "actualWeightPercent": "0.01", 
                "element": "Si"
            }, 
            {
                "actualWeightPercent": "10.12", 
                "element": "Cr"
            }, 
            {
                "actualWeightPercent": "7.01", 
                "element": "Ni"
            }, 
            {
                "actualWeightPercent": "5.48", 
                "element": "Mo"
            }, 
            {
                "actualWeightPercent": "0.01", 
                "element": "V"
            }, 
            {
                "actualWeightPercent": "0", 
                "element": "N"
            }, 
            {
                "actualWeightPercent": "0.01", 
                "element": "Nb"
            }, 
            {
                "actualWeightPercent": "10.05", 
                "element": "Co"
            }, 
            {
                "actualWeightPercent": "0", 
                "element": "W"
            }, 
            {
                "actualWeightPercent": "0.03", 
                "element": "Al"
            }, 
            {
                "actualWeightPercent": "0", 
                "element": "Ti"
            }
        ], 
        "properties": [
            {
                "scalars": "1609.5", 
                "units": "MPa", 
                "conditions": [
                    {
                        "units": "$^{\\circ}$C", 
                        "scalars": "927", 
                        "name": "Temperature"
                    }
                ], 
                "name": "Yield strength, YS"
            }, 
            {
                "scalars": "1743.9", 
                "units": "MPa", 
                "conditions": [
                    {
                        "units": "$^{\\circ}$C", 
                        "scalars": "927", 
                        "name": "Temperature"
                    }
                ], 
                "name": "Ultimate tensile strength, UTS"
            }, 
            {
                "scalars": "13.2", 
                "units": "%", 
                "conditions": [
                    {
                        "units": "$^{\\circ}$C", 
                        "scalars": "927", 
                        "name": "Temperature"
                    }
                ], 
                "name": "Elongation"
            }
        ]
    }, 
    {
        "category": "system.chemical", 
        "composition": [
            {
                "actualWeightPercent": "0.01", 
                "element": "C"
            }, 
            {
                "actualWeightPercent": "0.01", 
                "element": "Mn"
            }, 
            {
                "actualWeightPercent": "0.01", 
                "element": "Si"
            }, 
            {
                "actualWeightPercent": "10.12", 
                "element": "Cr"
            }, 
            {
                "actualWeightPercent": "7.01", 
                "element": "Ni"
            }, 
            {
                "actualWeightPercent": "5.48", 
                "element": "Mo"
            }, 
            {
                "actualWeightPercent": "0.01", 
                "element": "V"
            }, 
            {
                "actualWeightPercent": "0", 
                "element": "N"
            }, 
            {
                "actualWeightPercent": "0.01", 
                "element": "Nb"
            }, 
            {
                "actualWeightPercent": "10.05", 
                "element": "Co"
            }, 
            {
                "actualWeightPercent": "0", 
                "element": "W"
            }, 
            {
                "actualWeightPercent": "0.03", 
                "element": "Al"
            }, 
            {
                "actualWeightPercent": "0", 
                "element": "Ti"
            }
        ], 
        "properties": [
            {
                "scalars": "1535.1", 
                "units": "MPa", 
                "conditions": [
                    {
                        "units": "$^{\\circ}$C", 
                        "scalars": "927", 
                        "name": "Temperature"
                    }
                ], 
                "name": "Yield strength, YS"
            }, 
            {
                "scalars": "1745.9", 
                "units": "MPa", 
                "conditions": [
                    {
                        "units": "$^{\\circ}$C", 
                        "scalars": "927", 
                        "name": "Temperature"
                    }
                ], 
                "name": "Ultimate tensile strength, UTS"
            }, 
            {
                "scalars": "14.1", 
                "units": "%", 
                "conditions": [
                    {
                        "units": "$^{\\circ}$C", 
                        "scalars": "927", 
                        "name": "Temperature"
                    }
                ], 
                "name": "Elongation"
            }
        ]
    }, 
    {
        "category": "system.chemical", 
        "composition": [
            {
                "actualWeightPercent": "0.01", 
                "element": "C"
            }, 
            {
                "actualWeightPercent": "0.01", 
                "element": "Mn"
            }, 
            {
                "actualWeightPercent": "0.01", 
                "element": "Si"
            }, 
            {
                "actualWeightPercent": "10.12", 
                "element": "Cr"
            }, 
            {
                "actualWeightPercent": "7.01", 
                "element": "Ni"
            }, 
            {
                "actualWeightPercent": "5.48", 
                "element": "Mo"
            }, 
            {
                "actualWeightPercent": "0.01", 
                "element": "V"
            }, 
            {
                "actualWeightPercent": "0", 
                "element": "N"
            }, 
            {
                "actualWeightPercent": "0.01", 
                "element": "Nb"
            }, 
            {
                "actualWeightPercent": "10.05", 
                "element": "Co"
            }, 
            {
                "actualWeightPercent": "0", 
                "element": "W"
            }, 
            {
                "actualWeightPercent": "0.03", 
                "element": "Al"
            }, 
            {
                "actualWeightPercent": "0", 
                "element": "Ti"
            }
        ], 
        "properties": [
            {
                "scalars": "1475.8", 
                "units": "MPa", 
                "conditions": [
                    {
                        "units": "$^{\\circ}$C", 
                        "scalars": "927", 
                        "name": "Temperature"
                    }
                ], 
                "name": "Yield strength, YS"
            }, 
            {
                "scalars": "1720.4", 
                "units": "MPa", 
                "conditions": [
                    {
                        "units": "$^{\\circ}$C", 
                        "scalars": "927", 
                        "name": "Temperature"
                    }
                ], 
                "name": "Ultimate tensile strength, UTS"
            }, 
            {
                "scalars": "14.7", 
                "units": "%", 
                "conditions": [
                    {
                        "units": "$^{\\circ}$C", 
                        "scalars": "927", 
                        "name": "Temperature"
                    }
                ], 
                "name": "Elongation"
            }
        ]
    }, 
    {
        "category": "system.chemical", 
        "composition": [
            {
                "actualWeightPercent": "0", 
                "element": "C"
            }, 
            {
                "actualWeightPercent": "0.01", 
                "element": "Mn"
            }, 
            {
                "actualWeightPercent": "0.01", 
                "element": "Si"
            }, 
            {
                "actualWeightPercent": "10.09", 
                "element": "Cr"
            }, 
            {
                "actualWeightPercent": "6.98", 
                "element": "Ni"
            }, 
            {
                "actualWeightPercent": "5.48", 
                "element": "Mo"
            }, 
            {
                "actualWeightPercent": "0.01", 
                "element": "V"
            }, 
            {
                "actualWeightPercent": "0.01", 
                "element": "N"
            }, 
            {
                "actualWeightPercent": "0.01", 
                "element": "Nb"
            }, 
            {
                "actualWeightPercent": "10.96", 
                "element": "Co"
            }, 
            {
                "actualWeightPercent": "0", 
                "element": "W"
            }, 
            {
                "actualWeightPercent": "0.03", 
                "element": "Al"
            }, 
            {
                "actualWeightPercent": "0", 
                "element": "Ti"
            }
        ], 
        "properties": [
            {
                "scalars": "1424.9", 
                "units": "MPa", 
                "conditions": [
                    {
                        "units": "$^{\\circ}$C", 
                        "scalars": "927", 
                        "name": "Temperature"
                    }
                ], 
                "name": "Yield strength, YS"
            }, 
            {
                "scalars": "1690.1", 
                "units": "MPa", 
                "conditions": [
                    {
                        "units": "$^{\\circ}$C", 
                        "scalars": "927", 
                        "name": "Temperature"
                    }
                ], 
                "name": "Ultimate tensile strength, UTS"
            }, 
            {
                "scalars": "13.4", 
                "units": "%", 
                "conditions": [
                    {
                        "units": "$^{\\circ}$C", 
                        "scalars": "927", 
                        "name": "Temperature"
                    }
                ], 
                "name": "Elongation"
            }
        ]
    }, 
    {
        "category": "system.chemical", 
        "composition": [
            {
                "actualWeightPercent": "0", 
                "element": "C"
            }, 
            {
                "actualWeightPercent": "0.01", 
                "element": "Mn"
            }, 
            {
                "actualWeightPercent": "0.01", 
                "element": "Si"
            }, 
            {
                "actualWeightPercent": "10.09", 
                "element": "Cr"
            }, 
            {
                "actualWeightPercent": "6.98", 
                "element": "Ni"
            }, 
            {
                "actualWeightPercent": "5.48", 
                "element": "Mo"
            }, 
            {
                "actualWeightPercent": "0.01", 
                "element": "V"
            }, 
            {
                "actualWeightPercent": "0.01", 
                "element": "N"
            }, 
            {
                "actualWeightPercent": "0.01", 
                "element": "Nb"
            }, 
            {
                "actualWeightPercent": "10.96", 
                "element": "Co"
            }, 
            {
                "actualWeightPercent": "0", 
                "element": "W"
            }, 
            {
                "actualWeightPercent": "0.03", 
                "element": "Al"
            }, 
            {
                "actualWeightPercent": "0", 
                "element": "Ti"
            }
        ], 
        "properties": [
            {
                "scalars": "1322.9", 
                "units": "MPa", 
                "conditions": [
                    {
                        "units": "$^{\\circ}$C", 
                        "scalars": "927", 
                        "name": "Temperature"
                    }
                ], 
                "name": "Yield strength, YS"
            }, 
            {
                "scalars": "1590.2", 
                "units": "MPa", 
                "conditions": [
                    {
                        "units": "$^{\\circ}$C", 
                        "scalars": "927", 
                        "name": "Temperature"
                    }
                ],
