Repository: hackingmaterials/automatminer

automatminer is an automatic prediction engine for materials properties.
- **Website (including documentation):** <https://hackingmaterials.github.io/automatminer>
- **Help/Support:** <https://groups.google.com/forum/#!forum/matminer>
- **Source:** <https://github.com/hackingmaterials/automatminer>

File: matbench/data/sources/steel_strength.json (part 46 of 57)
[
                "name": "Ultimate tensile strength, UTS"
            }, 
            {
                "scalars": "9.3", 
                "units": "%", 
                "conditions": [
                    {
                        "units": "$^{\\circ}$C", 
                        "scalars": "927", 
                        "name": "Temperature"
                    }
                ], 
                "name": "Elongation"
            }
        ]
    }, 
    {
        "category": "system.chemical", 
        "composition": [
            {
                "actualWeightPercent": "0.01", 
                "element": "C"
            }, 
            {
                "actualWeightPercent": "0.01", 
                "element": "Mn"
            }, 
            {
                "actualWeightPercent": "0.01", 
                "element": "Si"
            }, 
            {
                "actualWeightPercent": "10.12", 
                "element": "Cr"
            }, 
            {
                "actualWeightPercent": "7.01", 
                "element": "Ni"
            }, 
            {
                "actualWeightPercent": "5.48", 
                "element": "Mo"
            }, 
            {
                "actualWeightPercent": "0.01", 
                "element": "V"
            }, 
            {
                "actualWeightPercent": "0", 
                "element": "N"
            }, 
            {
                "actualWeightPercent": "0.01", 
                "element": "Nb"
            }, 
            {
                "actualWeightPercent": "10.05", 
                "element": "Co"
            }, 
            {
                "actualWeightPercent": "0", 
                "element": "W"
            }, 
            {
                "actualWeightPercent": "0.03", 
                "element": "Al"
            }, 
            {
                "actualWeightPercent": "0", 
                "element": "Ti"
            }
        ], 
        "properties": [
            {
                "scalars": "1389", 
                "units": "MPa", 
                "conditions": [
                    {
                        "units": "$^{\\circ}$C", 
                        "scalars": "927", 
                        "name": "Temperature"
                    }
                ], 
                "name": "Yield strength, YS"
            }, 
            {
                "scalars": "1672.9", 
                "units": "MPa", 
                "conditions": [
                    {
                        "units": "$^{\\circ}$C", 
                        "scalars": "927", 
                        "name": "Temperature"
                    }
                ], 
                "name": "Ultimate tensile strength, UTS"
            }, 
            {
                "scalars": "16.4", 
                "units": "%", 
                "conditions": [
                    {
                        "units": "$^{\\circ}$C", 
                        "scalars": "927", 
                        "name": "Temperature"
                    }
                ], 
                "name": "Elongation"
            }
        ]
    }, 
    {
        "category": "system.chemical", 
        "composition": [
            {
                "actualWeightPercent": "0.01", 
                "element": "C"
            }, 
            {
                "actualWeightPercent": "0.01", 
                "element": "Mn"
            }, 
            {
                "actualWeightPercent": "0.01", 
                "element": "Si"
            }, 
            {
                "actualWeightPercent": "10.12", 
                "element": "Cr"
            }, 
            {
                "actualWeightPercent": "7.01", 
                "element": "Ni"
            }, 
            {
                "actualWeightPercent": "5.48", 
                "element": "Mo"
            }, 
            {
                "actualWeightPercent": "0.01", 
                "element": "V"
            }, 
            {
                "actualWeightPercent": "0", 
                "element": "N"
            }, 
            {
                "actualWeightPercent": "0.01", 
                "element": "Nb"
            }, 
            {
                "actualWeightPercent": "10.05", 
                "element": "Co"
            }, 
            {
                "actualWeightPercent": "0", 
                "element": "W"
            }, 
            {
                "actualWeightPercent": "0.03", 
                "element": "Al"
            }, 
            {
                "actualWeightPercent": "0", 
                "element": "Ti"
            }
        ], 
        "properties": [
            {
                "scalars": "1322.9", 
                "units": "MPa", 
                "conditions": [
                    {
                        "units": "$^{\\circ}$C", 
                        "scalars": "927", 
                        "name": "Temperature"
                    }
                ], 
                "name": "Yield strength, YS"
            }, 
            {
                "scalars": "1626", 
                "units": "MPa", 
                "conditions": [
                    {
                        "units": "$^{\\circ}$C", 
                        "scalars": "927", 
                        "name": "Temperature"
                    }
                ], 
                "name": "Ultimate tensile strength, UTS"
            }, 
            {
                "scalars": "15.5", 
                "units": "%", 
                "conditions": [
                    {
                        "units": "$^{\\circ}$C", 
                        "scalars": "927", 
                        "name": "Temperature"
                    }
                ], 
                "name": "Elongation"
            }
        ]
    }, 
    {
        "category": "system.chemical", 
        "composition": [
            {
                "actualWeightPercent": "0.32", 
                "element": "C"
            }, 
            {
                "actualWeightPercent": "0.23", 
                "element": "Mn"
            }, 
            {
                "actualWeightPercent": "0.01", 
                "element": "Si"
            }, 
            {
                "actualWeightPercent": "6.61", 
                "element": "Cr"
            }, 
            {
                "actualWeightPercent": "0.01", 
                "element": "Ni"
            }, 
            {
                "actualWeightPercent": "5.75", 
                "element": "Mo"
            }, 
            {
                "actualWeightPercent": "0.92", 
                "element": "V"
            }, 
            {
                "actualWeightPercent": "0", 
                "element": "N"
            }, 
            {
                "actualWeightPercent": "0.01", 
                "element": "Nb"
            }, 
            {
                "actualWeightPercent": "4.9", 
                "element": "Co"
            }, 
            {
                "actualWeightPercent": "0", 
                "element": "W"
            }, 
            {
                "actualWeightPercent": "0.03", 
                "element": "Al"
            }, 
            {
                "actualWeightPercent": "0", 
                "element": "Ti"
            }
        ], 
        "properties": [
            {
                "scalars": "1681.2", 
                "units": "MPa", 
                "conditions": [
                    {
                        "units": "$^{\\circ}$C", 
                        "scalars": "1149", 
                        "name": "Temperature"
                    }
                ], 
                "name": "Yield strength, YS"
            }, 
            {
                "scalars": "1984.3", 
                "units": "MPa", 
                "conditions": [
                    {
                        "units": "$^{\\circ}$C", 
                        "scalars": "1149", 
                        "name": "Temperature"
                    }
                ], 
                "name": "Ultimate tensile strength, UTS"
            }, 
            {
                "scalars": "8", 
                "units": "%", 
                "conditions": [
                    {
                        "units": "$^{\\circ}$C", 
                        "scalars": "1149", 
                        "name": "Temperature"
                    }
                ], 
                "name": "Elongation"
            }
        ]
    }, 
    {
        "category": "system.chemical", 
        "composition": [
            {
                "actualWeightPercent": "0.39", 
                "element": "C"
            }, 
            {
                "actualWeightPercent": "0.22", 
                "element": "Mn"
            }, 
            {
                "actualWeightPercent": "0.01", 
                "element": "Si"
            }, 
            {
                "actualWeightPercent": "6.99", 
                "element": "Cr"
            }, 
            {
                "actualWeightPercent": "0.01", 
                "element": "Ni"
            }, 
            {
                "actualWeightPercent": "5.75", 
                "element": "Mo"
            }, 
            {
                "actualWeightPercent": "1.08", 
                "element": "V"
            }, 
            {
                "actualWeightPercent": "0", 
                "element": "N"
            }, 
            {
                "actualWeightPercent": "0.01", 
                "element": "Nb"
            }, 
            {
                "actualWeightPercent": "4.9", 
                "element": "Co"
            }, 
            {
                "actualWeightPercent": "0", 
                "element": "W"
            }, 
            {
                "actualWeightPercent": "0.03", 
                "element": "Al"
            }, 
            {
                "actualWeightPercent": "0", 
                "element": "Ti"
            }
        ], 
        "properties": [
            {
                "scalars": "1688.1", 
                "units": "MPa", 
                "conditions": [
                    {
                        "units": "$^{\\circ}$C", 
                        "scalars": "1149", 
                        "name": "Temperature"
                    }
                ], 
                "name": "Yield strength, YS"
            }, 
            {
                "scalars": "1998.1", 
                "units": "MPa", 
                "conditions": [
                    {
                        "units": "$^{\\circ}$C", 
                        "scalars": "1149", 
                        "name": "Temperature"
                    }
                ], 
                "name": "Ultimate tensile strength, UTS"
            }, 
            {
                "scalars": "8", 
                "units": "%", 
                "conditions": [
                    {
                        "units": "$^{\\circ}$C", 
                        "scalars": "1149", 
                        "name": "Temperature"
                    }
                ], 
                "name": "Elongation"
            }
        ]
    }, 
    {
        "category": "system.chemical", 
        "composition": [
            {
                "actualWeightPercent": "0.43", 
                "element": "C"
            }, 
            {
                "actualWeightPercent": "0.21", 
                "element": "Mn"
            }, 
            {
                "actualWeightPercent": "0.01", 
                "element": "Si"
            }, 
            {
                "actualWeightPercent": "7.14", 
                "element": "Cr"
            }, 
            {
                "actualWeightPercent": "0.01", 
                "element": "Ni"
            }, 
            {
                "actualWeightPercent": "5.62", 
                "element": "Mo"
            }, 
            {
                "actualWeightPercent": "1.02", 
                "element": "V"
            }, 
            {
                "actualWeightPercent": "0", 
                "element": "N"
            }, 
            {
                "actualWeightPercent": "0.01", 
                "element": "Nb"
            }, 
            {
                "actualWeightPercent": "4.99", 
                "element": "Co"
            }, 
            {
                "actualWeightPercent": "0", 
                "element": "W"
            }, 
            {
                "actualWeightPercent": "0.03", 
                "element": "Al"
            }, 
            {
                "actualWeightPercent": "0", 
                "element": "Ti"
            }
        ], 
        "properties": [
            {
                "scalars": "1736.3", 
                "units": "MPa", 
                "conditions": [
                    {
                        "units": "$^{\\circ}$C", 
                        "scalars": "1149", 
                        "name": "Temperature"
                    }
                ], 
                "name": "Yield strength, YS"
            }, 
            {
                "scalars": "2039.4", 
                "units": "MPa", 
                "conditions": [
                    {
                        "units": "$^{\\circ}$C", 
                        "scalars": "1149", 
                        "name": "Temperature"
                    }
                ], 
                "name": "Ultimate tensile strength, UTS"
            }, 
            {
                "scalars": "6", 
                "units": "%", 
                "conditions": [
                    {
                        "units": "$^{\\circ}$C", 
                        "scalars": "1149", 
                        "name": "Temperature"
                    }
                ], 
                "name": "Elongation"
            }
        ]
    }, 
    {
        "category": "system.chemical", 
        "composition": [
            {
                "actualWeightPercent": "0.36", 
                "element": "C"
            }, 
            {
                "actualWeightPercent": "0.22", 
                "element": "Mn"
            }, 
            {
                "actualWeightPercent": "0.01", 
                "element": "Si"
            }, 
            {
                "actualWeightPercent": "6.75", 
                "element": "Cr"
            }, 
            {
                "actualWeightPercent": "0.01", 
                "element": "Ni"
            }, 
            {
                "actualWeightPercent": "5.75", 
                "element": "Mo"
            }, 
            {
                "actualWeightPercent": "0.96", 
                "element": "V"
            }, 
            {
                "actualWeightPercent": "0", 
                "element": "N"
            }, 
            {
                "actualWeightPercent": "0.01", 
                "element": "Nb"
            }, 
            {
                "actualWeightPercent": "9.46", 
                "element": "Co"
            }, 
            {
                "actualWeightPercent": "0", 
                "element": "W"
            }, 
            {
                "actualWeightPercent": "0.03", 
                "element": "Al"
            }, 
            {
                "actualWeightPercent": "0", 
                "element": "Ti"
            }
        ], 
        "properties": [
            {
                "scalars": "1846.5", 
                "units": "MPa", 
                "conditions": [
                    {
                        "units": "$^{\\circ}$C", 
                        "scalars": "1149", 
                        "name": "Temperature"
                    }
                ], 
                "name": "Yield strength, YS"
            }, 
            {
                "scalars": "2177.2", 
                "units": "MPa", 
                "conditions": [
                    {
                        "units": "$^{\\circ}$C", 
                        "scalars": "1149", 
                        "name": "Temperature"
                    }
                ], 
                "name": "Ultimate tensile strength, UTS"
            }, 
            {
                "scalars": "6", 
                "units": "%", 
                "conditions": [
                    {
                        "units": "$^{\\circ}$C", 
                        "scalars": "1149", 
                        "name": "Temperature"
                    }
                ], 
                "name": "Elongation"
            }
        ]
    }, 
    {
        "category": "system.chemical", 
        "composition": [
            {
                "actualWeightPercent": "0.35", 
                "element": "C"
            }, 
            {
                "actualWeightPercent": "0.23", 
                "element": "Mn"
            }, 
            {
                "actualWeightPercent": "0.01", 
                "element": "Si"
            }, 
            {
                "actualWeightPercent": "7.15", 
                "element": "Cr"
            }, 
            {
                "actualWeightPercent": "0.01", 
                "element": "Ni"
            }, 
            {
                "actualWeightPercent": "5.78", 
                "element": "Mo"
            }, 
            {
                "actualWeightPercent": "1.02", 
                "element": "V"
            }, 
            {
                "actualWeightPercent": "0", 
                "element": "N"
            }, 
            {
                "actualWeightPercent": "0.01", 
                "element": "Nb"
            }, 
            {
                "actualWeightPercent": "4.9", 
                "element": "Co"
            }, 
            {
                "actualWeightPercent": "1.54", 
                "element": "W"
            }, 
            {
                "actualWeightPercent": "0.03", 
                "element": "Al"
            }, 
            {
                "actualWeightPercent": "0", 
                "element": "Ti"
            }
        ], 
        "properties": [
            {
                "scalars": "1688.1", 
                "units": "MPa", 
                "conditions": [
                    {
                        "units": "$^{\\circ}$C", 
                        "scalars": "1149", 
                        "name": "Temperature"
                    }
                ], 
                "name": "Yield strength, YS"
            }, 
            {
                "scalars": "2039.4", 
                "units": "MPa", 
                "conditions": [
                    {
                        "units": "$^{\\circ}$C", 
                        "scalars": "1149", 
                        "name": "Temperature"
                    }
                ], 
                "name": "Ultimate tensile strength, UTS"
            }, 
            {
                "scalars": "6", 
                "units": "%", 
                "conditions": [
                    {
                        "units": "$^{\\circ}$C", 
                        "scalars": "1149", 
                        "name": "Temperature"
                    }
                ], 
                "name": "Elongation"
            }
        ]
    }, 
    {
        "category": "system.chemical", 
        "composition": [
            {
                "actualWeightPercent": "0.36", 
                "element": "C"
            }, 
            {
                "actualWeightPercent": "0.23", 
                "element": "Mn"
            }, 
            {
                "actualWeightPercent": "0.01", 
                "element": "Si"
            }, 
            {
                "actualWeightPercent": "6.55", 
                "element": "Cr"
            }, 
            {
                "actualWeightPercent": "0.01", 
                "element": "Ni"
            }, 
            {
                "actualWeightPercent": "5.75", 
                "element": "Mo"
            }, 
            {
                "actualWeightPercent": "0.86", 
                "element": "V"
            }, 
            {
                "actualWeightPercent": "0", 
                "element": "N"
            }, 
            {
                "actualWeightPercent": "0.41", 
                "element": "Nb"
            }, 
            {
                "actualWeightPercent": "5.1", 
                "element": "Co"
            }, 
            {
                "actualWeightPercent": "0", 
                "element": "W"
            }, 
            {
                "actualWeightPercent": "0.03", 
                "element": "Al"
            }, 
            {
                "actualWeightPercent": "0", 
                "element": "Ti"
            }
        ], 
        "properties": [
            {
                "scalars": "1653.6", 
                "units": "MPa", 
                "conditions": [
                    {
                        "units": "$^{\\circ}$C", 
                        "scalars": "1149", 
                        "name": "Temperature"
                    }
                ], 
                "name": "Yield strength, YS"
            }, 
            {
                "scalars": "1963.7", 
                "units": "MPa", 
                "conditions": [
                    {
                        "units": "$^{\\circ}$C", 
                        "scalars": "1149", 
                        "name": "Temperature"
                    }
                ], 
                "name": "Ultimate tensile strength, UTS"
            }, 
            {
                "scalars": "6", 
                "units": "%", 
                "conditions": [
                    {
                        "units": "$^{\\circ}$C", 
                        "scalars": "1149", 
                        "name": "Temperature"
                    }
                ], 
                "name": "Elongation"
            }
        ]
    }, 
    {
        "category": "system.chemical", 
        "composition": [
            {
                "actualWeightPercent": "0.37", 
                "element": "C"
            }, 
            {
                "actualWeightPercent": "0.23", 
                "element": "Mn"
            }, 
            {
                "actualWeightPercent": "0.01", 
                "element": "Si"
            }, 
            {
                "actualWeightPercent": "7.19", 
                "element": "Cr"
            }, 
            {
                "actualWeightPercent": "0.01", 
                "element": "Ni"
            }, 
            {
                "actualWeightPercent": "5.71", 
                "element": "Mo"
            }, 
            {
                "actualWeightPercent": "1.1", 
                "element": "V"
            }, 
            {
                "actualWeightPercent": "0", 
                "element": "N"
            }, 
            {
                "actualWeightPercent": "0.78", 
                "element": "Nb"
            }, 
            {
                "actualWeightPercent": "4.99", 
                "element": "Co"
            }, 
            {
                "actualWeightPercent": "0", 
                "element": "W"
            }, 
            {
                "actualWeightPercent": "0.03", 
                "element": "Al"
            }, 
            {
                "actualWeightPercent": "0", 
                "element": "Ti"
            }
        ], 
        "properties": [
            {
                "scalars": "1667.4", 
                "units": "MPa", 
                "conditions": [
                    {
                        "units": "$^{\\circ}$C", 
                        "scalars": "1149", 
                        "name": "Temperature"
                    }
                ], 
                "name": "Yield strength, YS"
            }, 
            {
                "scalars": "1998.1", 
                "units": "MPa", 
                "conditions": [
                    {
                        "units": "$^{\\circ}$C", 
                        "scalars": "1149", 
                        "name": "Temperature"
                    }
                ], 
                "name": "Ultimate tensile strength, UTS"
            }, 
            {
                "scalars": "8", 
                "units": "%", 
                "conditions": [
                    {
                        "units": "$^{\\circ}$C", 
                        "scalars": "1149", 
                        "name": "Temperature"
                    }
                ], 
                "name": "Elongation"
            }
        ]
    }, 
    {
        "category": "system.chemical", 
        "composition": [
            {
                "actualWeightPercent": "0.37", 
                "element": "C"
            }, 
            {
                "actualWeightPercent": "0.23", 
                "element": "Mn"
            }, 
            {
                "actualWeightPercent": "0.01", 
                "element": "Si"
            }, 
            {
                "actualWeightPercent": "7.19", 
                "element": "Cr"
            }, 
            {
                "actualWeightPercent": "0.01", 
                "element": "Ni"
            }, 
            {
                "actualWeightPercent": "5.71", 
                "element": "Mo"
            }, 
            {
                "actualWeightPercent": "1.1", 
                "element": "V"
            }, 
            {
                "actualWeightPercent": "0", 
                "element": "N"
            }, 
            {
                "actualWeightPercent": "0.78", 
                "element": "Nb"
            }, 
            {
                "actualWeightPercent": "4.99", 
                "element": "Co"
            }, 
            {
                "actualWeightPercent": "0", 
                "element": "W"
            }, 
            {
                "actualWeightPercent": "0.03", 
                "element": "Al"
            }, 
            {
                "actualWeightPercent": "0", 
                "element": "Ti"
            }
        ], 
        "properties": [
            {
                "scalars": "1012.8", 
                "units": "MPa", 
                "conditions": [
                    {
                        "units": "$^{\\circ}$C", 
                        "scalars": "1149", 
                        "name": "Temperature"
                    }
                ], 
                "name": "Yield strength, YS"
            }, 
            {
                "scalars": "12", 
                "units": "%", 
                "conditions": [
                    {
                        "units": "$^{\\circ}$C", 
                        "scalars": "1149", 
                        "name": "Temperature"
                    }
                ], 
                "name": "Elongation"
            }
        ]
    }, 
    {
        "category": "system.chemical", 
        "composition": [
            {
                "actualWeightPercent": "0.36", 
                "element": "C"
            }, 
            {
                "actualWeightPercent": "0.21", 
                "element": "Mn"
            }, 
            {
                "actualWeightPercent": "0.01", 
                "element": "Si"
            }, 
            {
                "actualWeightPercent": "7.72", 
                "element": "Cr"
            }, 
            {
                "actualWeightPercent": "0.01", 
                "element": "Ni"
            }, 
            {
                "actualWeightPercent": "5.71", 
                "element": "Mo"
            }, 
            {
                "actualWeightPercent": "1.15", 
                "element": "V"
            }, 
            {
                "actualWeightPercent": "0", 
                "element": "N"
            }, 
            {
                "actualWeightPercent": "0.01", 
                "element": "Nb"
            }, 
            {
                "actualWeightPercent": "4.93", 
                "element": "Co"
            }, 
            {
                "actualWeightPercent": "0", 
                "element": "W"
            }, 
            {
                "actualWeightPercent": "0.03", 
                "element": "Al"
            }, 
            {
                "actualWeightPercent": "0", 
                "element": "Ti"
            }
        ], 
        "properties": [
            {
                "scalars": "1819", 
                "units": "MPa", 
                "conditions": [
                    {
                        "units": "$^{\\circ}$C", 
                        "scalars": "1149", 
                        "name": "Temperature"
                    }
                ], 
                "name": "Yield strength, YS"
            }, 
            {
                "scalars": "2135.9", 
                "units": "MPa", 
                "conditions": [
                    {
                        "units": "$^{\\circ}$C", 
                        "scalars": "1149", 
                        "name": "Temperature"
                    }
                ], 
                "name": "Ultimate tensile strength, UTS"
            }, 
            {
                "scalars": "6", 
                "units": "%", 
                "conditions": [
                    {
                        "units": "$^{\\circ}$C", 
                        "scalars": "1149", 
                        "name": "Temperature"
                    }
                ], 
                "name": "Elongation"
            }
        ]
    }, 
    {
        "category": "system.chemical", 
        "composition": [
            {
                "actualWeightPercent": "0.41", 
                "element": "C"
            }, 
            {
                "actualWeightPercent": "0.19", 
                "element": "Mn"
            }, 
            {
                "actualWeightPercent": "0.01", 
                "element": "Si"
            }, 
            {
                "actualWeightPercent": "6.99", 
                "element": "Cr"
            }, 
            {
                "actualWeightPercent": "0.01", 
                "element": "Ni"
            }, 
            {
                "actualWeightPercent": "5.84", 
                "element": "Mo"
            }, 
            {
                "actualWeightPercent": "0.92", 
                "element": "V"
            }, 
            {
                "actualWeightPercent": "0", 
                "element": "N"
            }, 
            {
                "actualWeightPercent": "0.01", 
                "element": "Nb"
            }, 
            {
                "actualWeightPercent": "0.02", 
                "element": "Co"
            }, 
            {
                "actualWeightPercent": "0", 
                "element": "W"
            }, 
            {
                "actualWeightPercent": "0.03", 
                "element": "Al"
            }, 
            {
                "actualWeightPercent": "0", 
                "element": "Ti"
            }
        ], 
        "properties": [
            {
                "scalars": "1812.1", 
                "units": "MPa", 
                "conditions": [
                    {
                        "units": "$^{\\circ}$C", 
                        "scalars": "1149", 
                        "name": "Temperature"
                    }
                ], 
                "name": "Yield strength, YS"
            }, 
            {
                "scalars": "2087.7", 
                "units": "MPa", 
                "conditions": [
                    {
                        "units": "$^{\\circ}$C", 
                        "scalars": "1149", 
                        "name": "Temperature"
                    }
                ], 
                "name": "Ultimate tensile strength, UTS"
            }, 
            {
                "scalars": "2", 
                "units": "%", 
                "conditions": [
                    {
                        "units": "$^{\\circ}$C", 
                        "scalars": "1149", 
                        "name": "Temperature"
                    }
                ], 
                "name": "Elongation"
            }
        ]
    }, 
    {
        "category": "system.chemical", 
        "composition": [
            {
                "actualWeightPercent": "0.38", 
                "element": "C"
            }, 
            {
                "actualWeightPercent": "0.18", 
                "element": "Mn"
            }, 
            {
                "actualWeightPercent": "0.01", 
                "element": "Si"
            }, 
            {
                "actualWeightPercent": "7.27", 
                "element": "Cr"
            }, 
            {
                "actualWeightPercent": "0.01", 
                "element": "Ni"
            }, 
            {
                "actualWeightPercent": "3.77", 
                "element": "Mo"
            }, 
            {
                "actualWeightPercent": "0.96", 
                "element": "V"
            }, 
            {
                "actualWeightPercent": "0", 
                "element": "N"
            }, 
            {
                "actualWeightPercent": "0.01", 
                "element": "Nb"
            }, 
            {
                "actualWeightPercent": "4.9", 
                "element": "Co"
            }, 
            {
                "actualWeightPercent": "0", 
                "element": "W"
            }, 
            {
                "actualWeightPercent": "0.03", 
                "element": "Al"
            }, 
            {
                "actualWeightPercent": "0", 
                "element": "Ti"
            }
        ], 
        "properties": [
            {
                "scalars": "1722.5", 
                "units": "MPa", 
                "conditions": [
                    {
                        "units": "$^{\\circ}$C", 
                        "scalars": "1149", 
                        "name": "Temperature"
                    }
                ], 
                "name": "Yield strength, YS"
            }, 
            {
                "scalars": "1998.1", 
                "units": "MPa", 
                "conditions": [
                    {
                        "units": "$^{\\circ}$C", 
                        "scalars": "1149", 
                        "name": "Temperature"
                    }
                ], 
                "name": "Ultimate tensile strength, UTS"
            }, 
            {
                "scalars": "5", 
                "units": "%", 
                "conditions": [
                    {
                        "units": "$^{\\circ}$C", 
                        "scalars": "1149", 
                        "name": "Temperature"
                    }
                ], 
                "name": "Elongation"
            }
        ]
    }, 
    {
        "category": "system.chemical", 
        "composition": [
            {
                "actualWeightPercent": "0.37", 
                "element": "C"
            }, 
            {
                "actualWeightPercent": "0.18", 
                "element": "Mn"
            }, 
            {
                "actualWeightPercent": "0.01", 
                "element": "Si"
            }, 
            {
                "actualWeightPercent": "7.41", 
                "element": "Cr"
            }, 
            {
                "actualWeightPercent": "0.01", 
                "element": "Ni"
            }, 
            {
                "actualWeightPercent": "6.85", 
                "element": "Mo"
            }, 
            {
                "actualWeightPercent": "0.96", 
                "element": "V"
            }, 
            {
                "actualWeightPercent": "0", 
                "element": "N"
            }, 
            {
                "actualWeightPercent": "0.01", 
                "element": "Nb"
            }, 
            {
                "actualWeightPercent": "4.88", 
                "element": "Co"
            }, 
            {
                "actualWeightPercent": "0", 
                "element": "W"
            }, 
            {
                "actualWeightPercent": "0.03", 
                "element": "Al"
            }, 
            {
                "actualWeightPercent": "0", 
                "element": "Ti"
            }
        ], 
        "properties": [
            {
                "scalars": "1784.5", 
                "units": "MPa", 
                "conditions": [
                    {
                        "units": "$^{\\circ}$C", 
                        "scalars": "1149", 
                        "name": "Temperature"
                    }
                ], 
                "name": "Yield strength, YS"
            }, 
            {
                "scalars": "2129", 
                "units": "MPa", 
                "conditions": [
                    {
                        "units": "$^{\\circ}$C", 
                        "scalars": "1149", 
                        "name": "Temperature"
                    }
                ], 
                "name": "Ultimate tensile strength, UTS"
            }, 
            {
                "scalars": "5", 
                "units": "%", 
                "conditions": [
                    {
                        "units": "$^{\\circ}$C", 
                        "scalars": "1149", 
                        "name": "Temperature"
                    }
                ], 
                "name": "Elongation"
            }
        ]
    }, 
    {
        "category": "system.chemical", 
        "composition": [
            {
                "actualWeightPercent": "0.38", 
                "element": "C"
            }, 
            {
                "actualWeightPercent": "0.18", 
                "element": "Mn"
            }, 
            {
                "actualWeightPercent": "0.01", 
                "element": "Si"
            }, 
            {
                "actualWeightPercent": "7.43", 
                "element": "Cr"
            }, 
            {
                "actualWeightPercent": "0.01", 
                "element": "Ni"
            }, 
            {
                "actualWeightPercent": "9.67", 
                "element": "Mo"
            }, 
            {
                "actualWeightPercent": "0.96", 
                "element": "V"
            }, 
            {
                "actualWeightPercent": "0", 
                "element": "N"
            }, 
            {
                "actualWeightPercent": "0.01", 
                "element": "Nb"
            }, 
            {
                "actualWeightPercent": "4.91", 
                "element": "Co"
            }, 
            {
                "actualWeightPercent": "0", 
                "element": "W"
            }, 
            {
                "actualWeightPercent": "0.03", 
                "element": "Al"
            }, 
            {
                "actualWeightPercent": "0", 
                "element": "Ti"
            }
        ], 
        "properties": [
            {
                "scalars": "1577.8", 
                "units": "MPa", 
                "conditions": [
                    {
                        "units": "$^{\\circ}$C", 
                        "scalars": "1149", 
                        "name": "Temperature"
                    }
                ], 
                "name": "Yield strength, YS"
            }, 
            {
                "scalars": "1943", 
                "units": "MPa", 
                "conditions": [
                    {
                        "units": "$^{\\circ}$C", 
                        "scalars": "1149", 
                        "name": "Temperature"
                    }
                ], 
                "name": "Ultimate tensile strength, UTS"
            }, 
            {
                "scalars": "3", 
                "units": "%", 
                "conditions": [
