Repository: hackingmaterials/automatminer

automatminer is an automatic prediction engine for materials properties.
- **Website (including documentation):** <https://hackingmaterials.github.io/automatminer>
- **Help/Support:** <https://groups.google.com/forum/#!forum/matminer>
- **Source:** <https://github.com/hackingmaterials/automatminer>

File: matbench/data/sources/steel_strength.json (part 50 of 57)
[
                "element": "Ni"
            }, 
            {
                "actualWeightPercent": "0.02", 
                "element": "Mo"
            }, 
            {
                "actualWeightPercent": "0.01", 
                "element": "V"
            }, 
            {
                "actualWeightPercent": "0", 
                "element": "N"
            }, 
            {
                "actualWeightPercent": "0.01", 
                "element": "Nb"
            }, 
            {
                "actualWeightPercent": "0.01", 
                "element": "Co"
            }, 
            {
                "actualWeightPercent": "0", 
                "element": "W"
            }, 
            {
                "actualWeightPercent": "0.9", 
                "element": "Al"
            }, 
            {
                "actualWeightPercent": "0", 
                "element": "Ti"
            }
        ], 
        "properties": [
            {
                "scalars": "1313.6", 
                "units": "MPa", 
                "conditions": [
                    {
                        "units": "$^{\\circ}$C", 
                        "scalars": "1050", 
                        "name": "Temperature"
                    }
                ], 
                "name": "Yield strength, YS"
            }, 
            {
                "scalars": "1404.5", 
                "units": "MPa", 
                "conditions": [
                    {
                        "units": "$^{\\circ}$C", 
                        "scalars": "1050", 
                        "name": "Temperature"
                    }
                ], 
                "name": "Ultimate tensile strength, UTS"
            }
        ]
    }, 
    {
        "category": "system.chemical", 
        "composition": [
            {
                "actualWeightPercent": "0.09", 
                "element": "C"
            }, 
            {
                "actualWeightPercent": "2.16", 
                "element": "Mn"
            }, 
            {
                "actualWeightPercent": "0.18", 
                "element": "Si"
            }, 
            {
                "actualWeightPercent": "16.92", 
                "element": "Cr"
            }, 
            {
                "actualWeightPercent": "4.26", 
                "element": "Ni"
            }, 
            {
                "actualWeightPercent": "1.04", 
                "element": "Mo"
            }, 
            {
                "actualWeightPercent": "0.01", 
                "element": "V"
            }, 
            {
                "actualWeightPercent": "0", 
                "element": "N"
            }, 
            {
                "actualWeightPercent": "0.01", 
                "element": "Nb"
            }, 
            {
                "actualWeightPercent": "0.01", 
                "element": "Co"
            }, 
            {
                "actualWeightPercent": "0", 
                "element": "W"
            }, 
            {
                "actualWeightPercent": "0.03", 
                "element": "Al"
            }, 
            {
                "actualWeightPercent": "0", 
                "element": "Ti"
            }
        ], 
        "properties": [
            {
                "scalars": "1028.7", 
                "units": "MPa", 
                "conditions": [
                    {
                        "units": "$^{\\circ}$C", 
                        "scalars": "950", 
                        "name": "Temperature"
                    }
                ], 
                "name": "Yield strength, YS"
            }, 
            {
                "scalars": "1315.2", 
                "units": "MPa", 
                "conditions": [
                    {
                        "units": "$^{\\circ}$C", 
                        "scalars": "950", 
                        "name": "Temperature"
                    }
                ], 
                "name": "Ultimate tensile strength, UTS"
            }, 
            {
                "scalars": "18", 
                "units": "%", 
                "conditions": [
                    {
                        "units": "$^{\\circ}$C", 
                        "scalars": "950", 
                        "name": "Temperature"
                    }
                ], 
                "name": "Elongation"
            }
        ]
    }, 
    {
        "category": "system.chemical", 
        "composition": [
            {
                "actualWeightPercent": "0.14", 
                "element": "C"
            }, 
            {
                "actualWeightPercent": "3", 
                "element": "Mn"
            }, 
            {
                "actualWeightPercent": "0.24", 
                "element": "Si"
            }, 
            {
                "actualWeightPercent": "15.69", 
                "element": "Cr"
            }, 
            {
                "actualWeightPercent": "4.14", 
                "element": "Ni"
            }, 
            {
                "actualWeightPercent": "0.02", 
                "element": "Mo"
            }, 
            {
                "actualWeightPercent": "0.01", 
                "element": "V"
            }, 
            {
                "actualWeightPercent": "0", 
                "element": "N"
            }, 
            {
                "actualWeightPercent": "0.01", 
                "element": "Nb"
            }, 
            {
                "actualWeightPercent": "0.01", 
                "element": "Co"
            }, 
            {
                "actualWeightPercent": "0", 
                "element": "W"
            }, 
            {
                "actualWeightPercent": "0.03", 
                "element": "Al"
            }, 
            {
                "actualWeightPercent": "0", 
                "element": "Ti"
            }
        ], 
        "properties": [
            {
                "scalars": "1201.2", 
                "units": "MPa", 
                "conditions": [
                    {
                        "units": "$^{\\circ}$C", 
                        "scalars": "925", 
                        "name": "Temperature"
                    }
                ], 
                "name": "Yield strength, YS"
            }, 
            {
                "scalars": "1441.4", 
                "units": "MPa", 
                "conditions": [
                    {
                        "units": "$^{\\circ}$C", 
                        "scalars": "925", 
                        "name": "Temperature"
                    }
                ], 
                "name": "Ultimate tensile strength, UTS"
            }, 
            {
                "scalars": "19", 
                "units": "%", 
                "conditions": [
                    {
                        "units": "$^{\\circ}$C", 
                        "scalars": "925", 
                        "name": "Temperature"
                    }
                ], 
                "name": "Elongation"
            }
        ]
    }, 
    {
        "category": "system.chemical", 
        "composition": [
            {
                "actualWeightPercent": "0.14", 
                "element": "C"
            }, 
            {
                "actualWeightPercent": "3", 
                "element": "Mn"
            }, 
            {
                "actualWeightPercent": "0.24", 
                "element": "Si"
            }, 
            {
                "actualWeightPercent": "15.69", 
                "element": "Cr"
            }, 
            {
                "actualWeightPercent": "4.14", 
                "element": "Ni"
            }, 
            {
                "actualWeightPercent": "0.02", 
                "element": "Mo"
            }, 
            {
                "actualWeightPercent": "0.01", 
                "element": "V"
            }, 
            {
                "actualWeightPercent": "0", 
                "element": "N"
            }, 
            {
                "actualWeightPercent": "0.01", 
                "element": "Nb"
            }, 
            {
                "actualWeightPercent": "0.01", 
                "element": "Co"
            }, 
            {
                "actualWeightPercent": "0", 
                "element": "W"
            }, 
            {
                "actualWeightPercent": "0.03", 
                "element": "Al"
            }, 
            {
                "actualWeightPercent": "0", 
                "element": "Ti"
            }
        ], 
        "properties": [
            {
                "scalars": "1105.7", 
                "units": "MPa", 
                "conditions": [
                    {
                        "units": "$^{\\circ}$C", 
                        "scalars": "950", 
                        "name": "Temperature"
                    }
                ], 
                "name": "Yield strength, YS"
            }, 
            {
                "scalars": "1278.2", 
                "units": "MPa", 
                "conditions": [
                    {
                        "units": "$^{\\circ}$C", 
                        "scalars": "950", 
                        "name": "Temperature"
                    }
                ], 
                "name": "Ultimate tensile strength, UTS"
            }, 
            {
                "scalars": "15.3", 
                "units": "%", 
                "conditions": [
                    {
                        "units": "$^{\\circ}$C", 
                        "scalars": "950", 
                        "name": "Temperature"
                    }
                ], 
                "name": "Elongation"
            }
        ]
    }, 
    {
        "category": "system.chemical", 
        "composition": [
            {
                "actualWeightPercent": "0.09", 
                "element": "C"
            }, 
            {
                "actualWeightPercent": "0.5", 
                "element": "Mn"
            }, 
            {
                "actualWeightPercent": "0.28", 
                "element": "Si"
            }, 
            {
                "actualWeightPercent": "17.12", 
                "element": "Cr"
            }, 
            {
                "actualWeightPercent": "4.18", 
                "element": "Ni"
            }, 
            {
                "actualWeightPercent": "2.02", 
                "element": "Mo"
            }, 
            {
                "actualWeightPercent": "0.01", 
                "element": "V"
            }, 
            {
                "actualWeightPercent": "0", 
                "element": "N"
            }, 
            {
                "actualWeightPercent": "0.01", 
                "element": "Nb"
            }, 
            {
                "actualWeightPercent": "2.02", 
                "element": "Co"
            }, 
            {
                "actualWeightPercent": "0", 
                "element": "W"
            }, 
            {
                "actualWeightPercent": "0.03", 
                "element": "Al"
            }, 
            {
                "actualWeightPercent": "0", 
                "element": "Ti"
            }
        ], 
        "properties": [
            {
                "scalars": "1150.4", 
                "units": "MPa", 
                "conditions": [
                    {
                        "units": "$^{\\circ}$C", 
                        "scalars": "1050", 
                        "name": "Temperature"
                    }
                ], 
                "name": "Yield strength, YS"
            }, 
            {
                "scalars": "1336.7", 
                "units": "MPa", 
                "conditions": [
                    {
                        "units": "$^{\\circ}$C", 
                        "scalars": "1050", 
                        "name": "Temperature"
                    }
                ], 
                "name": "Ultimate tensile strength, UTS"
            }, 
            {
                "scalars": "22.5", 
                "units": "%", 
                "conditions": [
                    {
                        "units": "$^{\\circ}$C", 
                        "scalars": "1050", 
                        "name": "Temperature"
                    }
                ], 
                "name": "Elongation"
            }
        ]
    }, 
    {
        "category": "system.chemical", 
        "composition": [
            {
                "actualWeightPercent": "0.09", 
                "element": "C"
            }, 
            {
                "actualWeightPercent": "0.5", 
                "element": "Mn"
            }, 
            {
                "actualWeightPercent": "0.28", 
                "element": "Si"
            }, 
            {
                "actualWeightPercent": "17.12", 
                "element": "Cr"
            }, 
            {
                "actualWeightPercent": "4.18", 
                "element": "Ni"
            }, 
            {
                "actualWeightPercent": "2.02", 
                "element": "Mo"
            }, 
            {
                "actualWeightPercent": "0.01", 
                "element": "V"
            }, 
            {
                "actualWeightPercent": "0", 
                "element": "N"
            }, 
            {
                "actualWeightPercent": "0.01", 
                "element": "Nb"
            }, 
            {
                "actualWeightPercent": "2.02", 
                "element": "Co"
            }, 
            {
                "actualWeightPercent": "0", 
                "element": "W"
            }, 
            {
                "actualWeightPercent": "0.03", 
                "element": "Al"
            }, 
            {
                "actualWeightPercent": "0", 
                "element": "Ti"
            }
        ], 
        "properties": [
            {
                "scalars": "1084.2", 
                "units": "MPa", 
                "conditions": [
                    {
                        "units": "$^{\\circ}$C", 
                        "scalars": "1050", 
                        "name": "Temperature"
                    }
                ], 
                "name": "Yield strength, YS"
            }, 
            {
                "scalars": "1236.6", 
                "units": "MPa", 
                "conditions": [
                    {
                        "units": "$^{\\circ}$C", 
                        "scalars": "1050", 
                        "name": "Temperature"
                    }
                ], 
                "name": "Ultimate tensile strength, UTS"
            }, 
            {
                "scalars": "17.8", 
                "units": "%", 
                "conditions": [
                    {
                        "units": "$^{\\circ}$C", 
                        "scalars": "1050", 
                        "name": "Temperature"
                    }
                ], 
                "name": "Elongation"
            }
        ]
    }, 
    {
        "category": "system.chemical", 
        "composition": [
            {
                "actualWeightPercent": "0.06", 
                "element": "C"
            }, 
            {
                "actualWeightPercent": "2.09", 
                "element": "Mn"
            }, 
            {
                "actualWeightPercent": "0.32", 
                "element": "Si"
            }, 
            {
                "actualWeightPercent": "16.42", 
                "element": "Cr"
            }, 
            {
                "actualWeightPercent": "5.14", 
                "element": "Ni"
            }, 
            {
                "actualWeightPercent": "1.51", 
                "element": "Mo"
            }, 
            {
                "actualWeightPercent": "0.01", 
                "element": "V"
            }, 
            {
                "actualWeightPercent": "0", 
                "element": "N"
            }, 
            {
                "actualWeightPercent": "0.01", 
                "element": "Nb"
            }, 
            {
                "actualWeightPercent": "2.03", 
                "element": "Co"
            }, 
            {
                "actualWeightPercent": "0", 
                "element": "W"
            }, 
            {
                "actualWeightPercent": "0.88", 
                "element": "Al"
            }, 
            {
                "actualWeightPercent": "0", 
                "element": "Ti"
            }
        ], 
        "properties": [
            {
                "scalars": "1241.2", 
                "units": "MPa", 
                "conditions": [
                    {
                        "units": "$^{\\circ}$C", 
                        "scalars": "950", 
                        "name": "Temperature"
                    }
                ], 
                "name": "Yield strength, YS"
            }, 
            {
                "scalars": "1510.7", 
                "units": "MPa", 
                "conditions": [
                    {
                        "units": "$^{\\circ}$C", 
                        "scalars": "950", 
                        "name": "Temperature"
                    }
                ], 
                "name": "Ultimate tensile strength, UTS"
            }, 
            {
                "scalars": "21", 
                "units": "%", 
                "conditions": [
                    {
                        "units": "$^{\\circ}$C", 
                        "scalars": "950", 
                        "name": "Temperature"
                    }
                ], 
                "name": "Elongation"
            }
        ]
    }, 
    {
        "category": "system.chemical", 
        "composition": [
            {
                "actualWeightPercent": "0.06", 
                "element": "C"
            }, 
            {
                "actualWeightPercent": "2.09", 
                "element": "Mn"
            }, 
            {
                "actualWeightPercent": "0.32", 
                "element": "Si"
            }, 
            {
                "actualWeightPercent": "16.42", 
                "element": "Cr"
            }, 
            {
                "actualWeightPercent": "5.14", 
                "element": "Ni"
            }, 
            {
                "actualWeightPercent": "1.51", 
                "element": "Mo"
            }, 
            {
                "actualWeightPercent": "0.01", 
                "element": "V"
            }, 
            {
                "actualWeightPercent": "0", 
                "element": "N"
            }, 
            {
                "actualWeightPercent": "0.01", 
                "element": "Nb"
            }, 
            {
                "actualWeightPercent": "2.03", 
                "element": "Co"
            }, 
            {
                "actualWeightPercent": "0", 
                "element": "W"
            }, 
            {
                "actualWeightPercent": "0.88", 
                "element": "Al"
            }, 
            {
                "actualWeightPercent": "0", 
                "element": "Ti"
            }
        ], 
        "properties": [
            {
                "scalars": "1028.7", 
                "units": "MPa", 
                "conditions": [
                    {
                        "units": "$^{\\circ}$C", 
                        "scalars": "1050", 
                        "name": "Temperature"
                    }
                ], 
                "name": "Yield strength, YS"
            }, 
            {
                "scalars": "1198.1", 
                "units": "MPa", 
                "conditions": [
                    {
                        "units": "$^{\\circ}$C", 
                        "scalars": "1050", 
                        "name": "Temperature"
                    }
                ], 
                "name": "Ultimate tensile strength, UTS"
            }, 
            {
                "scalars": "16.9", 
                "units": "%", 
                "conditions": [
                    {
                        "units": "$^{\\circ}$C", 
                        "scalars": "1050", 
                        "name": "Temperature"
                    }
                ], 
                "name": "Elongation"
            }
        ]
    }, 
    {
        "category": "system.chemical", 
        "composition": [
            {
                "actualWeightPercent": "0.06", 
                "element": "C"
            }, 
            {
                "actualWeightPercent": "2.09", 
                "element": "Mn"
            }, 
            {
                "actualWeightPercent": "0.32", 
                "element": "Si"
            }, 
            {
                "actualWeightPercent": "16.42", 
                "element": "Cr"
            }, 
            {
                "actualWeightPercent": "5.14", 
                "element": "Ni"
            }, 
            {
                "actualWeightPercent": "1.51", 
                "element": "Mo"
            }, 
            {
                "actualWeightPercent": "0.01", 
                "element": "V"
            }, 
            {
                "actualWeightPercent": "0", 
                "element": "N"
            }, 
            {
                "actualWeightPercent": "0.01", 
                "element": "Nb"
            }, 
            {
                "actualWeightPercent": "2.03", 
                "element": "Co"
            }, 
            {
                "actualWeightPercent": "0", 
                "element": "W"
            }, 
            {
                "actualWeightPercent": "0.88", 
                "element": "Al"
            }, 
            {
                "actualWeightPercent": "0", 
                "element": "Ti"
            }
        ], 
        "properties": [
            {
                "scalars": "1284.4", 
                "units": "MPa", 
                "conditions": [
                    {
                        "units": "$^{\\circ}$C", 
                        "scalars": "1050", 
                        "name": "Temperature"
                    }
                ], 
                "name": "Yield strength, YS"
            }, 
            {
                "scalars": "1395.2", 
                "units": "MPa", 
                "conditions": [
                    {
                        "units": "$^{\\circ}$C", 
                        "scalars": "1050", 
                        "name": "Temperature"
                    }
                ], 
                "name": "Ultimate tensile strength, UTS"
            }, 
            {
                "scalars": "1.9", 
                "units": "%", 
                "conditions": [
                    {
                        "units": "$^{\\circ}$C", 
                        "scalars": "1050", 
                        "name": "Temperature"
                    }
                ], 
                "name": "Elongation"
            }
        ]
    }, 
    {
        "category": "system.chemical", 
        "composition": [
            {
                "actualWeightPercent": "0.06", 
                "element": "C"
            }, 
            {
                "actualWeightPercent": "2.09", 
                "element": "Mn"
            }, 
            {
                "actualWeightPercent": "0.32", 
                "element": "Si"
            }, 
            {
                "actualWeightPercent": "16.42", 
                "element": "Cr"
            }, 
            {
                "actualWeightPercent": "5.14", 
                "element": "Ni"
            }, 
            {
                "actualWeightPercent": "1.51", 
                "element": "Mo"
            }, 
            {
                "actualWeightPercent": "0.01", 
                "element": "V"
            }, 
            {
                "actualWeightPercent": "0", 
                "element": "N"
            }, 
            {
                "actualWeightPercent": "0.01", 
                "element": "Nb"
            }, 
            {
                "actualWeightPercent": "2.03", 
                "element": "Co"
            }, 
            {
                "actualWeightPercent": "0", 
                "element": "W"
            }, 
            {
                "actualWeightPercent": "0.88", 
                "element": "Al"
            }, 
            {
                "actualWeightPercent": "0", 
                "element": "Ti"
            }
        ], 
        "properties": [
            {
                "scalars": "1284.4", 
                "units": "MPa", 
                "conditions": [
                    {
                        "units": "$^{\\circ}$C", 
                        "scalars": "1050", 
                        "name": "Temperature"
                    }
                ], 
                "name": "Yield strength, YS"
            }, 
            {
                "scalars": "1441.4", 
                "units": "MPa", 
                "conditions": [
                    {
                        "units": "$^{\\circ}$C", 
                        "scalars": "1050", 
                        "name": "Temperature"
                    }
                ], 
                "name": "Ultimate tensile strength, UTS"
            }, 
            {
                "scalars": "2.9", 
                "units": "%", 
                "conditions": [
                    {
                        "units": "$^{\\circ}$C", 
                        "scalars": "1050", 
                        "name": "Temperature"
                    }
                ], 
                "name": "Elongation"
            }
        ]
    }, 
    {
        "category": "system.chemical", 
        "composition": [
            {
                "actualWeightPercent": "0.06", 
                "element": "C"
            }, 
            {
                "actualWeightPercent": "2.09", 
                "element": "Mn"
            }, 
            {
                "actualWeightPercent": "0.32", 
                "element": "Si"
            }, 
            {
                "actualWeightPercent": "16.42", 
                "element": "Cr"
            }, 
            {
                "actualWeightPercent": "5.14", 
                "element": "Ni"
            }, 
            {
                "actualWeightPercent": "1.51", 
                "element": "Mo"
            }, 
            {
                "actualWeightPercent": "0.01", 
                "element": "V"
            }, 
            {
                "actualWeightPercent": "0", 
                "element": "N"
            }, 
            {
                "actualWeightPercent": "0.01", 
                "element": "Nb"
            }, 
            {
                "actualWeightPercent": "2.03", 
                "element": "Co"
            }, 
            {
                "actualWeightPercent": "0", 
                "element": "W"
            }, 
            {
                "actualWeightPercent": "0.88", 
                "element": "Al"
            }, 
            {
                "actualWeightPercent": "0", 
                "element": "Ti"
            }
        ], 
        "properties": [
            {
                "scalars": "1349", 
                "units": "MPa", 
                "conditions": [
                    {
                        "units": "$^{\\circ}$C", 
                        "scalars": "1050", 
                        "name": "Temperature"
                    }
                ], 
                "name": "Yield strength, YS"
            }, 
            {
                "scalars": "1487.6", 
                "units": "MPa", 
                "conditions": [
                    {
                        "units": "$^{\\circ}$C", 
                        "scalars": "1050", 
                        "name": "Temperature"
                    }
                ], 
                "name": "Ultimate tensile strength, UTS"
            }, 
            {
                "scalars": "3.6", 
                "units": "%", 
                "conditions": [
                    {
                        "units": "$^{\\circ}$C", 
                        "scalars": "1050", 
                        "name": "Temperature"
                    }
                ], 
                "name": "Elongation"
            }
        ]
    }, 
    {
        "category": "system.chemical", 
        "composition": [
            {
                "actualWeightPercent": "0.06", 
                "element": "C"
            }, 
            {
                "actualWeightPercent": "2.09", 
                "element": "Mn"
            }, 
            {
                "actualWeightPercent": "0.32", 
                "element": "Si"
            }, 
            {
                "actualWeightPercent": "16.42", 
                "element": "Cr"
            }, 
            {
                "actualWeightPercent": "5.14", 
                "element": "Ni"
            }, 
            {
                "actualWeightPercent": "1.51", 
                "element": "Mo"
            }, 
            {
                "actualWeightPercent": "0.01", 
                "element": "V"
            }, 
            {
                "actualWeightPercent": "0", 
                "element": "N"
            }, 
            {
                "actualWeightPercent": "0.01", 
                "element": "Nb"
            }, 
            {
                "actualWeightPercent": "2.03", 
                "element": "Co"
            }, 
            {
                "actualWeightPercent": "0", 
                "element": "W"
            }, 
            {
                "actualWeightPercent": "0.88", 
                "element": "Al"
            }, 
            {
                "actualWeightPercent": "0", 
                "element": "Ti"
            }
        ], 
        "properties": [
            {
                "scalars": "1299.8", 
                "units": "MPa", 
                "conditions": [
                    {
                        "units": "$^{\\circ}$C", 
                        "scalars": "1050", 
                        "name": "Temperature"
                    }
                ], 
                "name": "Yield strength, YS"
            }, 
            {
                "scalars": "1386", 
                "units": "MPa", 
                "conditions": [
                    {
                        "units": "$^{\\circ}$C", 
                        "scalars": "1050", 
                        "name": "Temperature"
                    }
                ], 
                "name": "Ultimate tensile strength, UTS"
            }, 
            {
                "scalars": "7.9", 
                "units": "%", 
                "conditions": [
                    {
                        "units": "$^{\\circ}$C", 
                        "scalars": "1050", 
                        "name": "Temperature"
                    }
                ], 
                "name": "Elongation"
            }
        ]
    }, 
    {
        "category": "system.chemical", 
        "composition": [
            {
                "actualWeightPercent": "0.06", 
                "element": "C"
            }, 
            {
                "actualWeightPercent": "2.09", 
                "element": "Mn"
            }, 
            {
                "actualWeightPercent": "0.32", 
                "element": "Si"
            }, 
            {
                "actualWeightPercent": "16.42", 
                "element": "Cr"
            }, 
            {
                "actualWeightPercent": "5.14", 
                "element": "Ni"
            }, 
            {
                "actualWeightPercent": "1.51", 
                "element": "Mo"
            }, 
            {
                "actualWeightPercent": "0.01", 
                "element": "V"
            }, 
            {
                "actualWeightPercent": "0", 
                "element": "N"
            }, 
            {
                "actualWeightPercent": "0.01", 
                "element": "Nb"
            }, 
            {
                "actualWeightPercent": "2.03", 
                "element": "Co"
            }, 
            {
                "actualWeightPercent": "0", 
                "element": "W"
            }, 
            {
                "actualWeightPercent": "0.88", 
                "element": "Al"
            }, 
            {
                "actualWeightPercent": "0", 
                "element": "Ti"
            }
        ], 
        "properties": [
            {
                "scalars": "1327.5", 
                "units": "MPa", 
                "conditions": [
                    {
                        "units": "$^{\\circ}$C", 
                        "scalars": "1050", 
                        "name": "Temperature"
                    }
                ], 
                "name": "Yield strength, YS"
            }, 
            {
                "scalars": "1421.4", 
                "units": "MPa", 
                "conditions": [
                    {
                        "units": "$^{\\circ}$C", 
                        "scalars": "1050", 
                        "name": "Temperature"
                    }
                ], 
                "name": "Ultimate tensile strength, UTS"
            }, 
            {
                "scalars": "1.2", 
                "units": "%", 
                "conditions": [
                    {
                        "units": "$^{\\circ}$C", 
                        "scalars": "1050", 
                        "name": "Temperature"
                    }
                ], 
                "name": "Elongation"
            }
        ]
    }, 
    {
        "category": "system.chemical", 
        "composition": [
            {
                "actualWeightPercent": "0.06", 
                "element": "C"
            }, 
            {
                "actualWeightPercent": "2.09", 
                "element": "Mn"
            }, 
            {
                "actualWeightPercent": "0.32", 
                "element": "Si"
            }, 
            {
                "actualWeightPercent": "16.42", 
                "element": "Cr"
            }, 
            {
                "actualWeightPercent": "5.14", 
                "element": "Ni"
            }, 
            {
                "actualWeightPercent": "1.51", 
                "element": "Mo"
            }, 
            {
                "actualWeightPercent": "0.01", 
                "element": "V"
            }, 
            {
                "actualWeightPercent": "0", 
                "element": "N"
            }, 
            {
                "actualWeightPercent": "0.01", 
                "element": "Nb"
            }, 
            {
                "actualWeightPercent": "2.03", 
                "element": "Co"
            }, 
            {
                "actualWeightPercent": "0", 
                "element": "W"
            }, 
            {
                "actualWeightPercent": "0.88", 
                "element": "Al"
            }, 
            {
                "actualWeightPercent": "0", 
                "element": "Ti"
            }
        ], 
        "properties": [
            {
                "scalars": "1248.9", 
                "units": "MPa", 
                "conditions": [
                    {
                        "units": "$^{\\circ}$C", 
                        "scalars": "1050", 
                        "name": "Temperature"
                    }
                ], 
                "name": "Yield strength, YS"
            }, 
            {
                "scalars": "1355.2", 
                "units": "MPa", 
                "conditions": [
                    {
                        "units": "$^{\\circ}$C", 
                        "scalars": "1050", 
                        "name": "Temperature"
                    }
                ], 
                "name": "Ultimate tensile strength, UTS"
            }, 
            {
                "scalars": "15.3", 
                "units": "%", 
                "conditions": [
                    {
                        "units": "$^{\\circ}$C", 
                        "scalars": "1050", 
                        "name": "Temperature"
                    }
                ], 
                "name": "Elongation"
            }
        ]
    }, 
    {
        "category": "system.chemical", 
        "composition": [
            {
                "actualWeightPercent": "0.06", 
                "element": "C"
            }, 
            {
                "actualWeightPercent": "2.09", 
                "element": "Mn"
            }, 
            {
                "actualWeightPercent": "0.32", 
                "element": "Si"
            }, 
            {
                "actualWeightPercent": "16.42", 
                "element": "Cr"
            }, 
            {
                "actualWeightPercent": "5.14", 
                "element": "Ni"
            }, 
            {
                "actualWeightPercent": "1.51", 
                "element": "Mo"
            }, 
            {
                "actualWeightPercent": "0.01", 
                "element": "V"
            }, 
            {
                "actualWeightPercent": "0", 
                "element": "N"
            }, 
            {
                "actualWeightPercent": "0.01", 
                "element": "Nb"
            }, 
            {
                "actualWeightPercent": "2.03", 
                "element": "Co"
            }, 
            {
                "actualWeightPercent": "0", 
                "element": "W"
            }, 
            {
                "actualWeightPercent": "0.88", 
                "element": "Al"
            }, 
            {
                "actualWeightPercent": "0", 
                "element": "Ti"
            }
        ], 
        "properties": [
            {
                "scalars": "1068.8", 
                "units": "MPa", 
                "conditions": [
                    {
                        "units": "$^{\\circ}$C", 
                        "scalars": "1050", 
                        "name": "Temperature"
                    }
                ], 
                "name": "Yield strength, YS"
            }, 
            {
                "scalars": "1171.9", 
                "units": "MPa", 
                "conditions": [
                    {
                        "units": "$^{\\circ}$C", 
                        "scalars": "1050", 
                        "name": "Temperature"
                    }
                ], 
                "name": "Ultimate tensile strength, UTS"
            }, 
            {
                "scalars": "18.2", 
                "units": "%", 
                "conditions": [
                    {
                        "units": "$^{\\circ}$C", 
                        "scalars": "1050", 
                        "name": "Temperature"
                    }
                ], 
                "name": "Elongation"
            }
        ]
    }, 
    {
        "category": "system.chemical", 
        "composition": [
            {
                "actualWeightPercent": "0.09", 
                "element": "C"
            }, 
            {
                "actualWeightPercent": "1", 
                "element": "Mn"
            }, 
            {
                "actualWeightPercent": "0.5", 
                "element": "Si"
            }, 
            {
                "actualWeightPercent": "17.5", 
                "element": "Cr"
            }, 
            {
                "actualWeightPercent": "4.2", 
                "element": "Ni"
            }, 
            {
                "actualWeightPercent": "2.75",
