Repository: hackingmaterials/automatminer

automatminer is an automatic prediction engine for materials properties.
- **Website (including documentation):** <https://hackingmaterials.github.io/automatminer>
- **Help/Support:** <https://groups.google.com/forum/#!forum/matminer>
- **Source:** <https://github.com/hackingmaterials/automatminer>

File: matbench/data/sources/steel_strength.json (part 51 of 57)
[
                "element": "Mo"
            }, 
            {
                "actualWeightPercent": "0.01", 
                "element": "V"
            }, 
            {
                "actualWeightPercent": "0.1", 
                "element": "N"
            }, 
            {
                "actualWeightPercent": "0.01", 
                "element": "Nb"
            }, 
            {
                "actualWeightPercent": "0.01", 
                "element": "Co"
            }, 
            {
                "actualWeightPercent": "0", 
                "element": "W"
            }, 
            {
                "actualWeightPercent": "0.03", 
                "element": "Al"
            }, 
            {
                "actualWeightPercent": "0", 
                "element": "Ti"
            }
        ], 
        "properties": [
            {
                "scalars": "1016.4", 
                "units": "MPa", 
                "conditions": [
                    {
                        "units": "$^{\\circ}$C", 
                        "scalars": "950", 
                        "name": "Temperature"
                    }
                ], 
                "name": "Yield strength, YS"
            }, 
            {
                "scalars": "1324.4", 
                "units": "MPa", 
                "conditions": [
                    {
                        "units": "$^{\\circ}$C", 
                        "scalars": "950", 
                        "name": "Temperature"
                    }
                ], 
                "name": "Ultimate tensile strength, UTS"
            }, 
            {
                "scalars": "12", 
                "units": "%", 
                "conditions": [
                    {
                        "units": "$^{\\circ}$C", 
                        "scalars": "950", 
                        "name": "Temperature"
                    }
                ], 
                "name": "Elongation"
            }
        ]
    }, 
    {
        "category": "system.chemical", 
        "composition": [
            {
                "actualWeightPercent": "0.13", 
                "element": "C"
            }, 
            {
                "actualWeightPercent": "1", 
                "element": "Mn"
            }, 
            {
                "actualWeightPercent": "0.25", 
                "element": "Si"
            }, 
            {
                "actualWeightPercent": "15.5", 
                "element": "Cr"
            }, 
            {
                "actualWeightPercent": "4.2", 
                "element": "Ni"
            }, 
            {
                "actualWeightPercent": "2.75", 
                "element": "Mo"
            }, 
            {
                "actualWeightPercent": "0.01", 
                "element": "V"
            }, 
            {
                "actualWeightPercent": "0.1", 
                "element": "N"
            }, 
            {
                "actualWeightPercent": "0.01", 
                "element": "Nb"
            }, 
            {
                "actualWeightPercent": "0.01", 
                "element": "Co"
            }, 
            {
                "actualWeightPercent": "0", 
                "element": "W"
            }, 
            {
                "actualWeightPercent": "0.03", 
                "element": "Al"
            }, 
            {
                "actualWeightPercent": "0", 
                "element": "Ti"
            }
        ], 
        "properties": [
            {
                "scalars": "1247.4", 
                "units": "MPa", 
                "conditions": [
                    {
                        "units": "$^{\\circ}$C", 
                        "scalars": "950", 
                        "name": "Temperature"
                    }
                ], 
                "name": "Yield strength, YS"
            }, 
            {
                "scalars": "1478.4", 
                "units": "MPa", 
                "conditions": [
                    {
                        "units": "$^{\\circ}$C", 
                        "scalars": "950", 
                        "name": "Temperature"
                    }
                ], 
                "name": "Ultimate tensile strength, UTS"
            }, 
            {
                "scalars": "18", 
                "units": "%", 
                "conditions": [
                    {
                        "units": "$^{\\circ}$C", 
                        "scalars": "950", 
                        "name": "Temperature"
                    }
                ], 
                "name": "Elongation"
            }
        ]
    }, 
    {
        "category": "system.chemical", 
        "composition": [
            {
                "actualWeightPercent": "0.13", 
                "element": "C"
            }, 
            {
                "actualWeightPercent": "1", 
                "element": "Mn"
            }, 
            {
                "actualWeightPercent": "0.25", 
                "element": "Si"
            }, 
            {
                "actualWeightPercent": "15.5", 
                "element": "Cr"
            }, 
            {
                "actualWeightPercent": "4.2", 
                "element": "Ni"
            }, 
            {
                "actualWeightPercent": "2.75", 
                "element": "Mo"
            }, 
            {
                "actualWeightPercent": "0.01", 
                "element": "V"
            }, 
            {
                "actualWeightPercent": "0.1", 
                "element": "N"
            }, 
            {
                "actualWeightPercent": "0.01", 
                "element": "Nb"
            }, 
            {
                "actualWeightPercent": "0.01", 
                "element": "Co"
            }, 
            {
                "actualWeightPercent": "0", 
                "element": "W"
            }, 
            {
                "actualWeightPercent": "0.03", 
                "element": "Al"
            }, 
            {
                "actualWeightPercent": "0", 
                "element": "Ti"
            }
        ], 
        "properties": [
            {
                "scalars": "1062.6", 
                "units": "MPa", 
                "conditions": [
                    {
                        "units": "$^{\\circ}$C", 
                        "scalars": "950", 
                        "name": "Temperature"
                    }
                ], 
                "name": "Yield strength, YS"
            }, 
            {
                "scalars": "1339.8", 
                "units": "MPa", 
                "conditions": [
                    {
                        "units": "$^{\\circ}$C", 
                        "scalars": "950", 
                        "name": "Temperature"
                    }
                ], 
                "name": "Ultimate tensile strength, UTS"
            }, 
            {
                "scalars": "10", 
                "units": "%", 
                "conditions": [
                    {
                        "units": "$^{\\circ}$C", 
                        "scalars": "950", 
                        "name": "Temperature"
                    }
                ], 
                "name": "Elongation"
            }
        ]
    }, 
    {
        "category": "system.chemical", 
        "composition": [
            {
                "actualWeightPercent": "0.03", 
                "element": "C"
            }, 
            {
                "actualWeightPercent": "0.6", 
                "element": "Mn"
            }, 
            {
                "actualWeightPercent": "0.3", 
                "element": "Si"
            }, 
            {
                "actualWeightPercent": "14.5", 
                "element": "Cr"
            }, 
            {
                "actualWeightPercent": "8.5", 
                "element": "Ni"
            }, 
            {
                "actualWeightPercent": "2.5", 
                "element": "Mo"
            }, 
            {
                "actualWeightPercent": "0.01", 
                "element": "V"
            }, 
            {
                "actualWeightPercent": "0", 
                "element": "N"
            }, 
            {
                "actualWeightPercent": "0.01", 
                "element": "Nb"
            }, 
            {
                "actualWeightPercent": "0.01", 
                "element": "Co"
            }, 
            {
                "actualWeightPercent": "0", 
                "element": "W"
            }, 
            {
                "actualWeightPercent": "1.2", 
                "element": "Al"
            }, 
            {
                "actualWeightPercent": "0", 
                "element": "Ti"
            }
        ], 
        "properties": [
            {
                "scalars": "1478.4", 
                "units": "MPa", 
                "conditions": [
                    {
                        "units": "$^{\\circ}$C", 
                        "scalars": "930", 
                        "name": "Temperature"
                    }
                ], 
                "name": "Yield strength, YS"
            }, 
            {
                "scalars": "1617", 
                "units": "MPa", 
                "conditions": [
                    {
                        "units": "$^{\\circ}$C", 
                        "scalars": "930", 
                        "name": "Temperature"
                    }
                ], 
                "name": "Ultimate tensile strength, UTS"
            }, 
            {
                "scalars": "5", 
                "units": "%", 
                "conditions": [
                    {
                        "units": "$^{\\circ}$C", 
                        "scalars": "930", 
                        "name": "Temperature"
                    }
                ], 
                "name": "Elongation"
            }
        ]
    }, 
    {
        "category": "system.chemical", 
        "composition": [
            {
                "actualWeightPercent": "0.07", 
                "element": "C"
            }, 
            {
                "actualWeightPercent": "0.6", 
                "element": "Mn"
            }, 
            {
                "actualWeightPercent": "0.3", 
                "element": "Si"
            }, 
            {
                "actualWeightPercent": "15", 
                "element": "Cr"
            }, 
            {
                "actualWeightPercent": "7", 
                "element": "Ni"
            }, 
            {
                "actualWeightPercent": "2.25", 
                "element": "Mo"
            }, 
            {
                "actualWeightPercent": "0.01", 
                "element": "V"
            }, 
            {
                "actualWeightPercent": "0", 
                "element": "N"
            }, 
            {
                "actualWeightPercent": "0.01", 
                "element": "Nb"
            }, 
            {
                "actualWeightPercent": "0.01", 
                "element": "Co"
            }, 
            {
                "actualWeightPercent": "0", 
                "element": "W"
            }, 
            {
                "actualWeightPercent": "1.2", 
                "element": "Al"
            }, 
            {
                "actualWeightPercent": "0", 
                "element": "Ti"
            }
        ], 
        "properties": [
            {
                "scalars": "1540", 
                "units": "MPa", 
                "conditions": [
                    {
                        "units": "$^{\\circ}$C", 
                        "scalars": "950", 
                        "name": "Temperature"
                    }
                ], 
                "name": "Yield strength, YS"
            }, 
            {
                "scalars": "1663.2", 
                "units": "MPa", 
                "conditions": [
                    {
                        "units": "$^{\\circ}$C", 
                        "scalars": "950", 
                        "name": "Temperature"
                    }
                ], 
                "name": "Ultimate tensile strength, UTS"
            }, 
            {
                "scalars": "6", 
                "units": "%", 
                "conditions": [
                    {
                        "units": "$^{\\circ}$C", 
                        "scalars": "950", 
                        "name": "Temperature"
                    }
                ], 
                "name": "Elongation"
            }
        ]
    }, 
    {
        "category": "system.chemical", 
        "composition": [
            {
                "actualWeightPercent": "0.07", 
                "element": "C"
            }, 
            {
                "actualWeightPercent": "0.6", 
                "element": "Mn"
            }, 
            {
                "actualWeightPercent": "0.3", 
                "element": "Si"
            }, 
            {
                "actualWeightPercent": "15", 
                "element": "Cr"
            }, 
            {
                "actualWeightPercent": "7", 
                "element": "Ni"
            }, 
            {
                "actualWeightPercent": "2.25", 
                "element": "Mo"
            }, 
            {
                "actualWeightPercent": "0.01", 
                "element": "V"
            }, 
            {
                "actualWeightPercent": "0", 
                "element": "N"
            }, 
            {
                "actualWeightPercent": "0.01", 
                "element": "Nb"
            }, 
            {
                "actualWeightPercent": "0.01", 
                "element": "Co"
            }, 
            {
                "actualWeightPercent": "0", 
                "element": "W"
            }, 
            {
                "actualWeightPercent": "1.2", 
                "element": "Al"
            }, 
            {
                "actualWeightPercent": "0", 
                "element": "Ti"
            }
        ], 
        "properties": [
            {
                "scalars": "1386", 
                "units": "MPa", 
                "conditions": [
                    {
                        "units": "$^{\\circ}$C", 
                        "scalars": "1050", 
                        "name": "Temperature"
                    }
                ], 
                "name": "Yield strength, YS"
            }, 
            {
                "scalars": "1447.6", 
                "units": "MPa", 
                "conditions": [
                    {
                        "units": "$^{\\circ}$C", 
                        "scalars": "1050", 
                        "name": "Temperature"
                    }
                ], 
                "name": "Ultimate tensile strength, UTS"
            }, 
            {
                "scalars": "7", 
                "units": "%", 
                "conditions": [
                    {
                        "units": "$^{\\circ}$C", 
                        "scalars": "1050", 
                        "name": "Temperature"
                    }
                ], 
                "name": "Elongation"
            }
        ]
    }, 
    {
        "category": "system.chemical", 
        "composition": [
            {
                "actualWeightPercent": "0.07", 
                "element": "C"
            }, 
            {
                "actualWeightPercent": "0.6", 
                "element": "Mn"
            }, 
            {
                "actualWeightPercent": "0.3", 
                "element": "Si"
            }, 
            {
                "actualWeightPercent": "17", 
                "element": "Cr"
            }, 
            {
                "actualWeightPercent": "7", 
                "element": "Ni"
            }, 
            {
                "actualWeightPercent": "0.02", 
                "element": "Mo"
            }, 
            {
                "actualWeightPercent": "0.01", 
                "element": "V"
            }, 
            {
                "actualWeightPercent": "0", 
                "element": "N"
            }, 
            {
                "actualWeightPercent": "0.01", 
                "element": "Nb"
            }, 
            {
                "actualWeightPercent": "0.01", 
                "element": "Co"
            }, 
            {
                "actualWeightPercent": "0", 
                "element": "W"
            }, 
            {
                "actualWeightPercent": "1.2", 
                "element": "Al"
            }, 
            {
                "actualWeightPercent": "0", 
                "element": "Ti"
            }
        ], 
        "properties": [
            {
                "scalars": "1386", 
                "units": "MPa", 
                "conditions": [
                    {
                        "units": "$^{\\circ}$C", 
                        "scalars": "1040", 
                        "name": "Temperature"
                    }
                ], 
                "name": "Yield strength, YS"
            }, 
            {
                "scalars": "1478.4", 
                "units": "MPa", 
                "conditions": [
                    {
                        "units": "$^{\\circ}$C", 
                        "scalars": "1040", 
                        "name": "Temperature"
                    }
                ], 
                "name": "Ultimate tensile strength, UTS"
            }, 
            {
                "scalars": "9", 
                "units": "%", 
                "conditions": [
                    {
                        "units": "$^{\\circ}$C", 
                        "scalars": "1040", 
                        "name": "Temperature"
                    }
                ], 
                "name": "Elongation"
            }
        ]
    }, 
    {
        "category": "system.chemical", 
        "composition": [
            {
                "actualWeightPercent": "0.07", 
                "element": "C"
            }, 
            {
                "actualWeightPercent": "0.6", 
                "element": "Mn"
            }, 
            {
                "actualWeightPercent": "0.3", 
                "element": "Si"
            }, 
            {
                "actualWeightPercent": "17", 
                "element": "Cr"
            }, 
            {
                "actualWeightPercent": "7", 
                "element": "Ni"
            }, 
            {
                "actualWeightPercent": "0.02", 
                "element": "Mo"
            }, 
            {
                "actualWeightPercent": "0.01", 
                "element": "V"
            }, 
            {
                "actualWeightPercent": "0", 
                "element": "N"
            }, 
            {
                "actualWeightPercent": "0.01", 
                "element": "Nb"
            }, 
            {
                "actualWeightPercent": "0.01", 
                "element": "Co"
            }, 
            {
                "actualWeightPercent": "0", 
                "element": "W"
            }, 
            {
                "actualWeightPercent": "1.2", 
                "element": "Al"
            }, 
            {
                "actualWeightPercent": "0", 
                "element": "Ti"
            }
        ], 
        "properties": [
            {
                "scalars": "1339.8", 
                "units": "MPa", 
                "conditions": [
                    {
                        "units": "$^{\\circ}$C", 
                        "scalars": "1040", 
                        "name": "Temperature"
                    }
                ], 
                "name": "Yield strength, YS"
            }, 
            {
                "scalars": "1416.8", 
                "units": "MPa", 
                "conditions": [
                    {
                        "units": "$^{\\circ}$C", 
                        "scalars": "1040", 
                        "name": "Temperature"
                    }
                ], 
                "name": "Ultimate tensile strength, UTS"
            }, 
            {
                "scalars": "9", 
                "units": "%", 
                "conditions": [
                    {
                        "units": "$^{\\circ}$C", 
                        "scalars": "1040", 
                        "name": "Temperature"
                    }
                ], 
                "name": "Elongation"
            }
        ]
    }, 
    {
        "category": "system.chemical", 
        "composition": [
            {
                "actualWeightPercent": "0", 
                "element": "C"
            }, 
            {
                "actualWeightPercent": "0.06", 
                "element": "Mn"
            }, 
            {
                "actualWeightPercent": "0.05", 
                "element": "Si"
            }, 
            {
                "actualWeightPercent": "5.15", 
                "element": "Cr"
            }, 
            {
                "actualWeightPercent": "10.2", 
                "element": "Ni"
            }, 
            {
                "actualWeightPercent": "3.2", 
                "element": "Mo"
            }, 
            {
                "actualWeightPercent": "0.01", 
                "element": "V"
            }, 
            {
                "actualWeightPercent": "0", 
                "element": "N"
            }, 
            {
                "actualWeightPercent": "0.01", 
                "element": "Nb"
            }, 
            {
                "actualWeightPercent": "0.01", 
                "element": "Co"
            }, 
            {
                "actualWeightPercent": "0", 
                "element": "W"
            }, 
            {
                "actualWeightPercent": "0.03", 
                "element": "Al"
            }, 
            {
                "actualWeightPercent": "0.09", 
                "element": "Ti"
            }
        ], 
        "properties": [
            {
                "scalars": "1019", 
                "units": "MPa", 
                "conditions": [
                    {
                        "units": "$^{\\circ}$C", 
                        "scalars": "816", 
                        "name": "Temperature"
                    }
                ], 
                "name": "Yield strength, YS"
            }, 
            {
                "scalars": "1019", 
                "units": "MPa", 
                "conditions": [
                    {
                        "units": "$^{\\circ}$C", 
                        "scalars": "816", 
                        "name": "Temperature"
                    }
                ], 
                "name": "Ultimate tensile strength, UTS"
            }, 
            {
                "scalars": "19", 
                "units": "%", 
                "conditions": [
                    {
                        "units": "$^{\\circ}$C", 
                        "scalars": "816", 
                        "name": "Temperature"
                    }
                ], 
                "name": "Elongation"
            }, 
            {
                "scalars": "180.3", 
                "units": "J", 
                "conditions": [
                    {
                        "units": "$^{\\circ}$C", 
                        "scalars": "816", 
                        "name": "Temperature"
                    }
                ], 
                "name": "Charpy impact energy"
            }
        ]
    }, 
    {
        "category": "system.chemical", 
        "composition": [
            {
                "actualWeightPercent": "0.01", 
                "element": "C"
            }, 
            {
                "actualWeightPercent": "0.06", 
                "element": "Mn"
            }, 
            {
                "actualWeightPercent": "0.08", 
                "element": "Si"
            }, 
            {
                "actualWeightPercent": "4.72", 
                "element": "Cr"
            }, 
            {
                "actualWeightPercent": "10.1", 
                "element": "Ni"
            }, 
            {
                "actualWeightPercent": "3.13", 
                "element": "Mo"
            }, 
            {
                "actualWeightPercent": "0.01", 
                "element": "V"
            }, 
            {
                "actualWeightPercent": "0", 
                "element": "N"
            }, 
            {
                "actualWeightPercent": "0.01", 
                "element": "Nb"
            }, 
            {
                "actualWeightPercent": "0.01", 
                "element": "Co"
            }, 
            {
                "actualWeightPercent": "0", 
                "element": "W"
            }, 
            {
                "actualWeightPercent": "0.25", 
                "element": "Al"
            }, 
            {
                "actualWeightPercent": "0.23", 
                "element": "Ti"
            }
        ], 
        "properties": [
            {
                "scalars": "1172", 
                "units": "MPa", 
                "conditions": [
                    {
                        "units": "$^{\\circ}$C", 
                        "scalars": "816", 
                        "name": "Temperature"
                    }
                ], 
                "name": "Yield strength, YS"
            }, 
            {
                "scalars": "1198.2", 
                "units": "MPa", 
                "conditions": [
                    {
                        "units": "$^{\\circ}$C", 
                        "scalars": "816", 
                        "name": "Temperature"
                    }
                ], 
                "name": "Ultimate tensile strength, UTS"
            }, 
            {
                "scalars": "16", 
                "units": "%", 
                "conditions": [
                    {
                        "units": "$^{\\circ}$C", 
                        "scalars": "816", 
                        "name": "Temperature"
                    }
                ], 
                "name": "Elongation"
            }, 
            {
                "scalars": "94.9", 
                "units": "J", 
                "conditions": [
                    {
                        "units": "$^{\\circ}$C", 
                        "scalars": "816", 
                        "name": "Temperature"
                    }
                ], 
                "name": "Charpy impact energy"
            }
        ]
    }, 
    {
        "category": "system.chemical", 
        "composition": [
            {
                "actualWeightPercent": "0.02", 
                "element": "C"
            }, 
            {
                "actualWeightPercent": "0.07", 
                "element": "Mn"
            }, 
            {
                "actualWeightPercent": "0.1", 
                "element": "Si"
            }, 
            {
                "actualWeightPercent": "4.83", 
                "element": "Cr"
            }, 
            {
                "actualWeightPercent": "10.2", 
                "element": "Ni"
            }, 
            {
                "actualWeightPercent": "3.2", 
                "element": "Mo"
            }, 
            {
                "actualWeightPercent": "0.01", 
                "element": "V"
            }, 
            {
                "actualWeightPercent": "0", 
                "element": "N"
            }, 
            {
                "actualWeightPercent": "0.01", 
                "element": "Nb"
            }, 
            {
                "actualWeightPercent": "0.01", 
                "element": "Co"
            }, 
            {
                "actualWeightPercent": "0", 
                "element": "W"
            }, 
            {
                "actualWeightPercent": "0.52", 
                "element": "Al"
            }, 
            {
                "actualWeightPercent": "0.24", 
                "element": "Ti"
            }
        ], 
        "properties": [
            {
                "scalars": "1304.3", 
                "units": "MPa", 
                "conditions": [
                    {
                        "units": "$^{\\circ}$C", 
                        "scalars": "816", 
                        "name": "Temperature"
                    }
                ], 
                "name": "Yield strength, YS"
            }, 
            {
                "scalars": "1338.7", 
                "units": "MPa", 
                "conditions": [
                    {
                        "units": "$^{\\circ}$C", 
                        "scalars": "816", 
                        "name": "Temperature"
                    }
                ], 
                "name": "Ultimate tensile strength, UTS"
            }, 
            {
                "scalars": "14", 
                "units": "%", 
                "conditions": [
                    {
                        "units": "$^{\\circ}$C", 
                        "scalars": "816", 
                        "name": "Temperature"
                    }
                ], 
                "name": "Elongation"
            }, 
            {
                "scalars": "51.5", 
                "units": "J", 
                "conditions": [
                    {
                        "units": "$^{\\circ}$C", 
                        "scalars": "816", 
                        "name": "Temperature"
                    }
                ], 
                "name": "Charpy impact energy"
            }
        ]
    }, 
    {
        "category": "system.chemical", 
        "composition": [
            {
                "actualWeightPercent": "0.02", 
                "element": "C"
            }, 
            {
                "actualWeightPercent": "0.07", 
                "element": "Mn"
            }, 
            {
                "actualWeightPercent": "0.11", 
                "element": "Si"
            }, 
            {
                "actualWeightPercent": "4.7", 
                "element": "Cr"
            }, 
            {
                "actualWeightPercent": "10.2", 
                "element": "Ni"
            }, 
            {
                "actualWeightPercent": "3.1", 
                "element": "Mo"
            }, 
            {
                "actualWeightPercent": "0.01", 
                "element": "V"
            }, 
            {
                "actualWeightPercent": "0", 
                "element": "N"
            }, 
            {
                "actualWeightPercent": "0.01", 
                "element": "Nb"
            }, 
            {
                "actualWeightPercent": "0.01", 
                "element": "Co"
            }, 
            {
                "actualWeightPercent": "0", 
                "element": "W"
            }, 
            {
                "actualWeightPercent": "0.7", 
                "element": "Al"
            }, 
            {
                "actualWeightPercent": "0.22", 
                "element": "Ti"
            }
        ], 
        "properties": [
            {
                "scalars": "1420", 
                "units": "MPa", 
                "conditions": [
                    {
                        "units": "$^{\\circ}$C", 
                        "scalars": "816", 
                        "name": "Temperature"
                    }
                ], 
                "name": "Yield strength, YS"
            }, 
            {
                "scalars": "1455.9", 
                "units": "MPa", 
                "conditions": [
                    {
                        "units": "$^{\\circ}$C", 
                        "scalars": "816", 
                        "name": "Temperature"
                    }
                ], 
                "name": "Ultimate tensile strength, UTS"
            }, 
            {
                "scalars": "12", 
                "units": "%", 
                "conditions": [
                    {
                        "units": "$^{\\circ}$C", 
                        "scalars": "816", 
                        "name": "Temperature"
                    }
                ], 
                "name": "Elongation"
            }, 
            {
                "scalars": "14.2", 
                "units": "J", 
                "conditions": [
                    {
                        "units": "$^{\\circ}$C", 
                        "scalars": "816", 
                        "name": "Temperature"
                    }
                ], 
                "name": "Charpy impact energy"
            }
        ]
    }, 
    {
        "category": "system.chemical", 
        "composition": [
            {
                "actualWeightPercent": "0.03", 
                "element": "C"
            }, 
            {
                "actualWeightPercent": "0.07", 
                "element": "Mn"
            }, 
            {
                "actualWeightPercent": "0.04", 
                "element": "Si"
            }, 
            {
                "actualWeightPercent": "8.9", 
                "element": "Cr"
            }, 
            {
                "actualWeightPercent": "8.45", 
                "element": "Ni"
            }, 
            {
                "actualWeightPercent": "3.25", 
                "element": "Mo"
            }, 
            {
                "actualWeightPercent": "0.01", 
                "element": "V"
            }, 
            {
                "actualWeightPercent": "0", 
                "element": "N"
            }, 
            {
                "actualWeightPercent": "0.01", 
                "element": "Nb"
            }, 
            {
                "actualWeightPercent": "0.01", 
                "element": "Co"
            }, 
            {
                "actualWeightPercent": "0", 
                "element": "W"
            }, 
            {
                "actualWeightPercent": "0.15", 
                "element": "Al"
            }, 
            {
                "actualWeightPercent": "0.23", 
                "element": "Ti"
            }
        ], 
        "properties": [
            {
                "scalars": "1150.6", 
                "units": "MPa", 
                "conditions": [
                    {
                        "units": "$^{\\circ}$C", 
                        "scalars": "816", 
                        "name": "Temperature"
                    }
                ], 
                "name": "Yield strength, YS"
            }, 
            {
                "scalars": "1168.5", 
                "units": "MPa", 
                "conditions": [
                    {
                        "units": "$^{\\circ}$C", 
                        "scalars": "816", 
                        "name": "Temperature"
                    }
                ], 
                "name": "Ultimate tensile strength, UTS"
            }, 
            {
                "scalars": "17", 
                "units": "%", 
                "conditions": [
                    {
                        "units": "$^{\\circ}$C", 
                        "scalars": "816", 
                        "name": "Temperature"
                    }
                ], 
                "name": "Elongation"
            }, 
            {
                "scalars": "154.6", 
                "units": "J", 
                "conditions": [
                    {
                        "units": "$^{\\circ}$C", 
                        "scalars": "816", 
                        "name": "Temperature"
                    }
                ], 
                "name": "Charpy impact energy"
            }
        ]
    }, 
    {
        "category": "system.chemical", 
        "composition": [
            {
                "actualWeightPercent": "0.01", 
                "element": "C"
            }, 
            {
                "actualWeightPercent": "0.08", 
                "element": "Mn"
            }, 
            {
                "actualWeightPercent": "0.12", 
                "element": "Si"
            }, 
            {
                "actualWeightPercent": "8.9", 
                "element": "Cr"
            }, 
            {
                "actualWeightPercent": "8.35", 
                "element": "Ni"
            }, 
            {
                "actualWeightPercent": "3.25", 
                "element": "Mo"
            }, 
            {
                "actualWeightPercent": "0.01", 
                "element": "V"
            }, 
            {
                "actualWeightPercent": "0", 
                "element": "N"
            }, 
            {
                "actualWeightPercent": "0.01", 
                "element": "Nb"
            }, 
            {
                "actualWeightPercent": "0.01", 
                "element": "Co"
            }, 
            {
                "actualWeightPercent": "0", 
                "element": "W"
            }, 
            {
                "actualWeightPercent": "0.25", 
                "element": "Al"
            }, 
            {
                "actualWeightPercent": "0.2", 
                "element": "Ti"
            }
        ], 
        "properties": [
            {
                "scalars": "1169.2", 
                "units": "MPa", 
                "conditions": [
                    {
                        "units": "$^{\\circ}$C", 
                        "scalars": "816", 
                        "name": "Temperature"
                    }
                ], 
                "name": "Yield strength, YS"
            }, 
            {
                "scalars": "1181.6", 
                "units": "MPa", 
                "conditions": [
                    {
                        "units": "$^{\\circ}$C", 
                        "scalars": "816", 
                        "name": "Temperature"
                    }
                ], 
                "name": "Ultimate tensile strength, UTS"
            }, 
            {
                "scalars": "18", 
                "units": "%", 
                "conditions": [
                    {
                        "units": "$^{\\circ}$C", 
                        "scalars": "816", 
                        "name": "Temperature"
                    }
                ], 
                "name": "Elongation"
            }, 
            {
                "scalars": "111.2", 
                "units": "J", 
                "conditions": [
                    {
                        "units": "$^{\\circ}$C", 
                        "scalars": "816", 
                        "name": "Temperature"
                    }
                ], 
                "name": "Charpy impact energy"
            }
        ]
    }, 
    {
        "category": "system.chemical", 
        "composition": [
            {
                "actualWeightPercent": "0.01", 
                "element": "C"
            }, 
            {
                "actualWeightPercent": "0.08", 
                "element": "Mn"
            }, 
            {
                "actualWeightPercent": "0.12", 
                "element": "Si"
            }, 
            {
                "actualWeightPercent": "9", 
                "element": "Cr"
            }, 
            {
                "actualWeightPercent": "8.5", 
                "element": "Ni"
            }, 
            {
                "actualWeightPercent": "3.25", 
                "element": "Mo"
            }, 
            {
                "actualWeightPercent": "0.01", 
                "element": "V"
            }, 
            {
                "actualWeightPercent": "0", 
                "element": "N"
            },
