Repository: hackingmaterials/automatminer

automatminer is an automatic prediction engine for materials properties.
- **Website (including documentation):** <https://hackingmaterials.github.io/automatminer>
- **Help/Support:** <https://groups.google.com/forum/#!forum/matminer>
- **Source:** <https://github.com/hackingmaterials/automatminer>

File: matbench/data/sources/steel_strength.json (part 52 of 57)
[
            {
                "actualWeightPercent": "0.01", 
                "element": "Nb"
            }, 
            {
                "actualWeightPercent": "0.01", 
                "element": "Co"
            }, 
            {
                "actualWeightPercent": "0", 
                "element": "W"
            }, 
            {
                "actualWeightPercent": "0.9", 
                "element": "Al"
            }, 
            {
                "actualWeightPercent": "0.23", 
                "element": "Ti"
            }
        ], 
        "properties": [
            {
                "scalars": "1462.7", 
                "units": "MPa", 
                "conditions": [
                    {
                        "units": "$^{\\circ}$C", 
                        "scalars": "816", 
                        "name": "Temperature"
                    }
                ], 
                "name": "Yield strength, YS"
            }, 
            {
                "scalars": "1533", 
                "units": "MPa", 
                "conditions": [
                    {
                        "units": "$^{\\circ}$C", 
                        "scalars": "816", 
                        "name": "Temperature"
                    }
                ], 
                "name": "Ultimate tensile strength, UTS"
            }, 
            {
                "scalars": "12", 
                "units": "%", 
                "conditions": [
                    {
                        "units": "$^{\\circ}$C", 
                        "scalars": "816", 
                        "name": "Temperature"
                    }
                ], 
                "name": "Elongation"
            }, 
            {
                "scalars": "2.7", 
                "units": "J", 
                "conditions": [
                    {
                        "units": "$^{\\circ}$C", 
                        "scalars": "816", 
                        "name": "Temperature"
                    }
                ], 
                "name": "Charpy impact energy"
            }
        ]
    }, 
    {
        "category": "system.chemical", 
        "composition": [
            {
                "actualWeightPercent": "0.01", 
                "element": "C"
            }, 
            {
                "actualWeightPercent": "0.04", 
                "element": "Mn"
            }, 
            {
                "actualWeightPercent": "0.1", 
                "element": "Si"
            }, 
            {
                "actualWeightPercent": "7.95", 
                "element": "Cr"
            }, 
            {
                "actualWeightPercent": "10.2", 
                "element": "Ni"
            }, 
            {
                "actualWeightPercent": "3.08", 
                "element": "Mo"
            }, 
            {
                "actualWeightPercent": "0.01", 
                "element": "V"
            }, 
            {
                "actualWeightPercent": "0", 
                "element": "N"
            }, 
            {
                "actualWeightPercent": "0.01", 
                "element": "Nb"
            }, 
            {
                "actualWeightPercent": "0.01", 
                "element": "Co"
            }, 
            {
                "actualWeightPercent": "0", 
                "element": "W"
            }, 
            {
                "actualWeightPercent": "0.08", 
                "element": "Al"
            }, 
            {
                "actualWeightPercent": "0.05", 
                "element": "Ti"
            }
        ], 
        "properties": [
            {
                "scalars": "1061.7", 
                "units": "MPa", 
                "conditions": [
                    {
                        "units": "$^{\\circ}$C", 
                        "scalars": "816", 
                        "name": "Temperature"
                    }
                ], 
                "name": "Yield strength, YS"
            }, 
            {
                "scalars": "1079", 
                "units": "MPa", 
                "conditions": [
                    {
                        "units": "$^{\\circ}$C", 
                        "scalars": "816", 
                        "name": "Temperature"
                    }
                ], 
                "name": "Ultimate tensile strength, UTS"
            }, 
            {
                "scalars": "18", 
                "units": "%", 
                "conditions": [
                    {
                        "units": "$^{\\circ}$C", 
                        "scalars": "816", 
                        "name": "Temperature"
                    }
                ], 
                "name": "Elongation"
            }, 
            {
                "scalars": "142.4", 
                "units": "J", 
                "conditions": [
                    {
                        "units": "$^{\\circ}$C", 
                        "scalars": "816", 
                        "name": "Temperature"
                    }
                ], 
                "name": "Charpy impact energy"
            }
        ]
    }, 
    {
        "category": "system.chemical", 
        "composition": [
            {
                "actualWeightPercent": "0.01", 
                "element": "C"
            }, 
            {
                "actualWeightPercent": "0.06", 
                "element": "Mn"
            }, 
            {
                "actualWeightPercent": "0.05", 
                "element": "Si"
            }, 
            {
                "actualWeightPercent": "7.8", 
                "element": "Cr"
            }, 
            {
                "actualWeightPercent": "10.2", 
                "element": "Ni"
            }, 
            {
                "actualWeightPercent": "3.2", 
                "element": "Mo"
            }, 
            {
                "actualWeightPercent": "0.01", 
                "element": "V"
            }, 
            {
                "actualWeightPercent": "0", 
                "element": "N"
            }, 
            {
                "actualWeightPercent": "0.01", 
                "element": "Nb"
            }, 
            {
                "actualWeightPercent": "0.01", 
                "element": "Co"
            }, 
            {
                "actualWeightPercent": "0", 
                "element": "W"
            }, 
            {
                "actualWeightPercent": "0.06", 
                "element": "Al"
            }, 
            {
                "actualWeightPercent": "0.1", 
                "element": "Ti"
            }
        ], 
        "properties": [
            {
                "scalars": "1036.9", 
                "units": "MPa", 
                "conditions": [
                    {
                        "units": "$^{\\circ}$C", 
                        "scalars": "816", 
                        "name": "Temperature"
                    }
                ], 
                "name": "Yield strength, YS"
            }, 
            {
                "scalars": "1054.9", 
                "units": "MPa", 
                "conditions": [
                    {
                        "units": "$^{\\circ}$C", 
                        "scalars": "816", 
                        "name": "Temperature"
                    }
                ], 
                "name": "Ultimate tensile strength, UTS"
            }, 
            {
                "scalars": "19", 
                "units": "%", 
                "conditions": [
                    {
                        "units": "$^{\\circ}$C", 
                        "scalars": "816", 
                        "name": "Temperature"
                    }
                ], 
                "name": "Elongation"
            }, 
            {
                "scalars": "169.5", 
                "units": "J", 
                "conditions": [
                    {
                        "units": "$^{\\circ}$C", 
                        "scalars": "816", 
                        "name": "Temperature"
                    }
                ], 
                "name": "Charpy impact energy"
            }
        ]
    }, 
    {
        "category": "system.chemical", 
        "composition": [
            {
                "actualWeightPercent": "0", 
                "element": "C"
            }, 
            {
                "actualWeightPercent": "0.07", 
                "element": "Mn"
            }, 
            {
                "actualWeightPercent": "0.08", 
                "element": "Si"
            }, 
            {
                "actualWeightPercent": "7.5", 
                "element": "Cr"
            }, 
            {
                "actualWeightPercent": "10.5", 
                "element": "Ni"
            }, 
            {
                "actualWeightPercent": "3.3", 
                "element": "Mo"
            }, 
            {
                "actualWeightPercent": "0.01", 
                "element": "V"
            }, 
            {
                "actualWeightPercent": "0", 
                "element": "N"
            }, 
            {
                "actualWeightPercent": "0.01", 
                "element": "Nb"
            }, 
            {
                "actualWeightPercent": "0.01", 
                "element": "Co"
            }, 
            {
                "actualWeightPercent": "0", 
                "element": "W"
            }, 
            {
                "actualWeightPercent": "0.21", 
                "element": "Al"
            }, 
            {
                "actualWeightPercent": "0.23", 
                "element": "Ti"
            }
        ], 
        "properties": [
            {
                "scalars": "1263.6", 
                "units": "MPa", 
                "conditions": [
                    {
                        "units": "$^{\\circ}$C", 
                        "scalars": "816", 
                        "name": "Temperature"
                    }
                ], 
                "name": "Yield strength, YS"
            }, 
            {
                "scalars": "1279.5", 
                "units": "MPa", 
                "conditions": [
                    {
                        "units": "$^{\\circ}$C", 
                        "scalars": "816", 
                        "name": "Temperature"
                    }
                ], 
                "name": "Ultimate tensile strength, UTS"
            }, 
            {
                "scalars": "16", 
                "units": "%", 
                "conditions": [
                    {
                        "units": "$^{\\circ}$C", 
                        "scalars": "816", 
                        "name": "Temperature"
                    }
                ], 
                "name": "Elongation"
            }, 
            {
                "scalars": "104.4", 
                "units": "J", 
                "conditions": [
                    {
                        "units": "$^{\\circ}$C", 
                        "scalars": "816", 
                        "name": "Temperature"
                    }
                ], 
                "name": "Charpy impact energy"
            }
        ]
    }, 
    {
        "category": "system.chemical", 
        "composition": [
            {
                "actualWeightPercent": "0.01", 
                "element": "C"
            }, 
            {
                "actualWeightPercent": "0.05", 
                "element": "Mn"
            }, 
            {
                "actualWeightPercent": "0.09", 
                "element": "Si"
            }, 
            {
                "actualWeightPercent": "7.6", 
                "element": "Cr"
            }, 
            {
                "actualWeightPercent": "10.3", 
                "element": "Ni"
            }, 
            {
                "actualWeightPercent": "3.05", 
                "element": "Mo"
            }, 
            {
                "actualWeightPercent": "0.01", 
                "element": "V"
            }, 
            {
                "actualWeightPercent": "0", 
                "element": "N"
            }, 
            {
                "actualWeightPercent": "0.01", 
                "element": "Nb"
            }, 
            {
                "actualWeightPercent": "0.01", 
                "element": "Co"
            }, 
            {
                "actualWeightPercent": "0", 
                "element": "W"
            }, 
            {
                "actualWeightPercent": "0.52", 
                "element": "Al"
            }, 
            {
                "actualWeightPercent": "0.2", 
                "element": "Ti"
            }
        ], 
        "properties": [
            {
                "scalars": "1383.5", 
                "units": "MPa", 
                "conditions": [
                    {
                        "units": "$^{\\circ}$C", 
                        "scalars": "816", 
                        "name": "Temperature"
                    }
                ], 
                "name": "Yield strength, YS"
            }, 
            {
                "scalars": "1424.9", 
                "units": "MPa", 
                "conditions": [
                    {
                        "units": "$^{\\circ}$C", 
                        "scalars": "816", 
                        "name": "Temperature"
                    }
                ], 
                "name": "Ultimate tensile strength, UTS"
            }, 
            {
                "scalars": "15", 
                "units": "%", 
                "conditions": [
                    {
                        "units": "$^{\\circ}$C", 
                        "scalars": "816", 
                        "name": "Temperature"
                    }
                ], 
                "name": "Elongation"
            }, 
            {
                "scalars": "69.1", 
                "units": "J", 
                "conditions": [
                    {
                        "units": "$^{\\circ}$C", 
                        "scalars": "816", 
                        "name": "Temperature"
                    }
                ], 
                "name": "Charpy impact energy"
            }
        ]
    }, 
    {
        "category": "system.chemical", 
        "composition": [
            {
                "actualWeightPercent": "0.01", 
                "element": "C"
            }, 
            {
                "actualWeightPercent": "0.05", 
                "element": "Mn"
            }, 
            {
                "actualWeightPercent": "0.1", 
                "element": "Si"
            }, 
            {
                "actualWeightPercent": "7.7", 
                "element": "Cr"
            }, 
            {
                "actualWeightPercent": "10.4", 
                "element": "Ni"
            }, 
            {
                "actualWeightPercent": "3.07", 
                "element": "Mo"
            }, 
            {
                "actualWeightPercent": "0.01", 
                "element": "V"
            }, 
            {
                "actualWeightPercent": "0", 
                "element": "N"
            }, 
            {
                "actualWeightPercent": "0.01", 
                "element": "Nb"
            }, 
            {
                "actualWeightPercent": "0.01", 
                "element": "Co"
            }, 
            {
                "actualWeightPercent": "0", 
                "element": "W"
            }, 
            {
                "actualWeightPercent": "0.67", 
                "element": "Al"
            }, 
            {
                "actualWeightPercent": "0.2", 
                "element": "Ti"
            }
        ], 
        "properties": [
            {
                "scalars": "1475.8", 
                "units": "MPa", 
                "conditions": [
                    {
                        "units": "$^{\\circ}$C", 
                        "scalars": "816", 
                        "name": "Temperature"
                    }
                ], 
                "name": "Yield strength, YS"
            }, 
            {
                "scalars": "1529.6", 
                "units": "MPa", 
                "conditions": [
                    {
                        "units": "$^{\\circ}$C", 
                        "scalars": "816", 
                        "name": "Temperature"
                    }
                ], 
                "name": "Ultimate tensile strength, UTS"
            }, 
            {
                "scalars": "16", 
                "units": "%", 
                "conditions": [
                    {
                        "units": "$^{\\circ}$C", 
                        "scalars": "816", 
                        "name": "Temperature"
                    }
                ], 
                "name": "Elongation"
            }, 
            {
                "scalars": "44.1", 
                "units": "J", 
                "conditions": [
                    {
                        "units": "$^{\\circ}$C", 
                        "scalars": "816", 
                        "name": "Temperature"
                    }
                ], 
                "name": "Charpy impact energy"
            }
        ]
    }, 
    {
        "category": "system.chemical", 
        "composition": [
            {
                "actualWeightPercent": "0.02", 
                "element": "C"
            }, 
            {
                "actualWeightPercent": "0.06", 
                "element": "Mn"
            }, 
            {
                "actualWeightPercent": "0.08", 
                "element": "Si"
            }, 
            {
                "actualWeightPercent": "7.4", 
                "element": "Cr"
            }, 
            {
                "actualWeightPercent": "10.3", 
                "element": "Ni"
            }, 
            {
                "actualWeightPercent": "3.25", 
                "element": "Mo"
            }, 
            {
                "actualWeightPercent": "0.01", 
                "element": "V"
            }, 
            {
                "actualWeightPercent": "0", 
                "element": "N"
            }, 
            {
                "actualWeightPercent": "0.01", 
                "element": "Nb"
            }, 
            {
                "actualWeightPercent": "0.01", 
                "element": "Co"
            }, 
            {
                "actualWeightPercent": "0", 
                "element": "W"
            }, 
            {
                "actualWeightPercent": "0.91", 
                "element": "Al"
            }, 
            {
                "actualWeightPercent": "0.23", 
                "element": "Ti"
            }
        ], 
        "properties": [
            {
                "scalars": "1555.8", 
                "units": "MPa", 
                "conditions": [
                    {
                        "units": "$^{\\circ}$C", 
                        "scalars": "816", 
                        "name": "Temperature"
                    }
                ], 
                "name": "Yield strength, YS"
            }, 
            {
                "scalars": "1598.5", 
                "units": "MPa", 
                "conditions": [
                    {
                        "units": "$^{\\circ}$C", 
                        "scalars": "816", 
                        "name": "Temperature"
                    }
                ], 
                "name": "Ultimate tensile strength, UTS"
            }, 
            {
                "scalars": "12", 
                "units": "%", 
                "conditions": [
                    {
                        "units": "$^{\\circ}$C", 
                        "scalars": "816", 
                        "name": "Temperature"
                    }
                ], 
                "name": "Elongation"
            }, 
            {
                "scalars": "8.8", 
                "units": "J", 
                "conditions": [
                    {
                        "units": "$^{\\circ}$C", 
                        "scalars": "816", 
                        "name": "Temperature"
                    }
                ], 
                "name": "Charpy impact energy"
            }
        ]
    }, 
    {
        "category": "system.chemical", 
        "composition": [
            {
                "actualWeightPercent": "0.01", 
                "element": "C"
            }, 
            {
                "actualWeightPercent": "0.07", 
                "element": "Mn"
            }, 
            {
                "actualWeightPercent": "0.1", 
                "element": "Si"
            }, 
            {
                "actualWeightPercent": "7.7", 
                "element": "Cr"
            }, 
            {
                "actualWeightPercent": "12", 
                "element": "Ni"
            }, 
            {
                "actualWeightPercent": "3.02", 
                "element": "Mo"
            }, 
            {
                "actualWeightPercent": "0.01", 
                "element": "V"
            }, 
            {
                "actualWeightPercent": "0", 
                "element": "N"
            }, 
            {
                "actualWeightPercent": "0.01", 
                "element": "Nb"
            }, 
            {
                "actualWeightPercent": "0.01", 
                "element": "Co"
            }, 
            {
                "actualWeightPercent": "0", 
                "element": "W"
            }, 
            {
                "actualWeightPercent": "0.08", 
                "element": "Al"
            }, 
            {
                "actualWeightPercent": "0.06", 
                "element": "Ti"
            }
        ], 
        "properties": [
            {
                "scalars": "1010.8", 
                "units": "MPa", 
                "conditions": [
                    {
                        "units": "$^{\\circ}$C", 
                        "scalars": "816", 
                        "name": "Temperature"
                    }
                ], 
                "name": "Yield strength, YS"
            }, 
            {
                "scalars": "1041.1", 
                "units": "MPa", 
                "conditions": [
                    {
                        "units": "$^{\\circ}$C", 
                        "scalars": "816", 
                        "name": "Temperature"
                    }
                ], 
                "name": "Ultimate tensile strength, UTS"
            }, 
            {
                "scalars": "19", 
                "units": "%", 
                "conditions": [
                    {
                        "units": "$^{\\circ}$C", 
                        "scalars": "816", 
                        "name": "Temperature"
                    }
                ], 
                "name": "Elongation"
            }
        ]
    }, 
    {
        "category": "system.chemical", 
        "composition": [
            {
                "actualWeightPercent": "0.03", 
                "element": "C"
            }, 
            {
                "actualWeightPercent": "0.05", 
                "element": "Mn"
            }, 
            {
                "actualWeightPercent": "0.11", 
                "element": "Si"
            }, 
            {
                "actualWeightPercent": "7.5", 
                "element": "Cr"
            }, 
            {
                "actualWeightPercent": "12.1", 
                "element": "Ni"
            }, 
            {
                "actualWeightPercent": "3.05", 
                "element": "Mo"
            }, 
            {
                "actualWeightPercent": "0.01", 
                "element": "V"
            }, 
            {
                "actualWeightPercent": "0", 
                "element": "N"
            }, 
            {
                "actualWeightPercent": "0.01", 
                "element": "Nb"
            }, 
            {
                "actualWeightPercent": "0.01", 
                "element": "Co"
            }, 
            {
                "actualWeightPercent": "0", 
                "element": "W"
            }, 
            {
                "actualWeightPercent": "0.25", 
                "element": "Al"
            }, 
            {
                "actualWeightPercent": "0.2", 
                "element": "Ti"
            }
        ], 
        "properties": [
            {
                "scalars": "1218.8", 
                "units": "MPa", 
                "conditions": [
                    {
                        "units": "$^{\\circ}$C", 
                        "scalars": "816", 
                        "name": "Temperature"
                    }
                ], 
                "name": "Yield strength, YS"
            }, 
            {
                "scalars": "1260.2", 
                "units": "MPa", 
                "conditions": [
                    {
                        "units": "$^{\\circ}$C", 
                        "scalars": "816", 
                        "name": "Temperature"
                    }
                ], 
                "name": "Ultimate tensile strength, UTS"
            }, 
            {
                "scalars": "18", 
                "units": "%", 
                "conditions": [
                    {
                        "units": "$^{\\circ}$C", 
                        "scalars": "816", 
                        "name": "Temperature"
                    }
                ], 
                "name": "Elongation"
            }, 
            {
                "scalars": "85.4", 
                "units": "J", 
                "conditions": [
                    {
                        "units": "$^{\\circ}$C", 
                        "scalars": "816", 
                        "name": "Temperature"
                    }
                ], 
                "name": "Charpy impact energy"
            }
        ]
    }, 
    {
        "category": "system.chemical", 
        "composition": [
            {
                "actualWeightPercent": "0.01", 
                "element": "C"
            }, 
            {
                "actualWeightPercent": "0.05", 
                "element": "Mn"
            }, 
            {
                "actualWeightPercent": "0.09", 
                "element": "Si"
            }, 
            {
                "actualWeightPercent": "7.65", 
                "element": "Cr"
            }, 
            {
                "actualWeightPercent": "12.2", 
                "element": "Ni"
            }, 
            {
                "actualWeightPercent": "3.05", 
                "element": "Mo"
            }, 
            {
                "actualWeightPercent": "0.01", 
                "element": "V"
            }, 
            {
                "actualWeightPercent": "0", 
                "element": "N"
            }, 
            {
                "actualWeightPercent": "0.01", 
                "element": "Nb"
            }, 
            {
                "actualWeightPercent": "0.01", 
                "element": "Co"
            }, 
            {
                "actualWeightPercent": "0", 
                "element": "W"
            }, 
            {
                "actualWeightPercent": "0.46", 
                "element": "Al"
            }, 
            {
                "actualWeightPercent": "0.2", 
                "element": "Ti"
            }
        ], 
        "properties": [
            {
                "scalars": "1414.5", 
                "units": "MPa", 
                "conditions": [
                    {
                        "units": "$^{\\circ}$C", 
                        "scalars": "816", 
                        "name": "Temperature"
                    }
                ], 
                "name": "Yield strength, YS"
            }, 
            {
                "scalars": "1465.5", 
                "units": "MPa", 
                "conditions": [
                    {
                        "units": "$^{\\circ}$C", 
                        "scalars": "816", 
                        "name": "Temperature"
                    }
                ], 
                "name": "Ultimate tensile strength, UTS"
            }, 
            {
                "scalars": "15", 
                "units": "%", 
                "conditions": [
                    {
                        "units": "$^{\\circ}$C", 
                        "scalars": "816", 
                        "name": "Temperature"
                    }
                ], 
                "name": "Elongation"
            }, 
            {
                "scalars": "64.4", 
                "units": "J", 
                "conditions": [
                    {
                        "units": "$^{\\circ}$C", 
                        "scalars": "816", 
                        "name": "Temperature"
                    }
                ], 
                "name": "Charpy impact energy"
            }
        ]
    }, 
    {
        "category": "system.chemical", 
        "composition": [
            {
                "actualWeightPercent": "0.01", 
                "element": "C"
            }, 
            {
                "actualWeightPercent": "0.05", 
                "element": "Mn"
            }, 
            {
                "actualWeightPercent": "0.1", 
                "element": "Si"
            }, 
            {
                "actualWeightPercent": "7.7", 
                "element": "Cr"
            }, 
            {
                "actualWeightPercent": "12.2", 
                "element": "Ni"
            }, 
            {
                "actualWeightPercent": "3.05", 
                "element": "Mo"
            }, 
            {
                "actualWeightPercent": "0.01", 
                "element": "V"
            }, 
            {
                "actualWeightPercent": "0", 
                "element": "N"
            }, 
            {
                "actualWeightPercent": "0.01", 
                "element": "Nb"
            }, 
            {
                "actualWeightPercent": "0.01", 
                "element": "Co"
            }, 
            {
                "actualWeightPercent": "0", 
                "element": "W"
            }, 
            {
                "actualWeightPercent": "0.63", 
                "element": "Al"
            }, 
            {
                "actualWeightPercent": "0.2", 
                "element": "Ti"
            }
        ], 
        "properties": [
            {
                "scalars": "1506.8", 
                "units": "MPa", 
                "conditions": [
                    {
                        "units": "$^{\\circ}$C", 
                        "scalars": "816", 
                        "name": "Temperature"
                    }
                ], 
                "name": "Yield strength, YS"
            }, 
            {
                "scalars": "1546.8", 
                "units": "MPa", 
                "conditions": [
                    {
                        "units": "$^{\\circ}$C", 
                        "scalars": "816", 
                        "name": "Temperature"
                    }
                ], 
                "name": "Ultimate tensile strength, UTS"
            }, 
            {
                "scalars": "14", 
                "units": "%", 
                "conditions": [
                    {
                        "units": "$^{\\circ}$C", 
                        "scalars": "816", 
                        "name": "Temperature"
                    }
                ], 
                "name": "Elongation"
            }, 
            {
                "scalars": "38", 
                "units": "J", 
                "conditions": [
                    {
                        "units": "$^{\\circ}$C", 
                        "scalars": "816", 
                        "name": "Temperature"
                    }
                ], 
                "name": "Charpy impact energy"
            }
        ]
    }, 
    {
        "category": "system.chemical", 
        "composition": [
            {
                "actualWeightPercent": "0.01", 
                "element": "C"
            }, 
            {
                "actualWeightPercent": "0.08", 
                "element": "Mn"
            }, 
            {
                "actualWeightPercent": "0.05", 
                "element": "Si"
            }, 
            {
                "actualWeightPercent": "9.4", 
                "element": "Cr"
            }, 
            {
                "actualWeightPercent": "10.7", 
                "element": "Ni"
            }, 
            {
                "actualWeightPercent": "3.2", 
                "element": "Mo"
            }, 
            {
                "actualWeightPercent": "0.01", 
                "element": "V"
            }, 
            {
                "actualWeightPercent": "0", 
                "element": "N"
            }, 
            {
                "actualWeightPercent": "0.01", 
                "element": "Nb"
            }, 
            {
                "actualWeightPercent": "0.01", 
                "element": "Co"
            }, 
            {
                "actualWeightPercent": "0", 
                "element": "W"
            }, 
            {
                "actualWeightPercent": "0.27", 
                "element": "Al"
            }, 
            {
                "actualWeightPercent": "0.22", 
                "element": "Ti"
            }
        ], 
        "properties": [
            {
                "scalars": "1267.8", 
                "units": "MPa", 
                "conditions": [
                    {
                        "units": "$^{\\circ}$C", 
                        "scalars": "816", 
                        "name": "Temperature"
                    }
                ], 
                "name": "Yield strength, YS"
            }, 
            {
                "scalars": "1285", 
                "units": "MPa", 
                "conditions": [
                    {
                        "units": "$^{\\circ}$C", 
                        "scalars": "816", 
                        "name": "Temperature"
                    }
                ], 
                "name": "Ultimate tensile strength, UTS"
            }, 
            {
                "scalars": "15", 
                "units": "%", 
                "conditions": [
                    {
                        "units": "$^{\\circ}$C", 
                        "scalars": "816", 
                        "name": "Temperature"
                    }
                ], 
                "name": "Elongation"
            }, 
            {
                "scalars": "86.8", 
                "units": "J", 
                "conditions": [
                    {
                        "units": "$^{\\circ}$C", 
                        "scalars": "816", 
                        "name": "Temperature"
                    }
                ], 
                "name": "Charpy impact energy"
            }
        ]
    }, 
    {
        "category": "system.chemical", 
        "composition": [
            {
                "actualWeightPercent": "0.01", 
                "element": "C"
            }, 
            {
                "actualWeightPercent": "0.01", 
                "element": "Mn"
            }, 
            {
                "actualWeightPercent": "0.01", 
                "element": "Si"
            }, 
            {
                "actualWeightPercent": "10.5", 
                "element": "Cr"
            }, 
            {
                "actualWeightPercent": "10.3", 
                "element": "Ni"
            }, 
            {
                "actualWeightPercent": "3.1", 
                "element": "Mo"
            }, 
            {
                "actualWeightPercent": "0.01", 
                "element": "V"
            }, 
            {
                "actualWeightPercent": "0", 
                "element": "N"
            }, 
            {
                "actualWeightPercent": "0.01", 
                "element": "Nb"
            }, 
            {
                "actualWeightPercent": "0.01", 
                "element": "Co"
            }, 
            {
                "actualWeightPercent": "0", 
                "element": "W"
            }, 
            {
                "actualWeightPercent": "0.36", 
                "element": "Al"
            }, 
            {
                "actualWeightPercent": "0.11", 
                "element": "Ti"
            }
        ], 
        "properties": [
            {
                "scalars": "1091.4", 
                "units": "MPa", 
                "conditions": [
                    {
                        "units": "$^{\\circ}$C", 
                        "scalars": "816", 
                        "name": "Temperature"
                    }
                ], 
                "name": "Yield strength, YS"
            }, 
            {
                "scalars": "1140.3", 
                "units": "MPa", 
                "conditions": [
                    {
                        "units": "$^{\\circ}$C", 
                        "scalars": "816", 
                        "name": "Temperature"
                    }
                ], 
                "name": "Ultimate tensile strength, UTS"
            }, 
            {
                "scalars": "22", 
                "units": "%", 
                "conditions": [
                    {
                        "units": "$^{\\circ}$C", 
                        "scalars": "816", 
                        "name": "Temperature"
                    }
                ], 
                "name": "Elongation"
            }, 
            {
                "scalars": "76.6", 
                "units": "J", 
                "conditions": [
                    {
                        "units": "$^{\\circ}$C", 
                        "scalars": "816", 
                        "name": "Temperature"
                    }
                ], 
                "name": "Charpy impact energy"
            }
        ]
    }, 
    {
        "category": "system.chemical", 
        "composition": [
            {
                "actualWeightPercent": "0", 
                "element": "C"
            }, 
            {
                "actualWeightPercent": "0.07", 
                "element": "Mn"
            }, 
            {
                "actualWeightPercent": "0.1", 
                "element": "Si"
            }, 
            {
                "actualWeightPercent": "10.4", 
                "element": "Cr"
            }, 
            {
                "actualWeightPercent": "10.4", 
                "element": "Ni"
            }, 
            {
                "actualWeightPercent": "2.2", 
                "element": "Mo"
            }, 
            {
                "actualWeightPercent": "0.01", 
                "element": "V"
            }, 
            {
                "actualWeightPercent": "0", 
                "element": "N"
            }, 
            {
                "actualWeightPercent": "0.01", 
                "element": "Nb"
            }, 
            {
                "actualWeightPercent": "0.01", 
                "element": "Co"
            }, 
            {
                "actualWeightPercent": "0", 
                "element": "W"
            }, 
            {
                "actualWeightPercent": "0.25", 
                "element": "Al"
            }, 
            {
                "actualWeightPercent": "0.24", 
                "element": "Ti"
            }
        ], 
        "properties": [
            {
