Repository: hackingmaterials/automatminer

automatminer is an automatic prediction engine for materials properties.
- **Website (including documentation):** <https://hackingmaterials.github.io/automatminer>
- **Help/Support:** <https://groups.google.com/forum/#!forum/matminer>
- **Source:** <https://github.com/hackingmaterials/automatminer>

File: matbench/data/sources/steel_strength.json (part 53 of 57)
[
                "scalars": "1236.1", 
                "units": "MPa", 
                "conditions": [
                    {
                        "units": "$^{\\circ}$C", 
                        "scalars": "816", 
                        "name": "Temperature"
                    }
                ], 
                "name": "Yield strength, YS"
            }, 
            {
                "scalars": "1249.2", 
                "units": "MPa", 
                "conditions": [
                    {
                        "units": "$^{\\circ}$C", 
                        "scalars": "816", 
                        "name": "Temperature"
                    }
                ], 
                "name": "Ultimate tensile strength, UTS"
            }, 
            {
                "scalars": "15", 
                "units": "%", 
                "conditions": [
                    {
                        "units": "$^{\\circ}$C", 
                        "scalars": "816", 
                        "name": "Temperature"
                    }
                ], 
                "name": "Elongation"
            }, 
            {
                "scalars": "100.3", 
                "units": "J", 
                "conditions": [
                    {
                        "units": "$^{\\circ}$C", 
                        "scalars": "816", 
                        "name": "Temperature"
                    }
                ], 
                "name": "Charpy impact energy"
            }
        ]
    }, 
    {
        "category": "system.chemical", 
        "composition": [
            {
                "actualWeightPercent": "0", 
                "element": "C"
            }, 
            {
                "actualWeightPercent": "0.07", 
                "element": "Mn"
            }, 
            {
                "actualWeightPercent": "0.1", 
                "element": "Si"
            }, 
            {
                "actualWeightPercent": "10.4", 
                "element": "Cr"
            }, 
            {
                "actualWeightPercent": "10.4", 
                "element": "Ni"
            }, 
            {
                "actualWeightPercent": "2.2", 
                "element": "Mo"
            }, 
            {
                "actualWeightPercent": "0.01", 
                "element": "V"
            }, 
            {
                "actualWeightPercent": "0", 
                "element": "N"
            }, 
            {
                "actualWeightPercent": "0.01", 
                "element": "Nb"
            }, 
            {
                "actualWeightPercent": "0.01", 
                "element": "Co"
            }, 
            {
                "actualWeightPercent": "0", 
                "element": "W"
            }, 
            {
                "actualWeightPercent": "0.25", 
                "element": "Al"
            }, 
            {
                "actualWeightPercent": "0.24", 
                "element": "Ti"
            }
        ], 
        "properties": [
            {
                "scalars": "1213.3", 
                "units": "MPa", 
                "conditions": [
                    {
                        "units": "$^{\\circ}$C", 
                        "scalars": "816", 
                        "name": "Temperature"
                    }
                ], 
                "name": "Yield strength, YS"
            }, 
            {
                "scalars": "1233.3", 
                "units": "MPa", 
                "conditions": [
                    {
                        "units": "$^{\\circ}$C", 
                        "scalars": "816", 
                        "name": "Temperature"
                    }
                ], 
                "name": "Ultimate tensile strength, UTS"
            }, 
            {
                "scalars": "16", 
                "units": "%", 
                "conditions": [
                    {
                        "units": "$^{\\circ}$C", 
                        "scalars": "816", 
                        "name": "Temperature"
                    }
                ], 
                "name": "Elongation"
            }, 
            {
                "scalars": "112.5", 
                "units": "J", 
                "conditions": [
                    {
                        "units": "$^{\\circ}$C", 
                        "scalars": "816", 
                        "name": "Temperature"
                    }
                ], 
                "name": "Charpy impact energy"
            }
        ]
    }, 
    {
        "category": "system.chemical", 
        "composition": [
            {
                "actualWeightPercent": "0", 
                "element": "C"
            }, 
            {
                "actualWeightPercent": "0.05", 
                "element": "Mn"
            }, 
            {
                "actualWeightPercent": "0.03", 
                "element": "Si"
            }, 
            {
                "actualWeightPercent": "10.3", 
                "element": "Cr"
            }, 
            {
                "actualWeightPercent": "10.3", 
                "element": "Ni"
            }, 
            {
                "actualWeightPercent": "2.06", 
                "element": "Mo"
            }, 
            {
                "actualWeightPercent": "0.01", 
                "element": "V"
            }, 
            {
                "actualWeightPercent": "0", 
                "element": "N"
            }, 
            {
                "actualWeightPercent": "0.01", 
                "element": "Nb"
            }, 
            {
                "actualWeightPercent": "0.01", 
                "element": "Co"
            }, 
            {
                "actualWeightPercent": "0", 
                "element": "W"
            }, 
            {
                "actualWeightPercent": "0.09", 
                "element": "Al"
            }, 
            {
                "actualWeightPercent": "0.09", 
                "element": "Ti"
            }
        ], 
        "properties": [
            {
                "scalars": "1032.1", 
                "units": "MPa", 
                "conditions": [
                    {
                        "units": "$^{\\circ}$C", 
                        "scalars": "816", 
                        "name": "Temperature"
                    }
                ], 
                "name": "Yield strength, YS"
            }, 
            {
                "scalars": "1063.1", 
                "units": "MPa", 
                "conditions": [
                    {
                        "units": "$^{\\circ}$C", 
                        "scalars": "816", 
                        "name": "Temperature"
                    }
                ], 
                "name": "Ultimate tensile strength, UTS"
            }, 
            {
                "scalars": "20", 
                "units": "%", 
                "conditions": [
                    {
                        "units": "$^{\\circ}$C", 
                        "scalars": "816", 
                        "name": "Temperature"
                    }
                ], 
                "name": "Elongation"
            }, 
            {
                "scalars": "203.4", 
                "units": "J", 
                "conditions": [
                    {
                        "units": "$^{\\circ}$C", 
                        "scalars": "816", 
                        "name": "Temperature"
                    }
                ], 
                "name": "Charpy impact energy"
            }
        ]
    }, 
    {
        "category": "system.chemical", 
        "composition": [
            {
                "actualWeightPercent": "0.01", 
                "element": "C"
            }, 
            {
                "actualWeightPercent": "0.05", 
                "element": "Mn"
            }, 
            {
                "actualWeightPercent": "0.02", 
                "element": "Si"
            }, 
            {
                "actualWeightPercent": "10.6", 
                "element": "Cr"
            }, 
            {
                "actualWeightPercent": "10.6", 
                "element": "Ni"
            }, 
            {
                "actualWeightPercent": "2.06", 
                "element": "Mo"
            }, 
            {
                "actualWeightPercent": "0.01", 
                "element": "V"
            }, 
            {
                "actualWeightPercent": "0", 
                "element": "N"
            }, 
            {
                "actualWeightPercent": "0.01", 
                "element": "Nb"
            }, 
            {
                "actualWeightPercent": "0.01", 
                "element": "Co"
            }, 
            {
                "actualWeightPercent": "0", 
                "element": "W"
            }, 
            {
                "actualWeightPercent": "0.36", 
                "element": "Al"
            }, 
            {
                "actualWeightPercent": "0.08", 
                "element": "Ti"
            }
        ], 
        "properties": [
            {
                "scalars": "1194", 
                "units": "MPa", 
                "conditions": [
                    {
                        "units": "$^{\\circ}$C", 
                        "scalars": "816", 
                        "name": "Temperature"
                    }
                ], 
                "name": "Yield strength, YS"
            }, 
            {
                "scalars": "1235.4", 
                "units": "MPa", 
                "conditions": [
                    {
                        "units": "$^{\\circ}$C", 
                        "scalars": "816", 
                        "name": "Temperature"
                    }
                ], 
                "name": "Ultimate tensile strength, UTS"
            }, 
            {
                "scalars": "17", 
                "units": "%", 
                "conditions": [
                    {
                        "units": "$^{\\circ}$C", 
                        "scalars": "816", 
                        "name": "Temperature"
                    }
                ], 
                "name": "Elongation"
            }, 
            {
                "scalars": "127.4", 
                "units": "J", 
                "conditions": [
                    {
                        "units": "$^{\\circ}$C", 
                        "scalars": "816", 
                        "name": "Temperature"
                    }
                ], 
                "name": "Charpy impact energy"
            }
        ]
    }, 
    {
        "category": "system.chemical", 
        "composition": [
            {
                "actualWeightPercent": "0.01", 
                "element": "C"
            }, 
            {
                "actualWeightPercent": "0.12", 
                "element": "Mn"
            }, 
            {
                "actualWeightPercent": "0.06", 
                "element": "Si"
            }, 
            {
                "actualWeightPercent": "10.3", 
                "element": "Cr"
            }, 
            {
                "actualWeightPercent": "10.2", 
                "element": "Ni"
            }, 
            {
                "actualWeightPercent": "2.05", 
                "element": "Mo"
            }, 
            {
                "actualWeightPercent": "0.01", 
                "element": "V"
            }, 
            {
                "actualWeightPercent": "0", 
                "element": "N"
            }, 
            {
                "actualWeightPercent": "0.01", 
                "element": "Nb"
            }, 
            {
                "actualWeightPercent": "0.01", 
                "element": "Co"
            }, 
            {
                "actualWeightPercent": "0", 
                "element": "W"
            }, 
            {
                "actualWeightPercent": "0.31", 
                "element": "Al"
            }, 
            {
                "actualWeightPercent": "0.21", 
                "element": "Ti"
            }
        ], 
        "properties": [
            {
                "scalars": "1258.8", 
                "units": "MPa", 
                "conditions": [
                    {
                        "units": "$^{\\circ}$C", 
                        "scalars": "816", 
                        "name": "Temperature"
                    }
                ], 
                "name": "Yield strength, YS"
            }, 
            {
                "scalars": "1289.1", 
                "units": "MPa", 
                "conditions": [
                    {
                        "units": "$^{\\circ}$C", 
                        "scalars": "816", 
                        "name": "Temperature"
                    }
                ], 
                "name": "Ultimate tensile strength, UTS"
            }, 
            {
                "scalars": "15", 
                "units": "%", 
                "conditions": [
                    {
                        "units": "$^{\\circ}$C", 
                        "scalars": "816", 
                        "name": "Temperature"
                    }
                ], 
                "name": "Elongation"
            }, 
            {
                "scalars": "103", 
                "units": "J", 
                "conditions": [
                    {
                        "units": "$^{\\circ}$C", 
                        "scalars": "816", 
                        "name": "Temperature"
                    }
                ], 
                "name": "Charpy impact energy"
            }
        ]
    }, 
    {
        "category": "system.chemical", 
        "composition": [
            {
                "actualWeightPercent": "0", 
                "element": "C"
            }, 
            {
                "actualWeightPercent": "0.05", 
                "element": "Mn"
            }, 
            {
                "actualWeightPercent": "0.02", 
                "element": "Si"
            }, 
            {
                "actualWeightPercent": "10.3", 
                "element": "Cr"
            }, 
            {
                "actualWeightPercent": "10.2", 
                "element": "Ni"
            }, 
            {
                "actualWeightPercent": "2.06", 
                "element": "Mo"
            }, 
            {
                "actualWeightPercent": "0.01", 
                "element": "V"
            }, 
            {
                "actualWeightPercent": "0", 
                "element": "N"
            }, 
            {
                "actualWeightPercent": "0.01", 
                "element": "Nb"
            }, 
            {
                "actualWeightPercent": "0.01", 
                "element": "Co"
            }, 
            {
                "actualWeightPercent": "0", 
                "element": "W"
            }, 
            {
                "actualWeightPercent": "0.35", 
                "element": "Al"
            }, 
            {
                "actualWeightPercent": "0.17", 
                "element": "Ti"
            }
        ], 
        "properties": [
            {
                "scalars": "1243", 
                "units": "MPa", 
                "conditions": [
                    {
                        "units": "$^{\\circ}$C", 
                        "scalars": "816", 
                        "name": "Temperature"
                    }
                ], 
                "name": "Yield strength, YS"
            }, 
            {
                "scalars": "1292.6", 
                "units": "MPa", 
                "conditions": [
                    {
                        "units": "$^{\\circ}$C", 
                        "scalars": "816", 
                        "name": "Temperature"
                    }
                ], 
                "name": "Ultimate tensile strength, UTS"
            }, 
            {
                "scalars": "16", 
                "units": "%", 
                "conditions": [
                    {
                        "units": "$^{\\circ}$C", 
                        "scalars": "816", 
                        "name": "Temperature"
                    }
                ], 
                "name": "Elongation"
            }, 
            {
                "scalars": "70.5", 
                "units": "J", 
                "conditions": [
                    {
                        "units": "$^{\\circ}$C", 
                        "scalars": "816", 
                        "name": "Temperature"
                    }
                ], 
                "name": "Charpy impact energy"
            }
        ]
    }, 
    {
        "category": "system.chemical", 
        "composition": [
            {
                "actualWeightPercent": "0", 
                "element": "C"
            }, 
            {
                "actualWeightPercent": "0.05", 
                "element": "Mn"
            }, 
            {
                "actualWeightPercent": "0.02", 
                "element": "Si"
            }, 
            {
                "actualWeightPercent": "10.4", 
                "element": "Cr"
            }, 
            {
                "actualWeightPercent": "10", 
                "element": "Ni"
            }, 
            {
                "actualWeightPercent": "2.05", 
                "element": "Mo"
            }, 
            {
                "actualWeightPercent": "0.01", 
                "element": "V"
            }, 
            {
                "actualWeightPercent": "0", 
                "element": "N"
            }, 
            {
                "actualWeightPercent": "0.01", 
                "element": "Nb"
            }, 
            {
                "actualWeightPercent": "0.01", 
                "element": "Co"
            }, 
            {
                "actualWeightPercent": "0", 
                "element": "W"
            }, 
            {
                "actualWeightPercent": "0.35", 
                "element": "Al"
            }, 
            {
                "actualWeightPercent": "0.31", 
                "element": "Ti"
            }
        ], 
        "properties": [
            {
                "scalars": "1282.2", 
                "units": "MPa", 
                "conditions": [
                    {
                        "units": "$^{\\circ}$C", 
                        "scalars": "816", 
                        "name": "Temperature"
                    }
                ], 
                "name": "Yield strength, YS"
            }, 
            {
                "scalars": "1344.2", 
                "units": "MPa", 
                "conditions": [
                    {
                        "units": "$^{\\circ}$C", 
                        "scalars": "816", 
                        "name": "Temperature"
                    }
                ], 
                "name": "Ultimate tensile strength, UTS"
            }, 
            {
                "scalars": "16", 
                "units": "%", 
                "conditions": [
                    {
                        "units": "$^{\\circ}$C", 
                        "scalars": "816", 
                        "name": "Temperature"
                    }
                ], 
                "name": "Elongation"
            }, 
            {
                "scalars": "61", 
                "units": "J", 
                "conditions": [
                    {
                        "units": "$^{\\circ}$C", 
                        "scalars": "816", 
                        "name": "Temperature"
                    }
                ], 
                "name": "Charpy impact energy"
            }
        ]
    }, 
    {
        "category": "system.chemical", 
        "composition": [
            {
                "actualWeightPercent": "0", 
                "element": "C"
            }, 
            {
                "actualWeightPercent": "0.12", 
                "element": "Mn"
            }, 
            {
                "actualWeightPercent": "0.08", 
                "element": "Si"
            }, 
            {
                "actualWeightPercent": "10.4", 
                "element": "Cr"
            }, 
            {
                "actualWeightPercent": "9.2", 
                "element": "Ni"
            }, 
            {
                "actualWeightPercent": "1.97", 
                "element": "Mo"
            }, 
            {
                "actualWeightPercent": "0.01", 
                "element": "V"
            }, 
            {
                "actualWeightPercent": "0", 
                "element": "N"
            }, 
            {
                "actualWeightPercent": "0.01", 
                "element": "Nb"
            }, 
            {
                "actualWeightPercent": "0.01", 
                "element": "Co"
            }, 
            {
                "actualWeightPercent": "0", 
                "element": "W"
            }, 
            {
                "actualWeightPercent": "0.26", 
                "element": "Al"
            }, 
            {
                "actualWeightPercent": "0.21", 
                "element": "Ti"
            }
        ], 
        "properties": [
            {
                "scalars": "1207.8", 
                "units": "MPa", 
                "conditions": [
                    {
                        "units": "$^{\\circ}$C", 
                        "scalars": "816", 
                        "name": "Temperature"
                    }
                ], 
                "name": "Yield strength, YS"
            }, 
            {
                "scalars": "1223.7", 
                "units": "MPa", 
                "conditions": [
                    {
                        "units": "$^{\\circ}$C", 
                        "scalars": "816", 
                        "name": "Temperature"
                    }
                ], 
                "name": "Ultimate tensile strength, UTS"
            }, 
            {
                "scalars": "16", 
                "units": "%", 
                "conditions": [
                    {
                        "units": "$^{\\circ}$C", 
                        "scalars": "816", 
                        "name": "Temperature"
                    }
                ], 
                "name": "Elongation"
            }, 
            {
                "scalars": "101.7", 
                "units": "J", 
                "conditions": [
                    {
                        "units": "$^{\\circ}$C", 
                        "scalars": "816", 
                        "name": "Temperature"
                    }
                ], 
                "name": "Charpy impact energy"
            }
        ]
    }, 
    {
        "category": "system.chemical", 
        "composition": [
            {
                "actualWeightPercent": "0", 
                "element": "C"
            }, 
            {
                "actualWeightPercent": "0.05", 
                "element": "Mn"
            }, 
            {
                "actualWeightPercent": "0.02", 
                "element": "Si"
            }, 
            {
                "actualWeightPercent": "11.2", 
                "element": "Cr"
            }, 
            {
                "actualWeightPercent": "9.9", 
                "element": "Ni"
            }, 
            {
                "actualWeightPercent": "2.05", 
                "element": "Mo"
            }, 
            {
                "actualWeightPercent": "0.01", 
                "element": "V"
            }, 
            {
                "actualWeightPercent": "0", 
                "element": "N"
            }, 
            {
                "actualWeightPercent": "0.01", 
                "element": "Nb"
            }, 
            {
                "actualWeightPercent": "0.01", 
                "element": "Co"
            }, 
            {
                "actualWeightPercent": "0", 
                "element": "W"
            }, 
            {
                "actualWeightPercent": "0.13", 
                "element": "Al"
            }, 
            {
                "actualWeightPercent": "0.3", 
                "element": "Ti"
            }
        ], 
        "properties": [
            {
                "scalars": "1172", 
                "units": "MPa", 
                "conditions": [
                    {
                        "units": "$^{\\circ}$C", 
                        "scalars": "816", 
                        "name": "Temperature"
                    }
                ], 
                "name": "Yield strength, YS"
            }, 
            {
                "scalars": "1213.3", 
                "units": "MPa", 
                "conditions": [
                    {
                        "units": "$^{\\circ}$C", 
                        "scalars": "816", 
                        "name": "Temperature"
                    }
                ], 
                "name": "Ultimate tensile strength, UTS"
            }, 
            {
                "scalars": "18", 
                "units": "%", 
                "conditions": [
                    {
                        "units": "$^{\\circ}$C", 
                        "scalars": "816", 
                        "name": "Temperature"
                    }
                ], 
                "name": "Elongation"
            }, 
            {
                "scalars": "88.8", 
                "units": "J", 
                "conditions": [
                    {
                        "units": "$^{\\circ}$C", 
                        "scalars": "816", 
                        "name": "Temperature"
                    }
                ], 
                "name": "Charpy impact energy"
            }
        ]
    }, 
    {
        "category": "system.chemical", 
        "composition": [
            {
                "actualWeightPercent": "0", 
                "element": "C"
            }, 
            {
                "actualWeightPercent": "0.12", 
                "element": "Mn"
            }, 
            {
                "actualWeightPercent": "0.07", 
                "element": "Si"
            }, 
            {
                "actualWeightPercent": "9.9", 
                "element": "Cr"
            }, 
            {
                "actualWeightPercent": "10.5", 
                "element": "Ni"
            }, 
            {
                "actualWeightPercent": "2.1", 
                "element": "Mo"
            }, 
            {
                "actualWeightPercent": "0.01", 
                "element": "V"
            }, 
            {
                "actualWeightPercent": "0", 
                "element": "N"
            }, 
            {
                "actualWeightPercent": "0.01", 
                "element": "Nb"
            }, 
            {
                "actualWeightPercent": "0.01", 
                "element": "Co"
            }, 
            {
                "actualWeightPercent": "0", 
                "element": "W"
            }, 
            {
                "actualWeightPercent": "0.23", 
                "element": "Al"
            }, 
            {
                "actualWeightPercent": "0.22", 
                "element": "Ti"
            }
        ], 
        "properties": [
            {
                "scalars": "1174.7", 
                "units": "MPa", 
                "conditions": [
                    {
                        "units": "$^{\\circ}$C", 
                        "scalars": "816", 
                        "name": "Temperature"
                    }
                ], 
                "name": "Yield strength, YS"
            }, 
            {
                "scalars": "1216.8", 
                "units": "MPa", 
                "conditions": [
                    {
                        "units": "$^{\\circ}$C", 
                        "scalars": "816", 
                        "name": "Temperature"
                    }
                ], 
                "name": "Ultimate tensile strength, UTS"
            }, 
            {
                "scalars": "17", 
                "units": "%", 
                "conditions": [
                    {
                        "units": "$^{\\circ}$C", 
                        "scalars": "816", 
                        "name": "Temperature"
                    }
                ], 
                "name": "Elongation"
            }, 
            {
                "scalars": "120.7", 
                "units": "J", 
                "conditions": [
                    {
                        "units": "$^{\\circ}$C", 
                        "scalars": "816", 
                        "name": "Temperature"
                    }
                ], 
                "name": "Charpy impact energy"
            }
        ]
    }, 
    {
        "category": "system.chemical", 
        "composition": [
            {
                "actualWeightPercent": "0", 
                "element": "C"
            }, 
            {
                "actualWeightPercent": "0.12", 
                "element": "Mn"
            }, 
            {
                "actualWeightPercent": "0.07", 
                "element": "Si"
            }, 
            {
                "actualWeightPercent": "9.9", 
                "element": "Cr"
            }, 
            {
                "actualWeightPercent": "10.5", 
                "element": "Ni"
            }, 
            {
                "actualWeightPercent": "2.1", 
                "element": "Mo"
            }, 
            {
                "actualWeightPercent": "0.01", 
                "element": "V"
            }, 
            {
                "actualWeightPercent": "0", 
                "element": "N"
            }, 
            {
                "actualWeightPercent": "0.01", 
                "element": "Nb"
            }, 
            {
                "actualWeightPercent": "0.01", 
                "element": "Co"
            }, 
            {
                "actualWeightPercent": "0", 
                "element": "W"
            }, 
            {
                "actualWeightPercent": "0.23", 
                "element": "Al"
            }, 
            {
                "actualWeightPercent": "0.22", 
                "element": "Ti"
            }
        ], 
        "properties": [
            {
                "scalars": "1126.5", 
                "units": "MPa", 
                "conditions": [
                    {
                        "units": "$^{\\circ}$C", 
                        "scalars": "927", 
                        "name": "Temperature"
                    }
                ], 
                "name": "Yield strength, YS"
            }, 
            {
                "scalars": "1188.5", 
                "units": "MPa", 
                "conditions": [
                    {
                        "units": "$^{\\circ}$C", 
                        "scalars": "927", 
                        "name": "Temperature"
                    }
                ], 
                "name": "Ultimate tensile strength, UTS"
            }, 
            {
                "scalars": "17", 
                "units": "%", 
                "conditions": [
                    {
                        "units": "$^{\\circ}$C", 
                        "scalars": "927", 
                        "name": "Temperature"
                    }
                ], 
                "name": "Elongation"
            }, 
            {
                "scalars": "120.7", 
                "units": "J", 
                "conditions": [
                    {
                        "units": "$^{\\circ}$C", 
                        "scalars": "927", 
                        "name": "Temperature"
                    }
                ], 
                "name": "Charpy impact energy"
            }
        ]
    }, 
    {
        "category": "system.chemical", 
        "composition": [
            {
                "actualWeightPercent": "0.01", 
                "element": "C"
            }, 
            {
                "actualWeightPercent": "0.11", 
                "element": "Mn"
            }, 
            {
                "actualWeightPercent": "0.18", 
                "element": "Si"
            }, 
            {
                "actualWeightPercent": "10.2", 
                "element": "Cr"
            }, 
            {
                "actualWeightPercent": "10.3", 
                "element": "Ni"
            }, 
            {
                "actualWeightPercent": "2.05", 
                "element": "Mo"
            }, 
            {
                "actualWeightPercent": "0.01", 
                "element": "V"
            }, 
            {
                "actualWeightPercent": "0", 
                "element": "N"
            }, 
            {
                "actualWeightPercent": "0.01", 
                "element": "Nb"
            }, 
            {
                "actualWeightPercent": "0.01", 
                "element": "Co"
            }, 
            {
                "actualWeightPercent": "0", 
                "element": "W"
            }, 
            {
                "actualWeightPercent": "0.27", 
                "element": "Al"
            }, 
            {
                "actualWeightPercent": "0.22", 
                "element": "Ti"
            }
        ], 
        "properties": [
            {
                "scalars": "1197.5", 
                "units": "MPa", 
                "conditions": [
                    {
                        "units": "$^{\\circ}$C", 
                        "scalars": "816", 
                        "name": "Temperature"
                    }
                ], 
                "name": "Yield strength, YS"
            }, 
            {
                "scalars": "1229.2", 
                "units": "MPa", 
                "conditions": [
                    {
                        "units": "$^{\\circ}$C", 
                        "scalars": "816", 
                        "name": "Temperature"
                    }
                ], 
                "name": "Ultimate tensile strength, UTS"
            }, 
            {
                "scalars": "18", 
                "units": "%", 
                "conditions": [
                    {
                        "units": "$^{\\circ}$C", 
                        "scalars": "816", 
                        "name": "Temperature"
                    }
                ], 
                "name": "Elongation"
            }, 
            {
                "scalars": "126.8", 
                "units": "J", 
                "conditions": [
                    {
                        "units": "$^{\\circ}$C", 
                        "scalars": "816", 
                        "name": "Temperature"
                    }
                ], 
                "name": "Charpy impact energy"
            }
        ]
    }, 
    {
        "category": "system.chemical", 
        "composition": [
            {
                "actualWeightPercent": "0.01", 
                "element": "C"
            }, 
            {
                "actualWeightPercent": "0.11", 
                "element": "Mn"
            }, 
            {
                "actualWeightPercent": "0.18", 
                "element": "Si"
            }, 
            {
                "actualWeightPercent": "10.2", 
                "element": "Cr"
            }, 
            {
                "actualWeightPercent": "10.3", 
                "element": "Ni"
            }, 
            {
                "actualWeightPercent": "2.05", 
                "element": "Mo"
            }, 
            {
                "actualWeightPercent": "0.01", 
                "element": "V"
            }, 
            {
                "actualWeightPercent": "0", 
                "element": "N"
            }, 
            {
                "actualWeightPercent": "0.01", 
                "element": "Nb"
            }, 
            {
                "actualWeightPercent": "0.01", 
                "element": "Co"
            }, 
            {
                "actualWeightPercent": "0", 
                "element": "W"
            }, 
            {
                "actualWeightPercent": "0.27", 
                "element": "Al"
            }, 
            {
                "actualWeightPercent": "0.22", 
                "element": "Ti"
            }
        ], 
        "properties": [
            {
                "scalars": "1153.4", 
                "units": "MPa", 
                "conditions": [
                    {
                        "units": "$^{\\circ}$C", 
                        "scalars": "927", 
                        "name": "Temperature"
                    }
                ], 
                "name": "Yield strength, YS"
            }, 
            {
                "scalars": "1219.5", 
                "units": "MPa", 
                "conditions": [
                    {
                        "units": "$^{\\circ}$C", 
                        "scalars": "927", 
                        "name": "Temperature"
                    }
                ], 
                "name": "Ultimate tensile strength, UTS"
            }, 
            {
                "scalars": "20", 
                "units": "%", 
                "conditions": [
                    {
                        "units": "$^{\\circ}$C", 
                        "scalars": "927", 
                        "name": "Temperature"
                    }
                ], 
                "name": "Elongation"
            }, 
            {
                "scalars": "121.3", 
                "units": "J", 
                "conditions": [
                    {
                        "units": "$^{\\circ}$C", 
                        "scalars": "927", 
                        "name": "Temperature"
                    }
                ], 
                "name": "Charpy impact energy"
            }
        ]
    }, 
    {
        "category": "system.chemical", 
        "composition": [
            {
                "actualWeightPercent": "0", 
                "element": "C"
            }, 
            {
                "actualWeightPercent": "0.11", 
                "element": "Mn"
            }, 
            {
                "actualWeightPercent": "0.3", 
                "element": "Si"
            }, 
            {
                "actualWeightPercent": "10.2", 
                "element": "Cr"
            }, 
            {
                "actualWeightPercent": "10.4", 
                "element": "Ni"
            }, 
            {
                "actualWeightPercent": "2.05", 
                "element": "Mo"
            }, 
            {
                "actualWeightPercent": "0.01", 
                "element": "V"
            }, 
            {
                "actualWeightPercent": "0", 
                "element": "N"
            }, 
            {
                "actualWeightPercent": "0.01", 
                "element": "Nb"
            }, 
            {
                "actualWeightPercent": "0.01", 
                "element": "Co"
            }, 
            {
                "actualWeightPercent": "0", 
                "element": "W"
            }, 
            {
                "actualWeightPercent": "0.2", 
                "element": "Al"
            }, 
            {
                "actualWeightPercent": "0.22", 
                "element": "Ti"
            }
        ], 
        "properties": [
            {
                "scalars": "1198.2", 
                "units": "MPa", 
                "conditions": [
                    {
                        "units": "$^{\\circ}$C", 
                        "scalars": "816",
