Repository: hackingmaterials/automatminer

automatminer is an automatic prediction engine for materials properties.
- **Website (including documentation):** <https://hackingmaterials.github.io/automatminer>
- **Help/Support:** <https://groups.google.com/forum/#!forum/matminer>
- **Source:** <https://github.com/hackingmaterials/automatminer>

File: matbench/data/sources/steel_strength.json (part 55 of 57)
[
                "conditions": [
                    {
                        "units": "$^{\\circ}$C", 
                        "scalars": "816", 
                        "name": "Temperature"
                    }
                ], 
                "name": "Ultimate tensile strength, UTS"
            }, 
            {
                "scalars": "17", 
                "units": "%", 
                "conditions": [
                    {
                        "units": "$^{\\circ}$C", 
                        "scalars": "816", 
                        "name": "Temperature"
                    }
                ], 
                "name": "Elongation"
            }, 
            {
                "scalars": "71.9", 
                "units": "J", 
                "conditions": [
                    {
                        "units": "$^{\\circ}$C", 
                        "scalars": "816", 
                        "name": "Temperature"
                    }
                ], 
                "name": "Charpy impact energy"
            }
        ]
    }, 
    {
        "category": "system.chemical", 
        "composition": [
            {
                "actualWeightPercent": "0.02", 
                "element": "C"
            }, 
            {
                "actualWeightPercent": "0.74", 
                "element": "Mn"
            }, 
            {
                "actualWeightPercent": "0.1", 
                "element": "Si"
            }, 
            {
                "actualWeightPercent": "10.2", 
                "element": "Cr"
            }, 
            {
                "actualWeightPercent": "10.2", 
                "element": "Ni"
            }, 
            {
                "actualWeightPercent": "1.98", 
                "element": "Mo"
            }, 
            {
                "actualWeightPercent": "0.01", 
                "element": "V"
            }, 
            {
                "actualWeightPercent": "0", 
                "element": "N"
            }, 
            {
                "actualWeightPercent": "0.01", 
                "element": "Nb"
            }, 
            {
                "actualWeightPercent": "0.01", 
                "element": "Co"
            }, 
            {
                "actualWeightPercent": "0", 
                "element": "W"
            }, 
            {
                "actualWeightPercent": "0.3", 
                "element": "Al"
            }, 
            {
                "actualWeightPercent": "0.22", 
                "element": "Ti"
            }
        ], 
        "properties": [
            {
                "scalars": "1141.7", 
                "units": "MPa", 
                "conditions": [
                    {
                        "units": "$^{\\circ}$C", 
                        "scalars": "927", 
                        "name": "Temperature"
                    }
                ], 
                "name": "Yield strength, YS"
            }, 
            {
                "scalars": "1203.7", 
                "units": "MPa", 
                "conditions": [
                    {
                        "units": "$^{\\circ}$C", 
                        "scalars": "927", 
                        "name": "Temperature"
                    }
                ], 
                "name": "Ultimate tensile strength, UTS"
            }, 
            {
                "scalars": "19", 
                "units": "%", 
                "conditions": [
                    {
                        "units": "$^{\\circ}$C", 
                        "scalars": "927", 
                        "name": "Temperature"
                    }
                ], 
                "name": "Elongation"
            }, 
            {
                "scalars": "93.6", 
                "units": "J", 
                "conditions": [
                    {
                        "units": "$^{\\circ}$C", 
                        "scalars": "927", 
                        "name": "Temperature"
                    }
                ], 
                "name": "Charpy impact energy"
            }
        ]
    }, 
    {
        "category": "system.chemical", 
        "composition": [
            {
                "actualWeightPercent": "0.01", 
                "element": "C"
            }, 
            {
                "actualWeightPercent": "0.12", 
                "element": "Mn"
            }, 
            {
                "actualWeightPercent": "0.08", 
                "element": "Si"
            }, 
            {
                "actualWeightPercent": "9.8", 
                "element": "Cr"
            }, 
            {
                "actualWeightPercent": "10", 
                "element": "Ni"
            }, 
            {
                "actualWeightPercent": "1.7", 
                "element": "Mo"
            }, 
            {
                "actualWeightPercent": "0.01", 
                "element": "V"
            }, 
            {
                "actualWeightPercent": "0", 
                "element": "N"
            }, 
            {
                "actualWeightPercent": "0.01", 
                "element": "Nb"
            }, 
            {
                "actualWeightPercent": "0.01", 
                "element": "Co"
            }, 
            {
                "actualWeightPercent": "0", 
                "element": "W"
            }, 
            {
                "actualWeightPercent": "0.2", 
                "element": "Al"
            }, 
            {
                "actualWeightPercent": "0.19", 
                "element": "Ti"
            }
        ], 
        "properties": [
            {
                "scalars": "1150.6", 
                "units": "MPa", 
                "conditions": [
                    {
                        "units": "$^{\\circ}$C", 
                        "scalars": "760", 
                        "name": "Temperature"
                    }
                ], 
                "name": "Yield strength, YS"
            }, 
            {
                "scalars": "1156.1", 
                "units": "MPa", 
                "conditions": [
                    {
                        "units": "$^{\\circ}$C", 
                        "scalars": "760", 
                        "name": "Temperature"
                    }
                ], 
                "name": "Ultimate tensile strength, UTS"
            }, 
            {
                "scalars": "15", 
                "units": "%", 
                "conditions": [
                    {
                        "units": "$^{\\circ}$C", 
                        "scalars": "760", 
                        "name": "Temperature"
                    }
                ], 
                "name": "Elongation"
            }, 
            {
                "scalars": "113.2", 
                "units": "J", 
                "conditions": [
                    {
                        "units": "$^{\\circ}$C", 
                        "scalars": "760", 
                        "name": "Temperature"
                    }
                ], 
                "name": "Charpy impact energy"
            }
        ]
    }, 
    {
        "category": "system.chemical", 
        "composition": [
            {
                "actualWeightPercent": "0.01", 
                "element": "C"
            }, 
            {
                "actualWeightPercent": "0.12", 
                "element": "Mn"
            }, 
            {
                "actualWeightPercent": "0.08", 
                "element": "Si"
            }, 
            {
                "actualWeightPercent": "9.8", 
                "element": "Cr"
            }, 
            {
                "actualWeightPercent": "10", 
                "element": "Ni"
            }, 
            {
                "actualWeightPercent": "1.7", 
                "element": "Mo"
            }, 
            {
                "actualWeightPercent": "0.01", 
                "element": "V"
            }, 
            {
                "actualWeightPercent": "0", 
                "element": "N"
            }, 
            {
                "actualWeightPercent": "0.01", 
                "element": "Nb"
            }, 
            {
                "actualWeightPercent": "0.01", 
                "element": "Co"
            }, 
            {
                "actualWeightPercent": "0", 
                "element": "W"
            }, 
            {
                "actualWeightPercent": "0.2", 
                "element": "Al"
            }, 
            {
                "actualWeightPercent": "0.19", 
                "element": "Ti"
            }
        ], 
        "properties": [
            {
                "scalars": "1073.5", 
                "units": "MPa", 
                "conditions": [
                    {
                        "units": "$^{\\circ}$C", 
                        "scalars": "816", 
                        "name": "Temperature"
                    }
                ], 
                "name": "Yield strength, YS"
            }, 
            {
                "scalars": "1093.4", 
                "units": "MPa", 
                "conditions": [
                    {
                        "units": "$^{\\circ}$C", 
                        "scalars": "816", 
                        "name": "Temperature"
                    }
                ], 
                "name": "Ultimate tensile strength, UTS"
            }, 
            {
                "scalars": "16", 
                "units": "%", 
                "conditions": [
                    {
                        "units": "$^{\\circ}$C", 
                        "scalars": "816", 
                        "name": "Temperature"
                    }
                ], 
                "name": "Elongation"
            }, 
            {
                "scalars": "136.3", 
                "units": "J", 
                "conditions": [
                    {
                        "units": "$^{\\circ}$C", 
                        "scalars": "816", 
                        "name": "Temperature"
                    }
                ], 
                "name": "Charpy impact energy"
            }
        ]
    }, 
    {
        "category": "system.chemical", 
        "composition": [
            {
                "actualWeightPercent": "0.01", 
                "element": "C"
            }, 
            {
                "actualWeightPercent": "0.12", 
                "element": "Mn"
            }, 
            {
                "actualWeightPercent": "0.08", 
                "element": "Si"
            }, 
            {
                "actualWeightPercent": "9.8", 
                "element": "Cr"
            }, 
            {
                "actualWeightPercent": "10", 
                "element": "Ni"
            }, 
            {
                "actualWeightPercent": "1.7", 
                "element": "Mo"
            }, 
            {
                "actualWeightPercent": "0.01", 
                "element": "V"
            }, 
            {
                "actualWeightPercent": "0", 
                "element": "N"
            }, 
            {
                "actualWeightPercent": "0.01", 
                "element": "Nb"
            }, 
            {
                "actualWeightPercent": "0.01", 
                "element": "Co"
            }, 
            {
                "actualWeightPercent": "0", 
                "element": "W"
            }, 
            {
                "actualWeightPercent": "0.2", 
                "element": "Al"
            }, 
            {
                "actualWeightPercent": "0.19", 
                "element": "Ti"
            }
        ], 
        "properties": [
            {
                "scalars": "1083.8", 
                "units": "MPa", 
                "conditions": [
                    {
                        "units": "$^{\\circ}$C", 
                        "scalars": "816", 
                        "name": "Temperature"
                    }
                ], 
                "name": "Yield strength, YS"
            }, 
            {
                "scalars": "1108.6", 
                "units": "MPa", 
                "conditions": [
                    {
                        "units": "$^{\\circ}$C", 
                        "scalars": "816", 
                        "name": "Temperature"
                    }
                ], 
                "name": "Ultimate tensile strength, UTS"
            }, 
            {
                "scalars": "16", 
                "units": "%", 
                "conditions": [
                    {
                        "units": "$^{\\circ}$C", 
                        "scalars": "816", 
                        "name": "Temperature"
                    }
                ], 
                "name": "Elongation"
            }, 
            {
                "scalars": "113.2", 
                "units": "J", 
                "conditions": [
                    {
                        "units": "$^{\\circ}$C", 
                        "scalars": "816", 
                        "name": "Temperature"
                    }
                ], 
                "name": "Charpy impact energy"
            }
        ]
    }, 
    {
        "category": "system.chemical", 
        "composition": [
            {
                "actualWeightPercent": "0.01", 
                "element": "C"
            }, 
            {
                "actualWeightPercent": "0.12", 
                "element": "Mn"
            }, 
            {
                "actualWeightPercent": "0.08", 
                "element": "Si"
            }, 
            {
                "actualWeightPercent": "9.8", 
                "element": "Cr"
            }, 
            {
                "actualWeightPercent": "10", 
                "element": "Ni"
            }, 
            {
                "actualWeightPercent": "1.7", 
                "element": "Mo"
            }, 
            {
                "actualWeightPercent": "0.01", 
                "element": "V"
            }, 
            {
                "actualWeightPercent": "0", 
                "element": "N"
            }, 
            {
                "actualWeightPercent": "0.01", 
                "element": "Nb"
            }, 
            {
                "actualWeightPercent": "0.01", 
                "element": "Co"
            }, 
            {
                "actualWeightPercent": "0", 
                "element": "W"
            }, 
            {
                "actualWeightPercent": "0.2", 
                "element": "Al"
            }, 
            {
                "actualWeightPercent": "0.19", 
                "element": "Ti"
            }
        ], 
        "properties": [
            {
                "scalars": "1078.3", 
                "units": "MPa", 
                "conditions": [
                    {
                        "units": "$^{\\circ}$C", 
                        "scalars": "927", 
                        "name": "Temperature"
                    }
                ], 
                "name": "Yield strength, YS"
            }, 
            {
                "scalars": "1138.9", 
                "units": "MPa", 
                "conditions": [
                    {
                        "units": "$^{\\circ}$C", 
                        "scalars": "927", 
                        "name": "Temperature"
                    }
                ], 
                "name": "Ultimate tensile strength, UTS"
            }, 
            {
                "scalars": "16", 
                "units": "%", 
                "conditions": [
                    {
                        "units": "$^{\\circ}$C", 
                        "scalars": "927", 
                        "name": "Temperature"
                    }
                ], 
                "name": "Elongation"
            }, 
            {
                "scalars": "113.9", 
                "units": "J", 
                "conditions": [
                    {
                        "units": "$^{\\circ}$C", 
                        "scalars": "927", 
                        "name": "Temperature"
                    }
                ], 
                "name": "Charpy impact energy"
            }
        ]
    }, 
    {
        "category": "system.chemical", 
        "composition": [
            {
                "actualWeightPercent": "0.01", 
                "element": "C"
            }, 
            {
                "actualWeightPercent": "0.12", 
                "element": "Mn"
            }, 
            {
                "actualWeightPercent": "0.08", 
                "element": "Si"
            }, 
            {
                "actualWeightPercent": "9.8", 
                "element": "Cr"
            }, 
            {
                "actualWeightPercent": "10", 
                "element": "Ni"
            }, 
            {
                "actualWeightPercent": "1.7", 
                "element": "Mo"
            }, 
            {
                "actualWeightPercent": "0.01", 
                "element": "V"
            }, 
            {
                "actualWeightPercent": "0", 
                "element": "N"
            }, 
            {
                "actualWeightPercent": "0.01", 
                "element": "Nb"
            }, 
            {
                "actualWeightPercent": "0.01", 
                "element": "Co"
            }, 
            {
                "actualWeightPercent": "0", 
                "element": "W"
            }, 
            {
                "actualWeightPercent": "0.2", 
                "element": "Al"
            }, 
            {
                "actualWeightPercent": "0.19", 
                "element": "Ti"
            }
        ], 
        "properties": [
            {
                "scalars": "1105.8", 
                "units": "MPa", 
                "conditions": [
                    {
                        "units": "$^{\\circ}$C", 
                        "scalars": "982", 
                        "name": "Temperature"
                    }
                ], 
                "name": "Yield strength, YS"
            }, 
            {
                "scalars": "1169.2", 
                "units": "MPa", 
                "conditions": [
                    {
                        "units": "$^{\\circ}$C", 
                        "scalars": "982", 
                        "name": "Temperature"
                    }
                ], 
                "name": "Ultimate tensile strength, UTS"
            }, 
            {
                "scalars": "15", 
                "units": "%", 
                "conditions": [
                    {
                        "units": "$^{\\circ}$C", 
                        "scalars": "982", 
                        "name": "Temperature"
                    }
                ], 
                "name": "Elongation"
            }, 
            {
                "scalars": "107.1", 
                "units": "J", 
                "conditions": [
                    {
                        "units": "$^{\\circ}$C", 
                        "scalars": "982", 
                        "name": "Temperature"
                    }
                ], 
                "name": "Charpy impact energy"
            }
        ]
    }, 
    {
        "category": "system.chemical", 
        "composition": [
            {
                "actualWeightPercent": "0.01", 
                "element": "C"
            }, 
            {
                "actualWeightPercent": "0.12", 
                "element": "Mn"
            }, 
            {
                "actualWeightPercent": "0.08", 
                "element": "Si"
            }, 
            {
                "actualWeightPercent": "9.8", 
                "element": "Cr"
            }, 
            {
                "actualWeightPercent": "10", 
                "element": "Ni"
            }, 
            {
                "actualWeightPercent": "1.7", 
                "element": "Mo"
            }, 
            {
                "actualWeightPercent": "0.01", 
                "element": "V"
            }, 
            {
                "actualWeightPercent": "0", 
                "element": "N"
            }, 
            {
                "actualWeightPercent": "0.01", 
                "element": "Nb"
            }, 
            {
                "actualWeightPercent": "0.01", 
                "element": "Co"
            }, 
            {
                "actualWeightPercent": "0", 
                "element": "W"
            }, 
            {
                "actualWeightPercent": "0.2", 
                "element": "Al"
            }, 
            {
                "actualWeightPercent": "0.19", 
                "element": "Ti"
            }
        ], 
        "properties": [
            {
                "scalars": "1035.6", 
                "units": "MPa", 
                "conditions": [
                    {
                        "units": "$^{\\circ}$C", 
                        "scalars": "927", 
                        "name": "Temperature"
                    }
                ], 
                "name": "Yield strength, YS"
            }, 
            {
                "scalars": "1097.6", 
                "units": "MPa", 
                "conditions": [
                    {
                        "units": "$^{\\circ}$C", 
                        "scalars": "927", 
                        "name": "Temperature"
                    }
                ], 
                "name": "Ultimate tensile strength, UTS"
            }, 
            {
                "scalars": "14", 
                "units": "%", 
                "conditions": [
                    {
                        "units": "$^{\\circ}$C", 
                        "scalars": "927", 
                        "name": "Temperature"
                    }
                ], 
                "name": "Elongation"
            }, 
            {
                "scalars": "130.2", 
                "units": "J", 
                "conditions": [
                    {
                        "units": "$^{\\circ}$C", 
                        "scalars": "927", 
                        "name": "Temperature"
                    }
                ], 
                "name": "Charpy impact energy"
            }
        ]
    }, 
    {
        "category": "system.chemical", 
        "composition": [
            {
                "actualWeightPercent": "0.01", 
                "element": "C"
            }, 
            {
                "actualWeightPercent": "0.12", 
                "element": "Mn"
            }, 
            {
                "actualWeightPercent": "0.08", 
                "element": "Si"
            }, 
            {
                "actualWeightPercent": "9.8", 
                "element": "Cr"
            }, 
            {
                "actualWeightPercent": "10", 
                "element": "Ni"
            }, 
            {
                "actualWeightPercent": "1.7", 
                "element": "Mo"
            }, 
            {
                "actualWeightPercent": "0.01", 
                "element": "V"
            }, 
            {
                "actualWeightPercent": "0", 
                "element": "N"
            }, 
            {
                "actualWeightPercent": "0.01", 
                "element": "Nb"
            }, 
            {
                "actualWeightPercent": "0.01", 
                "element": "Co"
            }, 
            {
                "actualWeightPercent": "0", 
                "element": "W"
            }, 
            {
                "actualWeightPercent": "0.2", 
                "element": "Al"
            }, 
            {
                "actualWeightPercent": "0.19", 
                "element": "Ti"
            }
        ], 
        "properties": [
            {
                "scalars": "1081.7", 
                "units": "MPa", 
                "conditions": [
                    {
                        "units": "$^{\\circ}$C", 
                        "scalars": "982", 
                        "name": "Temperature"
                    }
                ], 
                "name": "Yield strength, YS"
            }, 
            {
                "scalars": "1147.9", 
                "units": "MPa", 
                "conditions": [
                    {
                        "units": "$^{\\circ}$C", 
                        "scalars": "982", 
                        "name": "Temperature"
                    }
                ], 
                "name": "Ultimate tensile strength, UTS"
            }, 
            {
                "scalars": "16", 
                "units": "%", 
                "conditions": [
                    {
                        "units": "$^{\\circ}$C", 
                        "scalars": "982", 
                        "name": "Temperature"
                    }
                ], 
                "name": "Elongation"
            }, 
            {
                "scalars": "132.9", 
                "units": "J", 
                "conditions": [
                    {
                        "units": "$^{\\circ}$C", 
                        "scalars": "982", 
                        "name": "Temperature"
                    }
                ], 
                "name": "Charpy impact energy"
            }
        ]
    }, 
    {
        "category": "system.chemical", 
        "composition": [
            {
                "actualWeightPercent": "0.01", 
                "element": "C"
            }, 
            {
                "actualWeightPercent": "0.03", 
                "element": "Mn"
            }, 
            {
                "actualWeightPercent": "0.03", 
                "element": "Si"
            }, 
            {
                "actualWeightPercent": "10.2", 
                "element": "Cr"
            }, 
            {
                "actualWeightPercent": "10.5", 
                "element": "Ni"
            }, 
            {
                "actualWeightPercent": "2.2", 
                "element": "Mo"
            }, 
            {
                "actualWeightPercent": "0.01", 
                "element": "V"
            }, 
            {
                "actualWeightPercent": "0", 
                "element": "N"
            }, 
            {
                "actualWeightPercent": "0.01", 
                "element": "Nb"
            }, 
            {
                "actualWeightPercent": "0.01", 
                "element": "Co"
            }, 
            {
                "actualWeightPercent": "0", 
                "element": "W"
            }, 
            {
                "actualWeightPercent": "0.23", 
                "element": "Al"
            }, 
            {
                "actualWeightPercent": "0.24", 
                "element": "Ti"
            }
        ], 
        "properties": [
            {
                "scalars": "1340.8", 
                "units": "MPa", 
                "conditions": [
                    {
                        "units": "$^{\\circ}$C", 
                        "scalars": "760", 
                        "name": "Temperature"
                    }
                ], 
                "name": "Yield strength, YS"
            }, 
            {
                "scalars": "1353.2", 
                "units": "MPa", 
                "conditions": [
                    {
                        "units": "$^{\\circ}$C", 
                        "scalars": "760", 
                        "name": "Temperature"
                    }
                ], 
                "name": "Ultimate tensile strength, UTS"
            }, 
            {
                "scalars": "13", 
                "units": "%", 
                "conditions": [
                    {
                        "units": "$^{\\circ}$C", 
                        "scalars": "760", 
                        "name": "Temperature"
                    }
                ], 
                "name": "Elongation"
            }, 
            {
                "scalars": "65.8", 
                "units": "J", 
                "conditions": [
                    {
                        "units": "$^{\\circ}$C", 
                        "scalars": "760", 
                        "name": "Temperature"
                    }
                ], 
                "name": "Charpy impact energy"
            }
        ]
    }, 
    {
        "category": "system.chemical", 
        "composition": [
            {
                "actualWeightPercent": "0.01", 
                "element": "C"
            }, 
            {
                "actualWeightPercent": "0.07", 
                "element": "Mn"
            }, 
            {
                "actualWeightPercent": "0.11", 
                "element": "Si"
            }, 
            {
                "actualWeightPercent": "11.3", 
                "element": "Cr"
            }, 
            {
                "actualWeightPercent": "10.3", 
                "element": "Ni"
            }, 
            {
                "actualWeightPercent": "2.05", 
                "element": "Mo"
            }, 
            {
                "actualWeightPercent": "0.01", 
                "element": "V"
            }, 
            {
                "actualWeightPercent": "0", 
                "element": "N"
            }, 
            {
                "actualWeightPercent": "0.01", 
                "element": "Nb"
            }, 
            {
                "actualWeightPercent": "0.01", 
                "element": "Co"
            }, 
            {
                "actualWeightPercent": "0", 
                "element": "W"
            }, 
            {
                "actualWeightPercent": "0.24", 
                "element": "Al"
            }, 
            {
                "actualWeightPercent": "0.23", 
                "element": "Ti"
            }
        ], 
        "properties": [
            {
                "scalars": "1207.1", 
                "units": "MPa", 
                "conditions": [
                    {
                        "units": "$^{\\circ}$C", 
                        "scalars": "816", 
                        "name": "Temperature"
                    }
                ], 
                "name": "Yield strength, YS"
            }, 
            {
                "scalars": "1228.5", 
                "units": "MPa", 
                "conditions": [
                    {
                        "units": "$^{\\circ}$C", 
                        "scalars": "816", 
                        "name": "Temperature"
                    }
                ], 
                "name": "Ultimate tensile strength, UTS"
            }, 
            {
                "scalars": "15", 
                "units": "%", 
                "conditions": [
                    {
                        "units": "$^{\\circ}$C", 
                        "scalars": "816", 
                        "name": "Temperature"
                    }
                ], 
                "name": "Elongation"
            }, 
            {
                "scalars": "79.3", 
                "units": "J", 
                "conditions": [
                    {
                        "units": "$^{\\circ}$C", 
                        "scalars": "816", 
                        "name": "Temperature"
                    }
                ], 
                "name": "Charpy impact energy"
            }
        ]
    }, 
    {
        "category": "system.chemical", 
        "composition": [
            {
                "actualWeightPercent": "0.01", 
                "element": "C"
            }, 
            {
                "actualWeightPercent": "0.07", 
                "element": "Mn"
            }, 
            {
                "actualWeightPercent": "0.11", 
                "element": "Si"
            }, 
            {
                "actualWeightPercent": "11.3", 
                "element": "Cr"
            }, 
            {
                "actualWeightPercent": "10.3", 
                "element": "Ni"
            }, 
            {
                "actualWeightPercent": "2.05", 
                "element": "Mo"
            }, 
            {
                "actualWeightPercent": "0.01", 
                "element": "V"
            }, 
            {
                "actualWeightPercent": "0", 
                "element": "N"
            }, 
            {
                "actualWeightPercent": "0.01", 
                "element": "Nb"
            }, 
            {
                "actualWeightPercent": "0.01", 
                "element": "Co"
            }, 
            {
                "actualWeightPercent": "0", 
                "element": "W"
            }, 
            {
                "actualWeightPercent": "0.24", 
                "element": "Al"
            }, 
            {
                "actualWeightPercent": "0.23", 
                "element": "Ti"
            }
        ], 
        "properties": [
            {
                "scalars": "1107.9", 
                "units": "MPa", 
                "conditions": [
                    {
                        "units": "$^{\\circ}$C", 
                        "scalars": "816", 
                        "name": "Temperature"
                    }
                ], 
                "name": "Yield strength, YS"
            }, 
            {
                "scalars": "1147.2", 
                "units": "MPa", 
                "conditions": [
                    {
                        "units": "$^{\\circ}$C", 
                        "scalars": "816", 
                        "name": "Temperature"
                    }
                ], 
                "name": "Ultimate tensile strength, UTS"
            }, 
            {
                "scalars": "18", 
                "units": "%", 
                "conditions": [
                    {
                        "units": "$^{\\circ}$C", 
                        "scalars": "816", 
                        "name": "Temperature"
                    }
                ], 
                "name": "Elongation"
            }, 
            {
                "scalars": "82.7", 
                "units": "J", 
                "conditions": [
                    {
                        "units": "$^{\\circ}$C", 
                        "scalars": "816", 
                        "name": "Temperature"
                    }
                ], 
                "name": "Charpy impact energy"
            }
        ]
    }, 
    {
        "category": "system.chemical", 
        "composition": [
            {
                "actualWeightPercent": "0.02", 
                "element": "C"
            }, 
            {
                "actualWeightPercent": "0.06", 
                "element": "Mn"
            }, 
            {
                "actualWeightPercent": "0.13", 
                "element": "Si"
            }, 
            {
                "actualWeightPercent": "10.4", 
                "element": "Cr"
            }, 
            {
                "actualWeightPercent": "9.9", 
                "element": "Ni"
            }, 
            {
                "actualWeightPercent": "2.15", 
                "element": "Mo"
            }, 
            {
                "actualWeightPercent": "0.01", 
                "element": "V"
            }, 
            {
                "actualWeightPercent": "0", 
                "element": "N"
            }, 
            {
                "actualWeightPercent": "0.01", 
                "element": "Nb"
            }, 
            {
                "actualWeightPercent": "0.01", 
                "element": "Co"
            }, 
            {
                "actualWeightPercent": "0", 
                "element": "W"
            }, 
            {
                "actualWeightPercent": "0.09", 
                "element": "Al"
            }, 
            {
                "actualWeightPercent": "0.13", 
                "element": "Ti"
            }
        ], 
        "properties": [
            {
                "scalars": "1005.9", 
                "units": "MPa", 
                "conditions": [
                    {
                        "units": "$^{\\circ}$C", 
                        "scalars": "816", 
                        "name": "Temperature"
                    }
                ], 
                "name": "Yield strength, YS"
            }, 
            {
                "scalars": "1033.5", 
                "units": "MPa", 
                "conditions": [
                    {
                        "units": "$^{\\circ}$C", 
                        "scalars": "816", 
                        "name": "Temperature"
                    }
                ], 
                "name": "Ultimate tensile strength, UTS"
            }, 
            {
                "scalars": "21", 
                "units": "%", 
                "conditions": [
                    {
                        "units": "$^{\\circ}$C", 
                        "scalars": "816", 
                        "name": "Temperature"
                    }
                ], 
                "name": "Elongation"
            }, 
            {
                "scalars": "91.5", 
                "units": "J", 
                "conditions": [
                    {
                        "units": "$^{\\circ}$C", 
                        "scalars": "816", 
                        "name": "Temperature"
                    }
                ], 
                "name": "Charpy impact energy"
            }
        ]
    }, 
    {
        "category": "system.chemical", 
        "composition": [
            {
                "actualWeightPercent": "0.27", 
                "element": "C"
            }, 
            {
                "actualWeightPercent": "0.27", 
                "element": "Mn"
            }, 
            {
                "actualWeightPercent": "0.01", 
                "element": "Si"
            }, 
            {
                "actualWeightPercent": "0.41", 
                "element": "Cr"
            }, 
            {
                "actualWeightPercent": "8.28", 
                "element": "Ni"
            }, 
            {
                "actualWeightPercent": "0.49", 
                "element": "Mo"
            }, 
            {
                "actualWeightPercent": "0.07", 
                "element": "V"
            }, 
            {
                "actualWeightPercent": "0", 
                "element": "N"
            }, 
            {
                "actualWeightPercent": "0.01", 
                "element": "Nb"
            }, 
            {
                "actualWeightPercent": "3.9", 
                "element": "Co"
            }, 
            {
                "actualWeightPercent": "0", 
                "element": "W"
            }, 
            {
                "actualWeightPercent": "0.03", 
                "element": "Al"
            }, 
            {
                "actualWeightPercent": "0", 
                "element": "Ti"
            }
        ], 
        "properties": [
            {
                "scalars": "1274.7", 
                "units": "MPa", 
                "conditions": [
                    {
                        "units": "$^{\\circ}$C", 
                        "scalars": "871", 
                        "name": "Temperature"
                    }
                ], 
                "name": "Yield strength, YS"
            }, 
            {
                "scalars": "15", 
                "units": "%", 
                "conditions": [
                    {
                        "units": "$^{\\circ}$C", 
                        "scalars": "871", 
                        "name": "Temperature"
                    }
                ],
