Repository: hackingmaterials/automatminer

automatminer is an automatic prediction engine for materials properties.
- **Website (including documentation):** <https://hackingmaterials.github.io/automatminer>
- **Help/Support:** <https://groups.google.com/forum/#!forum/matminer>
- **Source:** <https://github.com/hackingmaterials/automatminer>

File: matbench/data/sources/steel_strength.json (part 56 of 57)
[
                "name": "Elongation"
            }
        ]
    }, 
    {
        "category": "system.chemical", 
        "composition": [
            {
                "actualWeightPercent": "0.27", 
                "element": "C"
            }, 
            {
                "actualWeightPercent": "0.27", 
                "element": "Mn"
            }, 
            {
                "actualWeightPercent": "0.01", 
                "element": "Si"
            }, 
            {
                "actualWeightPercent": "0.41", 
                "element": "Cr"
            }, 
            {
                "actualWeightPercent": "8.28", 
                "element": "Ni"
            }, 
            {
                "actualWeightPercent": "0.49", 
                "element": "Mo"
            }, 
            {
                "actualWeightPercent": "0.07", 
                "element": "V"
            }, 
            {
                "actualWeightPercent": "0", 
                "element": "N"
            }, 
            {
                "actualWeightPercent": "0.01", 
                "element": "Nb"
            }, 
            {
                "actualWeightPercent": "3.9", 
                "element": "Co"
            }, 
            {
                "actualWeightPercent": "0", 
                "element": "W"
            }, 
            {
                "actualWeightPercent": "0.03", 
                "element": "Al"
            }, 
            {
                "actualWeightPercent": "0", 
                "element": "Ti"
            }
        ], 
        "properties": [
            {
                "scalars": "1274.7", 
                "units": "MPa", 
                "conditions": [
                    {
                        "units": "$^{\\circ}$C", 
                        "scalars": "871", 
                        "name": "Temperature"
                    }
                ], 
                "name": "Yield strength, YS"
            }, 
            {
                "scalars": "15.5", 
                "units": "%", 
                "conditions": [
                    {
                        "units": "$^{\\circ}$C", 
                        "scalars": "871", 
                        "name": "Temperature"
                    }
                ], 
                "name": "Elongation"
            }
        ]
    }, 
    {
        "category": "system.chemical", 
        "composition": [
            {
                "actualWeightPercent": "0.27", 
                "element": "C"
            }, 
            {
                "actualWeightPercent": "0.27", 
                "element": "Mn"
            }, 
            {
                "actualWeightPercent": "0.01", 
                "element": "Si"
            }, 
            {
                "actualWeightPercent": "0.41", 
                "element": "Cr"
            }, 
            {
                "actualWeightPercent": "8.28", 
                "element": "Ni"
            }, 
            {
                "actualWeightPercent": "0.49", 
                "element": "Mo"
            }, 
            {
                "actualWeightPercent": "0.07", 
                "element": "V"
            }, 
            {
                "actualWeightPercent": "0", 
                "element": "N"
            }, 
            {
                "actualWeightPercent": "0.01", 
                "element": "Nb"
            }, 
            {
                "actualWeightPercent": "3.9", 
                "element": "Co"
            }, 
            {
                "actualWeightPercent": "0", 
                "element": "W"
            }, 
            {
                "actualWeightPercent": "0.03", 
                "element": "Al"
            }, 
            {
                "actualWeightPercent": "0", 
                "element": "Ti"
            }
        ], 
        "properties": [
            {
                "scalars": "1267.8", 
                "units": "MPa", 
                "conditions": [
                    {
                        "units": "$^{\\circ}$C", 
                        "scalars": "871", 
                        "name": "Temperature"
                    }
                ], 
                "name": "Yield strength, YS"
            }, 
            {
                "scalars": "1350.4", 
                "units": "MPa", 
                "conditions": [
                    {
                        "units": "$^{\\circ}$C", 
                        "scalars": "871", 
                        "name": "Temperature"
                    }
                ], 
                "name": "Ultimate tensile strength, UTS"
            }, 
            {
                "scalars": "15.5", 
                "units": "%", 
                "conditions": [
                    {
                        "units": "$^{\\circ}$C", 
                        "scalars": "871", 
                        "name": "Temperature"
                    }
                ], 
                "name": "Elongation"
            }
        ]
    }, 
    {
        "category": "system.chemical", 
        "composition": [
            {
                "actualWeightPercent": "0.27", 
                "element": "C"
            }, 
            {
                "actualWeightPercent": "0.27", 
                "element": "Mn"
            }, 
            {
                "actualWeightPercent": "0.01", 
                "element": "Si"
            }, 
            {
                "actualWeightPercent": "0.41", 
                "element": "Cr"
            }, 
            {
                "actualWeightPercent": "8.28", 
                "element": "Ni"
            }, 
            {
                "actualWeightPercent": "0.49", 
                "element": "Mo"
            }, 
            {
                "actualWeightPercent": "0.07", 
                "element": "V"
            }, 
            {
                "actualWeightPercent": "0", 
                "element": "N"
            }, 
            {
                "actualWeightPercent": "0.01", 
                "element": "Nb"
            }, 
            {
                "actualWeightPercent": "3.9", 
                "element": "Co"
            }, 
            {
                "actualWeightPercent": "0", 
                "element": "W"
            }, 
            {
                "actualWeightPercent": "0.03", 
                "element": "Al"
            }, 
            {
                "actualWeightPercent": "0", 
                "element": "Ti"
            }
        ], 
        "properties": [
            {
                "scalars": "1267.8", 
                "units": "MPa", 
                "conditions": [
                    {
                        "units": "$^{\\circ}$C", 
                        "scalars": "871", 
                        "name": "Temperature"
                    }
                ], 
                "name": "Yield strength, YS"
            }, 
            {
                "scalars": "1350.4", 
                "units": "MPa", 
                "conditions": [
                    {
                        "units": "$^{\\circ}$C", 
                        "scalars": "871", 
                        "name": "Temperature"
                    }
                ], 
                "name": "Ultimate tensile strength, UTS"
            }, 
            {
                "scalars": "15", 
                "units": "%", 
                "conditions": [
                    {
                        "units": "$^{\\circ}$C", 
                        "scalars": "871", 
                        "name": "Temperature"
                    }
                ], 
                "name": "Elongation"
            }
        ]
    }, 
    {
        "category": "system.chemical", 
        "composition": [
            {
                "actualWeightPercent": "0.27", 
                "element": "C"
            }, 
            {
                "actualWeightPercent": "0.27", 
                "element": "Mn"
            }, 
            {
                "actualWeightPercent": "0.01", 
                "element": "Si"
            }, 
            {
                "actualWeightPercent": "0.41", 
                "element": "Cr"
            }, 
            {
                "actualWeightPercent": "8.28", 
                "element": "Ni"
            }, 
            {
                "actualWeightPercent": "0.49", 
                "element": "Mo"
            }, 
            {
                "actualWeightPercent": "0.07", 
                "element": "V"
            }, 
            {
                "actualWeightPercent": "0", 
                "element": "N"
            }, 
            {
                "actualWeightPercent": "0.01", 
                "element": "Nb"
            }, 
            {
                "actualWeightPercent": "3.9", 
                "element": "Co"
            }, 
            {
                "actualWeightPercent": "0", 
                "element": "W"
            }, 
            {
                "actualWeightPercent": "0.03", 
                "element": "Al"
            }, 
            {
                "actualWeightPercent": "0", 
                "element": "Ti"
            }
        ], 
        "properties": [
            {
                "scalars": "1267.8", 
                "units": "MPa", 
                "conditions": [
                    {
                        "units": "$^{\\circ}$C", 
                        "scalars": "871", 
                        "name": "Temperature"
                    }
                ], 
                "name": "Yield strength, YS"
            }, 
            {
                "scalars": "16", 
                "units": "%", 
                "conditions": [
                    {
                        "units": "$^{\\circ}$C", 
                        "scalars": "871", 
                        "name": "Temperature"
                    }
                ], 
                "name": "Elongation"
            }
        ]
    }, 
    {
        "category": "system.chemical", 
        "composition": [
            {
                "actualWeightPercent": "0.27", 
                "element": "C"
            }, 
            {
                "actualWeightPercent": "0.27", 
                "element": "Mn"
            }, 
            {
                "actualWeightPercent": "0.01", 
                "element": "Si"
            }, 
            {
                "actualWeightPercent": "0.41", 
                "element": "Cr"
            }, 
            {
                "actualWeightPercent": "8.28", 
                "element": "Ni"
            }, 
            {
                "actualWeightPercent": "0.49", 
                "element": "Mo"
            }, 
            {
                "actualWeightPercent": "0.07", 
                "element": "V"
            }, 
            {
                "actualWeightPercent": "0", 
                "element": "N"
            }, 
            {
                "actualWeightPercent": "0.01", 
                "element": "Nb"
            }, 
            {
                "actualWeightPercent": "3.9", 
                "element": "Co"
            }, 
            {
                "actualWeightPercent": "0", 
                "element": "W"
            }, 
            {
                "actualWeightPercent": "0.03", 
                "element": "Al"
            }, 
            {
                "actualWeightPercent": "0", 
                "element": "Ti"
            }
        ], 
        "properties": [
            {
                "scalars": "1274.7", 
                "units": "MPa", 
                "conditions": [
                    {
                        "units": "$^{\\circ}$C", 
                        "scalars": "871", 
                        "name": "Temperature"
                    }
                ], 
                "name": "Yield strength, YS"
            }, 
            {
                "scalars": "1378", 
                "units": "MPa", 
                "conditions": [
                    {
                        "units": "$^{\\circ}$C", 
                        "scalars": "871", 
                        "name": "Temperature"
                    }
                ], 
                "name": "Ultimate tensile strength, UTS"
            }, 
            {
                "scalars": "15", 
                "units": "%", 
                "conditions": [
                    {
                        "units": "$^{\\circ}$C", 
                        "scalars": "871", 
                        "name": "Temperature"
                    }
                ], 
                "name": "Elongation"
            }
        ]
    }, 
    {
        "category": "system.chemical", 
        "composition": [
            {
                "actualWeightPercent": "0.27", 
                "element": "C"
            }, 
            {
                "actualWeightPercent": "0.27", 
                "element": "Mn"
            }, 
            {
                "actualWeightPercent": "0.01", 
                "element": "Si"
            }, 
            {
                "actualWeightPercent": "0.41", 
                "element": "Cr"
            }, 
            {
                "actualWeightPercent": "8.28", 
                "element": "Ni"
            }, 
            {
                "actualWeightPercent": "0.49", 
                "element": "Mo"
            }, 
            {
                "actualWeightPercent": "0.07", 
                "element": "V"
            }, 
            {
                "actualWeightPercent": "0", 
                "element": "N"
            }, 
            {
                "actualWeightPercent": "0.01", 
                "element": "Nb"
            }, 
            {
                "actualWeightPercent": "3.9", 
                "element": "Co"
            }, 
            {
                "actualWeightPercent": "0", 
                "element": "W"
            }, 
            {
                "actualWeightPercent": "0.03", 
                "element": "Al"
            }, 
            {
                "actualWeightPercent": "0", 
                "element": "Ti"
            }
        ], 
        "properties": [
            {
                "scalars": "1012.8", 
                "units": "MPa", 
                "conditions": [
                    {
                        "units": "$^{\\circ}$C", 
                        "scalars": "871", 
                        "name": "Temperature"
                    }
                ], 
                "name": "Yield strength, YS"
            }, 
            {
                "scalars": "1136.9", 
                "units": "MPa", 
                "conditions": [
                    {
                        "units": "$^{\\circ}$C", 
                        "scalars": "871", 
                        "name": "Temperature"
                    }
                ], 
                "name": "Ultimate tensile strength, UTS"
            }, 
            {
                "scalars": "15", 
                "units": "%", 
                "conditions": [
                    {
                        "units": "$^{\\circ}$C", 
                        "scalars": "871", 
                        "name": "Temperature"
                    }
                ], 
                "name": "Elongation"
            }
        ]
    }, 
    {
        "category": "system.chemical", 
        "composition": [
            {
                "actualWeightPercent": "0.27", 
                "element": "C"
            }, 
            {
                "actualWeightPercent": "0.27", 
                "element": "Mn"
            }, 
            {
                "actualWeightPercent": "0.01", 
                "element": "Si"
            }, 
            {
                "actualWeightPercent": "0.41", 
                "element": "Cr"
            }, 
            {
                "actualWeightPercent": "8.28", 
                "element": "Ni"
            }, 
            {
                "actualWeightPercent": "0.49", 
                "element": "Mo"
            }, 
            {
                "actualWeightPercent": "0.07", 
                "element": "V"
            }, 
            {
                "actualWeightPercent": "0", 
                "element": "N"
            }, 
            {
                "actualWeightPercent": "0.01", 
                "element": "Nb"
            }, 
            {
                "actualWeightPercent": "3.9", 
                "element": "Co"
            }, 
            {
                "actualWeightPercent": "0", 
                "element": "W"
            }, 
            {
                "actualWeightPercent": "0.03", 
                "element": "Al"
            }, 
            {
                "actualWeightPercent": "0", 
                "element": "Ti"
            }
        ], 
        "properties": [
            {
                "scalars": "1012.8", 
                "units": "MPa", 
                "conditions": [
                    {
                        "units": "$^{\\circ}$C", 
                        "scalars": "871", 
                        "name": "Temperature"
                    }
                ], 
                "name": "Yield strength, YS"
            }, 
            {
                "scalars": "1136.9", 
                "units": "MPa", 
                "conditions": [
                    {
                        "units": "$^{\\circ}$C", 
                        "scalars": "871", 
                        "name": "Temperature"
                    }
                ], 
                "name": "Ultimate tensile strength, UTS"
            }, 
            {
                "scalars": "15.3", 
                "units": "%", 
                "conditions": [
                    {
                        "units": "$^{\\circ}$C", 
                        "scalars": "871", 
                        "name": "Temperature"
                    }
                ], 
                "name": "Elongation"
            }
        ]
    }, 
    {
        "category": "system.chemical", 
        "composition": [
            {
                "actualWeightPercent": "0.27", 
                "element": "C"
            }, 
            {
                "actualWeightPercent": "0.27", 
                "element": "Mn"
            }, 
            {
                "actualWeightPercent": "0.01", 
                "element": "Si"
            }, 
            {
                "actualWeightPercent": "0.41", 
                "element": "Cr"
            }, 
            {
                "actualWeightPercent": "8.28", 
                "element": "Ni"
            }, 
            {
                "actualWeightPercent": "0.49", 
                "element": "Mo"
            }, 
            {
                "actualWeightPercent": "0.07", 
                "element": "V"
            }, 
            {
                "actualWeightPercent": "0", 
                "element": "N"
            }, 
            {
                "actualWeightPercent": "0.01", 
                "element": "Nb"
            }, 
            {
                "actualWeightPercent": "3.9", 
                "element": "Co"
            }, 
            {
                "actualWeightPercent": "0", 
                "element": "W"
            }, 
            {
                "actualWeightPercent": "0.03", 
                "element": "Al"
            }, 
            {
                "actualWeightPercent": "0", 
                "element": "Ti"
            }
        ], 
        "properties": [
            {
                "scalars": "1012.8", 
                "units": "MPa", 
                "conditions": [
                    {
                        "units": "$^{\\circ}$C", 
                        "scalars": "871", 
                        "name": "Temperature"
                    }
                ], 
                "name": "Yield strength, YS"
            }, 
            {
                "scalars": "1136.9", 
                "units": "MPa", 
                "conditions": [
                    {
                        "units": "$^{\\circ}$C", 
                        "scalars": "871", 
                        "name": "Temperature"
                    }
                ], 
                "name": "Ultimate tensile strength, UTS"
            }, 
            {
                "scalars": "15", 
                "units": "%", 
                "conditions": [
                    {
                        "units": "$^{\\circ}$C", 
                        "scalars": "871", 
                        "name": "Temperature"
                    }
                ], 
                "name": "Elongation"
            }
        ]
    }, 
    {
        "category": "system.chemical", 
        "composition": [
            {
                "actualWeightPercent": "0.27", 
                "element": "C"
            }, 
            {
                "actualWeightPercent": "0.27", 
                "element": "Mn"
            }, 
            {
                "actualWeightPercent": "0.01", 
                "element": "Si"
            }, 
            {
                "actualWeightPercent": "0.41", 
                "element": "Cr"
            }, 
            {
                "actualWeightPercent": "8.28", 
                "element": "Ni"
            }, 
            {
                "actualWeightPercent": "0.49", 
                "element": "Mo"
            }, 
            {
                "actualWeightPercent": "0.07", 
                "element": "V"
            }, 
            {
                "actualWeightPercent": "0", 
                "element": "N"
            }, 
            {
                "actualWeightPercent": "0.01", 
                "element": "Nb"
            }, 
            {
                "actualWeightPercent": "3.9", 
                "element": "Co"
            }, 
            {
                "actualWeightPercent": "0", 
                "element": "W"
            }, 
            {
                "actualWeightPercent": "0.03", 
                "element": "Al"
            }, 
            {
                "actualWeightPercent": "0", 
                "element": "Ti"
            }
        ], 
        "properties": [
            {
                "scalars": "1123.1", 
                "units": "MPa", 
                "conditions": [
                    {
                        "units": "$^{\\circ}$C", 
                        "scalars": "871", 
                        "name": "Temperature"
                    }
                ], 
                "name": "Yield strength, YS"
            }, 
            {
                "scalars": "1260.9", 
                "units": "MPa", 
                "conditions": [
                    {
                        "units": "$^{\\circ}$C", 
                        "scalars": "871", 
                        "name": "Temperature"
                    }
                ], 
                "name": "Ultimate tensile strength, UTS"
            }, 
            {
                "scalars": "16", 
                "units": "%", 
                "conditions": [
                    {
                        "units": "$^{\\circ}$C", 
                        "scalars": "871", 
                        "name": "Temperature"
                    }
                ], 
                "name": "Elongation"
            }
        ]
    }, 
    {
        "category": "system.chemical", 
        "composition": [
            {
                "actualWeightPercent": "0.27", 
                "element": "C"
            }, 
            {
                "actualWeightPercent": "0.27", 
                "element": "Mn"
            }, 
            {
                "actualWeightPercent": "0.01", 
                "element": "Si"
            }, 
            {
                "actualWeightPercent": "0.41", 
                "element": "Cr"
            }, 
            {
                "actualWeightPercent": "8.28", 
                "element": "Ni"
            }, 
            {
                "actualWeightPercent": "0.49", 
                "element": "Mo"
            }, 
            {
                "actualWeightPercent": "0.07", 
                "element": "V"
            }, 
            {
                "actualWeightPercent": "0", 
                "element": "N"
            }, 
            {
                "actualWeightPercent": "0.01", 
                "element": "Nb"
            }, 
            {
                "actualWeightPercent": "3.9", 
                "element": "Co"
            }, 
            {
                "actualWeightPercent": "0", 
                "element": "W"
            }, 
            {
                "actualWeightPercent": "0.03", 
                "element": "Al"
            }, 
            {
                "actualWeightPercent": "0", 
                "element": "Ti"
            }
        ], 
        "properties": [
            {
                "scalars": "1116.2", 
                "units": "MPa", 
                "conditions": [
                    {
                        "units": "$^{\\circ}$C", 
                        "scalars": "871", 
                        "name": "Temperature"
                    }
                ], 
                "name": "Yield strength, YS"
            }, 
            {
                "scalars": "1254", 
                "units": "MPa", 
                "conditions": [
                    {
                        "units": "$^{\\circ}$C", 
                        "scalars": "871", 
                        "name": "Temperature"
                    }
                ], 
                "name": "Ultimate tensile strength, UTS"
            }, 
            {
                "scalars": "15.5", 
                "units": "%", 
                "conditions": [
                    {
                        "units": "$^{\\circ}$C", 
                        "scalars": "871", 
                        "name": "Temperature"
                    }
                ], 
                "name": "Elongation"
            }
        ]
    }, 
    {
        "category": "system.chemical", 
        "composition": [
            {
                "actualWeightPercent": "0.27", 
                "element": "C"
            }, 
            {
                "actualWeightPercent": "0.27", 
                "element": "Mn"
            }, 
            {
                "actualWeightPercent": "0.01", 
                "element": "Si"
            }, 
            {
                "actualWeightPercent": "0.41", 
                "element": "Cr"
            }, 
            {
                "actualWeightPercent": "8.28", 
                "element": "Ni"
            }, 
            {
                "actualWeightPercent": "0.49", 
                "element": "Mo"
            }, 
            {
                "actualWeightPercent": "0.07", 
                "element": "V"
            }, 
            {
                "actualWeightPercent": "0", 
                "element": "N"
            }, 
            {
                "actualWeightPercent": "0.01", 
                "element": "Nb"
            }, 
            {
                "actualWeightPercent": "3.9", 
                "element": "Co"
            }, 
            {
                "actualWeightPercent": "0", 
                "element": "W"
            }, 
            {
                "actualWeightPercent": "0.03", 
                "element": "Al"
            }, 
            {
                "actualWeightPercent": "0", 
                "element": "Ti"
            }
        ], 
        "properties": [
            {
                "scalars": "1102.4", 
                "units": "MPa", 
                "conditions": [
                    {
                        "units": "$^{\\circ}$C", 
                        "scalars": "871", 
                        "name": "Temperature"
                    }
                ], 
                "name": "Yield strength, YS"
            }, 
            {
                "scalars": "1240.2", 
                "units": "MPa", 
                "conditions": [
                    {
                        "units": "$^{\\circ}$C", 
                        "scalars": "871", 
                        "name": "Temperature"
                    }
                ], 
                "name": "Ultimate tensile strength, UTS"
            }, 
            {
                "scalars": "15.5", 
                "units": "%", 
                "conditions": [
                    {
                        "units": "$^{\\circ}$C", 
                        "scalars": "871", 
                        "name": "Temperature"
                    }
                ], 
                "name": "Elongation"
            }
        ]
    }, 
    {
        "category": "system.chemical", 
        "composition": [
            {
                "actualWeightPercent": "0.27", 
                "element": "C"
            }, 
            {
                "actualWeightPercent": "0.27", 
                "element": "Mn"
            }, 
            {
                "actualWeightPercent": "0.01", 
                "element": "Si"
            }, 
            {
                "actualWeightPercent": "0.41", 
                "element": "Cr"
            }, 
            {
                "actualWeightPercent": "8.28", 
                "element": "Ni"
            }, 
            {
                "actualWeightPercent": "0.49", 
                "element": "Mo"
            }, 
            {
                "actualWeightPercent": "0.07", 
                "element": "V"
            }, 
            {
                "actualWeightPercent": "0", 
                "element": "N"
            }, 
            {
                "actualWeightPercent": "0.01", 
                "element": "Nb"
            }, 
            {
                "actualWeightPercent": "3.9", 
                "element": "Co"
            }, 
            {
                "actualWeightPercent": "0", 
                "element": "W"
            }, 
            {
                "actualWeightPercent": "0.03", 
                "element": "Al"
            }, 
            {
                "actualWeightPercent": "0", 
                "element": "Ti"
            }
        ], 
        "properties": [
            {
                "scalars": "1019.7", 
                "units": "MPa", 
                "conditions": [
                    {
                        "units": "$^{\\circ}$C", 
                        "scalars": "871", 
                        "name": "Temperature"
                    }
                ], 
                "name": "Yield strength, YS"
            }, 
            {
                "scalars": "1150.6", 
                "units": "MPa", 
                "conditions": [
                    {
                        "units": "$^{\\circ}$C", 
                        "scalars": "871", 
                        "name": "Temperature"
                    }
                ], 
                "name": "Ultimate tensile strength, UTS"
            }, 
            {
                "scalars": "15.3", 
                "units": "%", 
                "conditions": [
                    {
                        "units": "$^{\\circ}$C", 
                        "scalars": "871", 
                        "name": "Temperature"
                    }
                ], 
                "name": "Elongation"
            }
        ]
    }, 
    {
        "category": "system.chemical", 
        "composition": [
            {
                "actualWeightPercent": "0.27", 
                "element": "C"
            }, 
            {
                "actualWeightPercent": "0.27", 
                "element": "Mn"
            }, 
            {
                "actualWeightPercent": "0.01", 
                "element": "Si"
            }, 
            {
                "actualWeightPercent": "0.41", 
                "element": "Cr"
            }, 
            {
                "actualWeightPercent": "8.28", 
                "element": "Ni"
            }, 
            {
                "actualWeightPercent": "0.49", 
                "element": "Mo"
            }, 
            {
                "actualWeightPercent": "0.07", 
                "element": "V"
            }, 
            {
                "actualWeightPercent": "0", 
                "element": "N"
            }, 
            {
                "actualWeightPercent": "0.01", 
                "element": "Nb"
            }, 
            {
                "actualWeightPercent": "3.9", 
                "element": "Co"
            }, 
            {
                "actualWeightPercent": "0", 
                "element": "W"
            }, 
            {
                "actualWeightPercent": "0.03", 
                "element": "Al"
            }, 
            {
                "actualWeightPercent": "0", 
                "element": "Ti"
            }
        ], 
        "properties": [
            {
                "scalars": "1116.2", 
                "units": "MPa", 
                "conditions": [
                    {
                        "units": "$^{\\circ}$C", 
                        "scalars": "871", 
                        "name": "Temperature"
                    }
                ], 
                "name": "Yield strength, YS"
            }, 
            {
                "scalars": "1260.9", 
                "units": "MPa", 
                "conditions": [
                    {
                        "units": "$^{\\circ}$C", 
                        "scalars": "871", 
                        "name": "Temperature"
                    }
                ], 
                "name": "Ultimate tensile strength, UTS"
            }, 
            {
                "scalars": "16", 
                "units": "%", 
                "conditions": [
                    {
                        "units": "$^{\\circ}$C", 
                        "scalars": "871", 
                        "name": "Temperature"
                    }
                ], 
                "name": "Elongation"
            }
        ]
    }, 
    {
        "category": "system.chemical", 
        "composition": [
            {
                "actualWeightPercent": "0.27", 
                "element": "C"
            }, 
            {
                "actualWeightPercent": "0.27", 
                "element": "Mn"
            }, 
            {
                "actualWeightPercent": "0.01", 
                "element": "Si"
            }, 
            {
                "actualWeightPercent": "0.41", 
                "element": "Cr"
            }, 
            {
                "actualWeightPercent": "8.28", 
                "element": "Ni"
            }, 
            {
                "actualWeightPercent": "0.49", 
                "element": "Mo"
            }, 
            {
                "actualWeightPercent": "0.07", 
                "element": "V"
            }, 
            {
                "actualWeightPercent": "0", 
                "element": "N"
            }, 
            {
                "actualWeightPercent": "0.01", 
                "element": "Nb"
            }, 
            {
                "actualWeightPercent": "3.9", 
                "element": "Co"
            }, 
            {
                "actualWeightPercent": "0", 
                "element": "W"
            }, 
            {
                "actualWeightPercent": "0.03", 
                "element": "Al"
            }, 
            {
                "actualWeightPercent": "0", 
                "element": "Ti"
            }
        ], 
        "properties": [
            {
                "scalars": "1116.2", 
                "units": "MPa", 
                "conditions": [
                    {
                        "units": "$^{\\circ}$C", 
                        "scalars": "871", 
                        "name": "Temperature"
                    }
                ], 
                "name": "Yield strength, YS"
            }, 
            {
                "scalars": "1260.9", 
                "units": "MPa", 
                "conditions": [
                    {
                        "units": "$^{\\circ}$C", 
                        "scalars": "871", 
                        "name": "Temperature"
                    }
                ], 
                "name": "Ultimate tensile strength, UTS"
            }, 
            {
                "scalars": "16", 
                "units": "%", 
                "conditions": [
                    {
                        "units": "$^{\\circ}$C", 
                        "scalars": "871", 
                        "name": "Temperature"
                    }
                ], 
                "name": "Elongation"
            }
        ]
    }, 
    {
        "category": "system.chemical", 
        "composition": [
            {
                "actualWeightPercent": "0.27", 
                "element": "C"
            }, 
            {
                "actualWeightPercent": "0.27", 
                "element": "Mn"
            }, 
            {
                "actualWeightPercent": "0.01", 
                "element": "Si"
            }, 
            {
                "actualWeightPercent": "0.41", 
                "element": "Cr"
            }, 
            {
                "actualWeightPercent": "8.28", 
                "element": "Ni"
            }, 
            {
                "actualWeightPercent": "0.49", 
                "element": "Mo"
            }, 
            {
                "actualWeightPercent": "0.07", 
                "element": "V"
            }, 
            {
                "actualWeightPercent": "0", 
                "element": "N"
            }, 
            {
                "actualWeightPercent": "0.01", 
                "element": "Nb"
            }, 
            {
                "actualWeightPercent": "3.9", 
                "element": "Co"
            }, 
            {
                "actualWeightPercent": "0", 
                "element": "W"
            }, 
            {
                "actualWeightPercent": "0.03", 
                "element": "Al"
            }, 
            {
                "actualWeightPercent": "0", 
                "element": "Ti"
            }
        ], 
        "properties": [
            {
                "scalars": "1005.9", 
                "units": "MPa", 
                "conditions": [
                    {
                        "units": "$^{\\circ}$C", 
                        "scalars": "871", 
                        "name": "Temperature"
                    }
                ], 
                "name": "Yield strength, YS"
            }, 
            {
                "scalars": "1136.9", 
                "units": "MPa", 
                "conditions": [
                    {
                        "units": "$^{\\circ}$C", 
                        "scalars": "871", 
                        "name": "Temperature"
                    }
                ], 
                "name": "Ultimate tensile strength, UTS"
            }, 
            {
                "scalars": "15", 
                "units": "%", 
                "conditions": [
                    {
                        "units": "$^{\\circ}$C", 
                        "scalars": "871", 
                        "name": "Temperature"
                    }
                ], 
                "name": "Elongation"
            }
        ]
    }, 
    {
        "category": "system.chemical", 
        "composition": [
            {
                "actualWeightPercent": "0.27", 
                "element": "C"
            }, 
            {
                "actualWeightPercent": "0.27", 
                "element": "Mn"
            }, 
            {
                "actualWeightPercent": "0.01", 
                "element": "Si"
            }, 
            {
                "actualWeightPercent": "0.41", 
                "element": "Cr"
            }, 
            {
