Repository: hackingmaterials/automatminer

automatminer is an automatic prediction engine for materials properties.
- **Website (including documentation):** <https://hackingmaterials.github.io/automatminer>
- **Help/Support:** <https://groups.google.com/forum/#!forum/matminer>
- **Source:** <https://github.com/hackingmaterials/automatminer>

File: matbench/data/sources/steel_strength.json (part 57 of 57)
[
                "actualWeightPercent": "8.28", 
                "element": "Ni"
            }, 
            {
                "actualWeightPercent": "0.49", 
                "element": "Mo"
            }, 
            {
                "actualWeightPercent": "0.07", 
                "element": "V"
            }, 
            {
                "actualWeightPercent": "0", 
                "element": "N"
            }, 
            {
                "actualWeightPercent": "0.01", 
                "element": "Nb"
            }, 
            {
                "actualWeightPercent": "3.9", 
                "element": "Co"
            }, 
            {
                "actualWeightPercent": "0", 
                "element": "W"
            }, 
            {
                "actualWeightPercent": "0.03", 
                "element": "Al"
            }, 
            {
                "actualWeightPercent": "0", 
                "element": "Ti"
            }
        ], 
        "properties": [
            {
                "scalars": "1109.3", 
                "units": "MPa", 
                "conditions": [
                    {
                        "units": "$^{\\circ}$C", 
                        "scalars": "871", 
                        "name": "Temperature"
                    }
                ], 
                "name": "Yield strength, YS"
            }, 
            {
                "scalars": "1254", 
                "units": "MPa", 
                "conditions": [
                    {
                        "units": "$^{\\circ}$C", 
                        "scalars": "871", 
                        "name": "Temperature"
                    }
                ], 
                "name": "Ultimate tensile strength, UTS"
            }, 
            {
                "scalars": "16", 
                "units": "%", 
                "conditions": [
                    {
                        "units": "$^{\\circ}$C", 
                        "scalars": "871", 
                        "name": "Temperature"
                    }
                ], 
                "name": "Elongation"
            }
        ]
    }, 
    {
        "category": "system.chemical", 
        "composition": [
            {
                "actualWeightPercent": "0", 
                "element": "C"
            }, 
            {
                "actualWeightPercent": "0.01", 
                "element": "Mn"
            }, 
            {
                "actualWeightPercent": "0.01", 
                "element": "Si"
            }, 
            {
                "actualWeightPercent": "10.97", 
                "element": "Cr"
            }, 
            {
                "actualWeightPercent": "7.99", 
                "element": "Ni"
            }, 
            {
                "actualWeightPercent": "4.98", 
                "element": "Mo"
            }, 
            {
                "actualWeightPercent": "0.01", 
                "element": "V"
            }, 
            {
                "actualWeightPercent": "0", 
                "element": "N"
            }, 
            {
                "actualWeightPercent": "0.01", 
                "element": "Nb"
            }, 
            {
                "actualWeightPercent": "8.51", 
                "element": "Co"
            }, 
            {
                "actualWeightPercent": "0", 
                "element": "W"
            }, 
            {
                "actualWeightPercent": "1.19", 
                "element": "Al"
            }, 
            {
                "actualWeightPercent": "0.02", 
                "element": "Ti"
            }
        ], 
        "properties": [
            {
                "scalars": "1853.4", 
                "units": "MPa", 
                "name": "Yield strength, YS"
            }, 
            {
                "scalars": "1970.5", 
                "units": "MPa", 
                "name": "Ultimate tensile strength, UTS"
            }, 
            {
                "scalars": "12", 
                "units": "%", 
                "name": "Elongation"
            }, 
            {
                "scalars": "50", 
                "units": "MPa m$^{0.5}$", 
                "name": "Fracture toughness, K$_{IC}$"
            }
        ]
    }, 
    {
        "category": "system.chemical", 
        "composition": [
            {
                "actualWeightPercent": "0", 
                "element": "C"
            }, 
            {
                "actualWeightPercent": "0.01", 
                "element": "Mn"
            }, 
            {
                "actualWeightPercent": "0.01", 
                "element": "Si"
            }, 
            {
                "actualWeightPercent": "10.97", 
                "element": "Cr"
            }, 
            {
                "actualWeightPercent": "7.99", 
                "element": "Ni"
            }, 
            {
                "actualWeightPercent": "4.98", 
                "element": "Mo"
            }, 
            {
                "actualWeightPercent": "0.01", 
                "element": "V"
            }, 
            {
                "actualWeightPercent": "0", 
                "element": "N"
            }, 
            {
                "actualWeightPercent": "0.01", 
                "element": "Nb"
            }, 
            {
                "actualWeightPercent": "8.51", 
                "element": "Co"
            }, 
            {
                "actualWeightPercent": "0", 
                "element": "W"
            }, 
            {
                "actualWeightPercent": "1.19", 
                "element": "Al"
            }, 
            {
                "actualWeightPercent": "0.02", 
                "element": "Ti"
            }
        ], 
        "properties": [
            {
                "scalars": "1839.6", 
                "units": "MPa", 
                "name": "Yield strength, YS"
            }, 
            {
                "scalars": "1949.9", 
                "units": "MPa", 
                "name": "Ultimate tensile strength, UTS"
            }, 
            {
                "scalars": "12", 
                "units": "%", 
                "name": "Elongation"
            }, 
            {
                "scalars": "51", 
                "units": "MPa m$^{0.5}$", 
                "name": "Fracture toughness, K$_{IC}$"
            }
        ]
    }, 
    {
        "category": "system.chemical", 
        "composition": [
            {
                "actualWeightPercent": "0", 
                "element": "C"
            }, 
            {
                "actualWeightPercent": "0.01", 
                "element": "Mn"
            }, 
            {
                "actualWeightPercent": "0.01", 
                "element": "Si"
            }, 
            {
                "actualWeightPercent": "10.97", 
                "element": "Cr"
            }, 
            {
                "actualWeightPercent": "7.99", 
                "element": "Ni"
            }, 
            {
                "actualWeightPercent": "4.98", 
                "element": "Mo"
            }, 
            {
                "actualWeightPercent": "0.01", 
                "element": "V"
            }, 
            {
                "actualWeightPercent": "0", 
                "element": "N"
            }, 
            {
                "actualWeightPercent": "0.01", 
                "element": "Nb"
            }, 
            {
                "actualWeightPercent": "8.51", 
                "element": "Co"
            }, 
            {
                "actualWeightPercent": "0", 
                "element": "W"
            }, 
            {
                "actualWeightPercent": "1.19", 
                "element": "Al"
            }, 
            {
                "actualWeightPercent": "0.02", 
                "element": "Ti"
            }
        ], 
        "properties": [
            {
                "scalars": "1846.5", 
                "units": "MPa", 
                "name": "Yield strength, YS"
            }, 
            {
                "scalars": "1970.5", 
                "units": "MPa", 
                "name": "Ultimate tensile strength, UTS"
            }, 
            {
                "scalars": "12", 
                "units": "%", 
                "name": "Elongation"
            }, 
            {
                "scalars": "52", 
                "units": "MPa m$^{0.5}$", 
                "name": "Fracture toughness, K$_{IC}$"
            }
        ]
    }, 
    {
        "category": "system.chemical", 
        "composition": [
            {
                "actualWeightPercent": "0", 
                "element": "C"
            }, 
            {
                "actualWeightPercent": "0.01", 
                "element": "Mn"
            }, 
            {
                "actualWeightPercent": "0.01", 
                "element": "Si"
            }, 
            {
                "actualWeightPercent": "10.97", 
                "element": "Cr"
            }, 
            {
                "actualWeightPercent": "7.99", 
                "element": "Ni"
            }, 
            {
                "actualWeightPercent": "4.98", 
                "element": "Mo"
            }, 
            {
                "actualWeightPercent": "0.01", 
                "element": "V"
            }, 
            {
                "actualWeightPercent": "0", 
                "element": "N"
            }, 
            {
                "actualWeightPercent": "0.01", 
                "element": "Nb"
            }, 
            {
                "actualWeightPercent": "8.51", 
                "element": "Co"
            }, 
            {
                "actualWeightPercent": "0", 
                "element": "W"
            }, 
            {
                "actualWeightPercent": "1.19", 
                "element": "Al"
            }, 
            {
                "actualWeightPercent": "0.02", 
                "element": "Ti"
            }
        ], 
        "properties": [
            {
                "scalars": "1812.1", 
                "units": "MPa", 
                "name": "Yield strength, YS"
            }, 
            {
                "scalars": "1908.5", 
                "units": "MPa", 
                "name": "Ultimate tensile strength, UTS"
            }, 
            {
                "scalars": "14", 
                "units": "%", 
                "name": "Elongation"
            }, 
            {
                "scalars": "58", 
                "units": "MPa m$^{0.5}$", 
                "name": "Fracture toughness, K$_{IC}$"
            }
        ]
    }, 
    {
        "category": "system.chemical", 
        "composition": [
            {
                "actualWeightPercent": "0.01", 
                "element": "C"
            }, 
            {
                "actualWeightPercent": "0.01", 
                "element": "Mn"
            }, 
            {
                "actualWeightPercent": "0.01", 
                "element": "Si"
            }, 
            {
                "actualWeightPercent": "10.96", 
                "element": "Cr"
            }, 
            {
                "actualWeightPercent": "7.97", 
                "element": "Ni"
            }, 
            {
                "actualWeightPercent": "5", 
                "element": "Mo"
            }, 
            {
                "actualWeightPercent": "0.01", 
                "element": "V"
            }, 
            {
                "actualWeightPercent": "0", 
                "element": "N"
            }, 
            {
                "actualWeightPercent": "0.01", 
                "element": "Nb"
            }, 
            {
                "actualWeightPercent": "8.55", 
                "element": "Co"
            }, 
            {
                "actualWeightPercent": "0", 
                "element": "W"
            }, 
            {
                "actualWeightPercent": "1.21", 
                "element": "Al"
            }, 
            {
                "actualWeightPercent": "0.01", 
                "element": "Ti"
            }
        ], 
        "properties": [
            {
                "scalars": "1812.1", 
                "units": "MPa", 
                "name": "Yield strength, YS"
            }, 
            {
                "scalars": "1929.2", 
                "units": "MPa", 
                "name": "Ultimate tensile strength, UTS"
            }, 
            {
                "scalars": "12", 
                "units": "%", 
                "name": "Elongation"
            }
        ]
    }, 
    {
        "category": "system.chemical", 
        "composition": [
            {
                "actualWeightPercent": "0.01", 
                "element": "C"
            }, 
            {
                "actualWeightPercent": "0.01", 
                "element": "Mn"
            }, 
            {
                "actualWeightPercent": "0.01", 
                "element": "Si"
            }, 
            {
                "actualWeightPercent": "10.96", 
                "element": "Cr"
            }, 
            {
                "actualWeightPercent": "7.97", 
                "element": "Ni"
            }, 
            {
                "actualWeightPercent": "5", 
                "element": "Mo"
            }, 
            {
                "actualWeightPercent": "0.01", 
                "element": "V"
            }, 
            {
                "actualWeightPercent": "0", 
                "element": "N"
            }, 
            {
                "actualWeightPercent": "0.01", 
                "element": "Nb"
            }, 
            {
                "actualWeightPercent": "8.55", 
                "element": "Co"
            }, 
            {
                "actualWeightPercent": "0", 
                "element": "W"
            }, 
            {
                "actualWeightPercent": "1.21", 
                "element": "Al"
            }, 
            {
                "actualWeightPercent": "0.01", 
                "element": "Ti"
            }
        ], 
        "properties": [
            {
                "scalars": "1839.6", 
                "units": "MPa", 
                "name": "Yield strength, YS"
            }, 
            {
                "scalars": "1977.4", 
                "units": "MPa", 
                "name": "Ultimate tensile strength, UTS"
            }, 
            {
                "scalars": "10", 
                "units": "%", 
                "name": "Elongation"
            }
        ]
    }, 
    {
        "category": "system.chemical", 
        "composition": [
            {
                "actualWeightPercent": "0.01", 
                "element": "C"
            }, 
            {
                "actualWeightPercent": "0.01", 
                "element": "Mn"
            }, 
            {
                "actualWeightPercent": "0.01", 
                "element": "Si"
            }, 
            {
                "actualWeightPercent": "11.14", 
                "element": "Cr"
            }, 
            {
                "actualWeightPercent": "8.01", 
                "element": "Ni"
            }, 
            {
                "actualWeightPercent": "4.99", 
                "element": "Mo"
            }, 
            {
                "actualWeightPercent": "0.01", 
                "element": "V"
            }, 
            {
                "actualWeightPercent": "0", 
                "element": "N"
            }, 
            {
                "actualWeightPercent": "0.01", 
                "element": "Nb"
            }, 
            {
                "actualWeightPercent": "8.62", 
                "element": "Co"
            }, 
            {
                "actualWeightPercent": "0", 
                "element": "W"
            }, 
            {
                "actualWeightPercent": "1.22", 
                "element": "Al"
            }, 
            {
                "actualWeightPercent": "0.01", 
                "element": "Ti"
            }
        ], 
        "properties": [
            {
                "scalars": "1853.4", 
                "units": "MPa", 
                "name": "Yield strength, YS"
            }, 
            {
                "scalars": "1949.9", 
                "units": "MPa", 
                "name": "Ultimate tensile strength, UTS"
            }, 
            {
                "scalars": "13", 
                "units": "%", 
                "name": "Elongation"
            }
        ]
    }, 
    {
        "category": "system.chemical", 
        "composition": [
            {
                "actualWeightPercent": "0.01", 
                "element": "C"
            }, 
            {
                "actualWeightPercent": "0.01", 
                "element": "Mn"
            }, 
            {
                "actualWeightPercent": "0.01", 
                "element": "Si"
            }, 
            {
                "actualWeightPercent": "11.14", 
                "element": "Cr"
            }, 
            {
                "actualWeightPercent": "8.01", 
                "element": "Ni"
            }, 
            {
                "actualWeightPercent": "4.99", 
                "element": "Mo"
            }, 
            {
                "actualWeightPercent": "0.01", 
                "element": "V"
            }, 
            {
                "actualWeightPercent": "0", 
                "element": "N"
            }, 
            {
                "actualWeightPercent": "0.01", 
                "element": "Nb"
            }, 
            {
                "actualWeightPercent": "8.62", 
                "element": "Co"
            }, 
            {
                "actualWeightPercent": "0", 
                "element": "W"
            }, 
            {
                "actualWeightPercent": "1.22", 
                "element": "Al"
            }, 
            {
                "actualWeightPercent": "0.01", 
                "element": "Ti"
            }
        ], 
        "properties": [
            {
                "scalars": "1887.9", 
                "units": "MPa", 
                "name": "Yield strength, YS"
            }, 
            {
                "scalars": "1991.2", 
                "units": "MPa", 
                "name": "Ultimate tensile strength, UTS"
            }, 
            {
                "scalars": "10", 
                "units": "%", 
                "name": "Elongation"
            }
        ]
    }
]
